Repository: derekphilipau/glazy-data

# glazy-data
Public data from the Glazy database

## About

The Glazy database of ceramic recipes was originally seeded with data from [Linda Arbuckle's](http://lindaarbuckle.com)  [GlazeChem database](http://lindaarbuckle.com/arbuckle_handouts.html), John Sankey's [glaze database](http://www.johnsankey.ca/glazedata.html) (which is based on the extensive work by [Alisa Clausen](https://glazy.org/u/alisaclausen)), and [Louis Katz's](http://www.louiskatz.net) [Hyperglaze database](http://falcon.tamucc.edu/~lkatz/allglazes.txt).

This repository intends to continue the tradition of making recipes publicly available.  This archived data only includes publicly shared recipes and materials.  It does not include any private data.

## Usage

Please see [Pieter Mostert's Glazy Data Analysis project](https://github.com/PieterMostert/glazy-data-analysis) to understand some of the challenges with using this data.

In particular, there are a number of duplicate recipes and similar recipes with only slight variations.

## Data Files

### legacy-data

This directory contains the original data used to seed the Glazy database.

### YAML

#### glazy-[DATE].yaml.gz

Compressed, human-readable YAML file that contains the all publicly archived materials and recipes in the Glazy database.

The latest YAML export is listed in [`LATEST`](./LATEST), which contains the current filename as plain text.

#### YAML format

The YAML file is a YAML objects representing materials, analyses, and recipes:
* ID: The Glazy ID of the material or recipe
* Parent ID: (Optional) Materials may have parent materials.  For example, the parent of Custer Feldspar is Potash Feldspar.
* Name: The name of the material or recipe
* Created By: The user who created the material or recipe.  Use ID to disambiguate users with the same name.
* Date Created: The date created in YYYY-MM-DD format
* Type: "Material", "Analysis", or "Recipe"
* Subtype: Subtype, e.g. "Glaze - Iron - Celadon - Green"
* Cone: The firing temperature in Orton cone numbers.  May be a range, e.g. "9 - 10"
* Surface: Surface type, e.g. "Glossy"
* Atmospheres: Array of atmospheres, e.g. [Reduction, Oxidation]
* Description: Description of the material or recipe
* Ingredients: Array of ingredients.  Each ingredient has an ID, Name, and Percentage.  If the ingredient is an additional ingredient, it will have an "Additional" field set to true.  The ID is the Glazy ID of the ingredient.
* Percent Analysis: Percent analysis of the material or recipe.  Each analysis has an oxide key (e.g. SiO2) and a value (e.g. 58.3003)

(UMF was not included, as there are differing opinions on how UMF should be unified.)

The following is an example of a simple material:
  
```
-
  ID: 15131
  Parent ID: 15371
  Name: "Custer Feldspar"
  Created By:
    Name: "Glazy Admin"
    ID: 1
  Date Created: 2015-07-16
  Type: Material
  Subtype: Feldspar
  Description: "Updated December 30, 2016. Analyses for recipes in Glazy using this material have automatically been updated..."
  Percent Analysis:
    SiO2: 68.5
    Al2O3: 17
    Na2O: 3
    K2O: 10
    CaO: 0.3
    Fe2O3: 0.1
    LOI: 0.3
```

The following is an example of a recipe:

```
-
  ID: 240
  Name: "Celadon Leach 4321"
  Created By:
    Name: "Glazy Admin"
    ID: 1
  Date Created: 1997-08-07
  Type: Recipe
  Subtype: Glaze - Iron - Celadon - Green
  Cone: 10
  Surface: Glossy
  Atmospheres: [Reduction]
  Description: "Glaze Type: Celadon The glaze that is as old as dirt. it is published in the leech book as old. Use 4% iron + or - depending on color / green to blue if you decorate..."
  Ingredients:
    -
      ID: 15142
      Name: "Feldspar"
      Percentage: 40
    -
      ID: 15400
      Name: "Silica"
      Percentage: 30
    -
      ID: 15457
      Name: "Whiting"
      Percentage: 20
    -
      ID: 15288
      Name: "Kaolin"
      Percentage: 10
    -
      ID: 15387
      Name: "Red Iron Oxide"
      Percentage: 4
      Additional: true
  Percent Analysis:
    SiO2: 58.3003
    Al2O3: 10.9119
    K2O: 6.509
    CaO: 10.7885
    Fe2O3: 3.6538
    LOI: 9.8365
```

### Legacy CSV

#### glazy-data-[TYPE]-[DATE].csv

Legacy CSV files that contain material & recipe metadata and analyses.

 * "all" - Contains composites (recipes- gazes and clay bodies) as well as primitive materials (e.g. Whiting, Silica)
 * "composites"  - Composites are any recipe (a material made up of multiple materials)
 * "glazes" - Contains only Glazes (a subset of Composites)

#### CSV Field definitions:

 * id: Material/Recipe ID in Glazy
 * name: Name of material
 * created_by_user_id: The user ID in Glazy
 * material_type_id: Categorizes the material, e.g. "Celadon".  
 * material_type: Name of the material category.  May have duplicates, as material_type is a tree.  e.g. "Celadon -> Blue" and "Blue"
 * material_type_concatenated: Full name of the material category.  Includes the full Material Type path separated by " - ", e.g. "Iron - Celadon - Blue"

File: legacy-data/john-sankey/The Sankey Glaze Database.html (part 1 of 7)
The Sankey Glaze Database

The Sankey Glaze Database

Version 13 June 2008

This database is a tribute to Alisa Clausen of Denmark, who has tested most of the glazes
presented here in a consistent way and so generously shared her work with the world.

All glazes in this database have published formulae and have been tested as noted. Essentially all
of Clausens tests were done substituting Johnson Matthey frit 169 on a gram for gram basis for
Gerstley borate and for all boron frits, also substituting Feldshammer feldspar for listed
feldspars. All glazes are for electric (oxidizing) firing unless otherwise stated. Almost all
were published on the ClayArt mailing list.

Glazes with similar compositions have been merged using the alternate names field. Names have been regularized to avoid
duplication, to include the surname of the originator and the colour. Ingredients are as published and often do not add to 100,
with or without colorants. Proprietary ingredients have been replaced by generic names when appropriate; for example Zircopax and
Ultrox are both zirconia. Many old names are used for common pottery ingredients - a single one for each is used here with preference
given to standard chemical names. For example all modern flint of which I am aware is refined silica, whiting is now pure calcium
carbonate. Following modern requirements, glazes with lead or cadmium are excluded; those with more than 10% BaO are labelled as
potentially toxic.

You may modify this database for personal use and modify or distribute individual recipes as you wish; there is no copyright on
recipes. The most recent version will be found at
 http://www.johnsankey.ca/glazedata.html

There are related projects at

Clayart and

Flickr, Alisa Clausen.

New submissions, reviews of existing glazes, and other comments and corrections may be submitted
via the Clayart list.

The format is designed to permit numeric analysis and searching by any text search system or similar analysis program, see for
example the related glaze analysis page. It is also designed to be imported into any well-designed
database system. As a result, the database proper has to avoid all HTML markup, so is included in a PRE container. When viewing
with an HTML browser, if the text runs off the right side of your window, decrease the font size (the View->Text Size option in
Internet Explorer) as required.
The oxide analysis of ingredients used is in the Sankey Oxide Database.

The format of this data is

A: unique name including colour(s)
B: source(s), including alternate names
C: cone (numeric range)
D: special firing rates
E: ingredient (more than one), from defined list with compositions, or base glaze name
F: gloss, semigloss (waxy, midgloss), semimatte, matte, pitted, cratered, crystalline
G: significant flaw (no entry means none)
H: tester name, evaluation result, multiline, ends with blank line or another H: entry

John Sankey

---------- Start of database ----------
A: Behrens Clear Cone 016
B: Richard Behrens
C: 016
E: 43.6 frit,Pemco 25
E: 26.3 frit,Ferro 3134
E: 14 silica
E: 9.9 lithium carbonate
E: 6.3 kaolin,EPK
H: Bill Merrill: one of the lowest melting glazes I have used. Use copper for floating tints, try everything with this glaze! Fired a little
higher it is clear and reveals the clay body colour. I have used this glaze on and off since 1970.

A: Wilson Red Moss
B: Ceramic Arts Buyers Guide, 2007 Lana Wilson
C: 06
D: cool maximum rate to 900C hold 1 hour
E: 60 lithium carbonate
E: 40 talc
E: 6 manganese dioxide
E: 2 Bentonite
E: 2 frit,Ferro 3124
G: runs
H: Alisa Clausen: fired to cone 6. Use 3% manganese for light orange, 6% for strong orange and 10% for a dark red. Apply thickly, up
to 1/4 inch to yield red, thinner yields black. As pretty much expected, at cone 6 the glaze ran off the test tile (which was only glazed
1/3 of the way down) and pooled at the bottom edge of the upright tile. I was just interested to see how much.

A: Wilson Purple Aqua
B: Ceramic Arts Buyers Guide, 2007 Lana Wilson
B: similar oxides to Horsley Aqua
C: 06
D: cool maximum rate to 900C hold 1 hour
E: 45 barium carbonate
E: 45 nepheline syenite
E: 5 copper carbonate
E: 4 frit,Ferro 3124
E: 2 Bentonite
F: matte
G: potentially toxic
H: Alisa Clausen: fired to cone 6. Mat, smooth and covering glaze. Colour ranges from a deep and bright blue where thickest to a
turquoise where thinner. I wanted to see if a glaze made up a glaze core, nepheline syenite and an alkaline earth flux, barium
carbonate, and no boron, could fire higher and not run off the test. It succeeded. It seems that this combination could be fired even
higher. At 1220C feels and looks mature.

A: Behrens Matte
C: 05
E: 40.2 frit,Pemco 54
E: 25.3 Wollastonite
E: 21.8 kaolin
E: 7.1 lithium carbonate
E: 5.6 silica
F: matte
H: Sharon LaRocca-Miranda: used Ferro 3134 instead of Pemco. Adding 5 vanadium stain gives a lovely satin mat citron yellow,
results with mazarine blue stain and copper carbonate (both 5%) were equally as good.

A: Cone 04 Base
B: The Potters Pallette pg.8
B: similar oxides to Frit EZ clear
C: 04
E: 75 frit,Ferro 3124
E: 15 kaolin,EPK
E: 10 silica
F: gloss
H: John Hesselberth: a very stable glaze.
H: John Sankey: I use this regularly with added stain for brush lettering over cone 6 glazes.

A: Textured Green
B: Edouard Bastarache
C: 04
E: 46 frit,Ferro 3134
E: 12 feldspar,F-4
E: 11 kaolin,calcined
E: 10 kaolin
E: 7 zinc oxide
E: 7 silica
E: 5 dolomite
E: 4 rutile
E: 0.875 cobalt oxide
E: 1.75 chrome oxide
F: gloss
H: Edouard Bastarache: dark green,rutile lightens it a bit

A: White Brown Ash
B: Sylvia Shirley adapted by Alisa Clausen
C: 04-6
E: 50 ash,hardwood
E: 20 frit,Johnson Matthey 169
E: 15 feldspar,Forshammer
E: 10 zirconia
E: 2 Bentonite
H: Alisa Clausen: a smoothly melted, transparent glaze with thicker areas of white. Toasty brown under transparent areas.

A: Cushing Base 1
B: Cushing Handbook 1994 Smooth Satin/Mat Base
C: 6
D: cool maximum rate to 800C hold 1 hour
E: 45 nepheline syenite
E: 18 calcium carbonate
E: 20 kaolin,EPK
E: 12 zinc oxide
E: 5 silica
F: gloss
G: crazing
H: Alisa Clausen: glossy, transparent base, crazed badly on white midrange stoneware, oxides did not move under glaze.
With 10 zirconia, glossy, white glaze, crazed on white midrange stoneware, oxides did not move under base.
With 2 cobalt carbonate, glossy, dark blue glaze, no visible crazing.
With 1 cobalt carbonate plus 2 chrome oxide, semigloss, dark green glaze, no visible crazing.
With 1 copper carbonate, very glossy, transparent glaze, light green, crazed.
With 10 ochre, slightly less glossy, ochre brown glaze, slight crazing.
With 10 red iron oxide, slightly less glossy, dark brown glaze, no visible crazing.
H: Steve Slatin: some of the Cushing glazes are formulated for the far edge of what works. My favourite, Rusty Bronze done as green
runs at cone 6, and if you have a cool at all slow it gets very matte, but if you turn off your kiln at cone 5½ and do a fast cool, you get a
fabulous mix of glossy where thick and microcrystalline with a nice texture shift where thin. And one percent of bentonite in the glaze
bucket just changes it entirely.

A: Cushing Base 2
B: Cushing Handbook 1994 cone 4/5/6 Leadless
C: 6
D: cool maximum rate to 800C hold 1 hour
E: 35 feldspar,F-4
E: 28 borate,Gerstley
E: 18 silica
E: 8 barium carbonate
E: 8 calcium carbonate
E: 8 kaolin,EPK
F: gloss
H: Alisa Clausen: Transparent gloss, oxides did not move under glaze.
With 1 copper carbonate, transparent gloss light blue/green glaze.

A: Cushing Base 3
B: Cushing Handbook 1994 cone 5/6 Alkaline Mat
C: 6
D: cool maximum rate to 800C hold 1 hour
E: 30 nepheline syenite
E: 25 frit,Ferro 3110
E: 10 calcium carbonate
E: 10 kaolin,EPK
E: 10 silica
F: gloss
G: crazing
H: Alisa Clausen: used Johnson Matthey J frit instead of 3110. Glossy transparent base which crazed badly. Oxides became very fluid
under glaze.
With 1 copper carbonate, glossy transparent light green glaze, crazed and oxides became extremely fluid and runny under glaze.
With 5 red iron oxide, glossy transparent light yellow glaze, crazed.
With 1 manganese dioxide, glossy transparent glaze, slightly purple, crazed.

A: Cushing Base 4
B: Cushing Handbook 1994 cone 5/6 Satin Mat
C: 6
D: cool maximum rate to 800C hold 1 hour
E: 25 nepheline syenite
E: 25 frit,Ferro 3110
E: 20 calcium carbonate
E: 15 kaolin,EPK
E: 15 silica
F: semimatte
H: Alisa Clausen: used Johnson Matthey J frit instead of 3110. Semi mat, smooth, whitish base, oxides did not move. Oxides showed
through and did not move. Smooth, silky texture and a good mat surface, without being dry. All oxides tested in base resulted in a
speckled surface.
With 10 zirconia, semi mat, smooth white base, oxides showed through and did not move.
With 2 cobalt carbonate, semi mat, smooth deep blue with lighter flecks.
With 2 chrome oxide plus 1 cobalt carbonate, semi mat dark green with light blue flecks, reversed where thinner.
With 1 copper carbonate, semi mat olive green/brown with light green flecks, reversed where thinner.
With 10 ochre, semi mat yellow ochre.
With 10 red iron oxide, semi mat deep ochre brown with lighter flecks.

A: Cushing Base 5
B: Cushing Handbook 1994 cone 5/6 Stone mat
C: 6
D: cool maximum rate to 800C hold 1 hour
E: 50 nepheline syenite
E: 15 silica
E: 10 barium carbonate
E: 10 kaolin,EPK
E: 5 frit,Ferro 3110
E: 5 lithium carbonate
F: matte
H: Alisa Clausen: used Johnson Matthey J frit instead of 3110. Mat, milky base. Oxides are visible but slightly muted by covering
glaze. Glazes appear slightly under fired. Can see higher areas of thicker glaze, for example, where it dripped. Not melted in.
With 3 copper carbonate, mat, light green glaze with slightly darker areas where thinner.
With 5 red iron oxide, mat, yellow glaze.
With 3 chrome oxide, mat, dark green glaze, brown where thinner. Appears under fired.

A: Cushing Base 6
B: Cushing Handbook 1994 cone 5/6 Barium Stone Mat
C: 6
D: cool maximum rate to 800C hold 1 hour
E: 60 nepheline syenite
E: 24 barium carbonate
E: 6 kaolin,EPK
E: 5 silica
E: 5 lithium carbonate
F: matte
G: underfired,potentially toxic
H: Alisa Clausen: mat, milky glaze, oxides are visible but slightly muted. All of the tests appear under fired.
With 3 copper carbonate, mat, strong turquoise in colour, smooth. Thick to thin application shows a visible difference.
With 1 chrome oxide, under fired, bright yellow colour with a slight light green cast.
With 0.5 manganese dioxide, mat, purplish with specks, smooth and appears melted.

A: Cushing Base 7
B: Clay -Times, March/April 2005 Val Cushing
B: similar oxides to Xavier Satin Matte
C: 6
D: cool maximum rate to 1100C hold 1 hour
E: 40 feldspar,Custer
E: 16 silica
E: 16 calcium carbonate
E: 10 kaolin,EPK
E: 9 frit,Ferro 3134
E: 9 talc
F: gloss
H: Alisa Clausen: With 2 titanium dioxide plus 1.2 cobalt carbonate plus 1.2 copper carbonate, gloss, slightly variegated, medium
denim blue glaze with slight green cast. Covering. Where thickest, glaze is a semi mat and greener in colour.
With 1.2 cobalt carbonate, slightly less glossy, a semi gloss, smooth glaze. A purple blue, with some lilac on the thicker areas. No
green.
With 2 titanium dioxide plus 1.2 cobalt carbonate, gloss, medium blue glaze. Colour is the brightest blue of three tests.

A: Cooper Smooth White Base
B: Clay Times, Nov/Dec. 2004
C: 5-8
D: cool maximum rate to 800C hold 1 hour
E: 37 feldspar,potash
E: 37 silica
E: 15 calcium carbonate
E: 8 kaolin,EPK
E: 3 Bentonite
F: semigloss
H: Alisa Clausen: Semi gloss, white covering glaze. Iron specks in glaze body showed through.
With 1 black copper oxide, gloss slightly dark celadon green.
With 1 cobalt oxide, gloss dark blue.
With 10 red iron oxide, semigloss overall mottled surface. Caramel brown gloss where thickest, matter rust brown where thinner.

A: Cooper Matte Base
B: Clay Times, Nov/Dec. 2004
C: 6
D: cool maximum rate to 800C hold 1 hour
E: 55 feldspar,potash
E: 20 silica
E: 10 lithium carbonate
E: 10 calcium carbonate
E: 5 ball clay
F: gloss
H: Alisa Clausen: With 0.25 cobalt carbonate, gloss medium blue. Transparent and iron specks from clay body come through.
With 1 cobalt carbonate plus 1 copper carbonate, semimat, smooth glaze, very dark blue with slight crystal formation on surface. Very
covering and opaque.
With 2 copper carbonate, gloss, pale green glaze. Crazed over all.
With 10 red iron oxide, gloss, breaking very dark brown to black.

A: Cooper Frosty White Speckled Base
B: Clay Times, Nov/Dec. 2004
C: 6
D: cool maximum rate to 800C hold 1 hour
E: 60 nepheline syenite
E: 20 frit,Ferro 3134
E: 18 calcium carbonate
E: 2 Bentonite
F: gloss
G: crazing
H: Alisa Clausen: white under a glassy shell. Crazed over all.
With 2 copper carbonate, gloss green glaze, ran a lot and adhered to test plate under tile. Crazed over all.
With 1 cobalt carbonate, gloss dark blue glaze, ran, and moved to reveal bare spots on test tile. Did not drip off tile, but shows large
drips ca. 2 cm. from bottom of glaze border.
With 5 red iron oxide, gloss glaze with cream cast, crazed over all.
With 10 ochre, gloss, yellowish shell over white ground, big glassy, crazed drips under bottom border of glaze, but did not drip off test
tile, crazed over all.
With 10 tin dioxide, gloss white glaze, no visible crazing.
With 10 zirconia, gloss white glaze. Glaze sinks into iron specs in clay body. Slightly brighter than tin dioxide.
With 10 red iron oxide, gloss shell over light beige ground. Crazed over all.

A: Cooper Wide Firing Base
B: Clay Times Nov/Dec. 2004
C: 5-8
D: cool maximum rate to 800C hold 1 hour
E: 73 nepheline syenite
E: 10 silica
E: 5 dolomite
E: 5 Bentonite
E: 4 calcium carbonate
E: 3 zinc oxide
F: matte
H: Alisa Clausen: mat white glaze. Iron specs. show through glaze. Covering and even.
With 1-2 black copper oxide, mat, dark green glaze, with lighter green, feathered, gloss streaks. Brown mat where thin, green gloss
where thickest.
With 1.5 cobalt oxide, semimat medium blue where thinner, lilac mat where thickest.

A: Gartside Base
B: Brian Gartside, converted to weights by John Sankey
C: 6
D: cool maximum rate to 900C hold 1 hour
E: 29 frit,Ferro 3134
E: 24 kaolin,EPK
E: 15 silica
E: 15 feldspar,G-200
E: 9 calcium carbonate
E: 8 talc
F: gloss
H: Alisa Clausen: the original was 4 parts by volume frit, 4 parts EPK, 2 parts silica, 2 parts feldspar, 1 part calcium carbonate, 1 part
talc. Transparent gloss, colours very well. I think the sheer spectrum of colours that resulted from this base, gives a good incentive for
those who seek not to have many, many glazes in their studios, but rather a couple of bases they can colour. Personally, I think that is
an excellent idea, as I too, have two to three bases that I use regularly, and colour as I need them. I usually have a few kilos dry glaze
of each base, so that I can mix smaller amounts with colouring oxides. This base liked RIO, Titanium and Rutile, giving some very
exciting colour responses. 5 rutile, and 1 Cobalt, 4 Rutile, 2 RIO showed very nice breaking contrasts in colour. 10 RIO yielded an
especially beautiful Tenmoku glaze, with dramatic breaking contrasts.
With 1 cobalt oxide, translucent vivid blue.
With 2 cobalt oxide, translucent darker vivid blue.
With 3 rutile plus 1 cobalt oxide, translucent brownish green ground, with vivid opalescent blue areas where thickest.
With 3 red iron oxide plus1 cobalt oxide, translucent, brownish green.
With 5 ochre plus 1 cobalt oxide, translucent, dark blue glaze with a slightly black denim cast.
With 3 rutile, semi translucent glaze, creamy beige to yellow colour. White and slightly opalescent shell over ground colour.
With 5 rutile, opaque, gloss, soft white glaze, breaking beige. The glaze appearance goes from white where thickest, to a breaking
colour where the thick white disperses to tiny bubbles of white, which gives a fur appearance, and then finally all of the white
disappearing to yield a beige gloss, where it is at its thinnest.
With 3 rutile plus 3 copper carbonate, translucent, sage green (muddy celadon) gloss, breaking clear.
With 3 copper carbonate, translucent, medium green, gloss. Many translucent areas without much colour in ground green colour.
With 4 rutile plus 2 red iron oxide plus 1 cobalt oxide, opaque, light blue gloss glaze with some yellowish streaking where thickest,
over a brown ground with a green cast, where thinnest and breaking. Glaze breaks with a dramatic colour contrast from brown where
thinnest, to a smooth, milky blue where thickest. These colorants are the same as Floating Blue or Blue Hare.
With 10 red iron oxide, opaque, gloss glaze that is a tenmoku colour. Overall, the glaze is a deep black, flushed with brown where
thinner or breaking. The brown areas have broken and dispersed edges as it they lead into the thicker black areas.
With 5 red iron oxide, semi opaque, gloss glaze. Overall dark brown colour where thickest, lighter brown similar to above where
thinner. Breaking contrast is not as dramatic as above.
With 10 ochre, translucent gloss, glaze. Greenish yellow in overall cast.
With 10 tin dioxide, opaque, gloss, soft white glaze.
With 10 zirconia, opaque, gloss white glaze. Not as white as Tin, but slightly creamy in colour.
With 10 titanium dioxide, semi opaque to translucent gloss, glaze. White where thickest, giving way to a yellow ground under the
white, where thinnest. Breaks, in high contrast to the white areas, a yellow-green to orange colour.
With 5 titanium dioxide plus 5 red iron oxide, semi opaque, gloss glaze. Medium brown ground where thinnest, fur-like beige and
green where thickest. Breaks brown.
With 3 black nickel oxide, semi opaque, gloss glaze, dark caramel in colour. Where slightly thicker, glaze is more fluid and pools to a
bluish green fur like surface.
With 1 tin dioxide plus 1 cobalt oxide, translucent, gloss dark blue glaze.
With 5 red iron oxide plus 2 cobalt oxide, opaque, gloss glaze. Black where thinnest, begins to turn browner where thickest.
With 10 zinc oxide plus 2 black nickel oxide, opaque, gloss glaze. Medium caramel ground colour where thinnest. Signs of
bluish-green pooling where thickest.
H: Ron Roy: the expansion of this glaze is high enough I would expect occasional crazing and/or crazing when the glaze is thick on
many clay bodies. I also expect some crazing during a fast cool when thick, even if the glaze expansion is low enough to not craze
otherwise.

A: Lewis Semimatte Base
B: ClayTimes Grace Lewis
B: similar oxides to Clausen Semimatte Base
C: 6
D: hold 1 hour at 800C
E: 20 frit,Ferro 3134
E: 20 dolomite
E: 20 feldspar,F-4
E: 20 ball clay,OM-4
E: 20 silica
F: semimatte
H: Alisa Clausen: used Frit J for 3134. A smooth, semi mat milky glaze. Waxy and Vellum quality.
With 2 cobalt carbonate, lavender blue.
With 2 cobalt carbonate plus 1 tin dioxide, white lavender blue.
With 2 chrome oxide plus 1 cobalt carbonate, teal green.
With 10 rutile, beige and pink fur.
With 10 red iron oxide, brown with some breaking black.
With 10 zirconia, bright white

A: Smooth Base
C: 6
E: 27 feldspar,Custer
E: 21 dolomite
E: 16 kaolin
E: 12 nepheline syenite
E: 10 borate,Gerstley
E: 9 spodumene
E: 5 Wollastonite
F: matte
H: Alisa Clausen: a covering white satin matt, very similar to the ToDo white I use often. Some areas with narrow rivulets of compact,
tight crystals. Oxides Cobalt, RIO, black stain, Chrome and Ocher showed well but muted under the glaze, with mostly diffused edges.
The Chrome is a dark tan. The glaze is thick and white, a soft white, not a stark white. It has a nice smooth feel and is matt without
being dry. It is almost waxy. Same glaze test made with local frit subbed for G.B. with similar results. This test showed a very similar
glaze and oxide effect, however glaze is slightly glossier than the recipe with G.B. With 1 cobalt oxide, very similar to Lotte Blue. A
lavender blue with darker blues where thinner, more pink and lavender where thickest. A lot of nuances throughout the matt surface.
With 3 rutile plus 1 cobalt oxide, a mottled light blue glaze with light green splotching. Although the surface has a lot of colour play,
over all, it has a pale blue colour. Interesting mild colour changes from pale blue to pale green where thickest and from brown to dark
blue where thinnest.
With 5 red iron oxide, this was surprising, an overall tan glaze with fairly bright but dirty yellow streaking. The glaze is matt but where
thickest (yellow), it has a glimmer. I have seen RIO in many shades of tans and browns and reds, but this is very yellow, like a summer
squash.
H: John Sankey: this glaze is very low in silica for stability.

A: Butter Base
B: similar oxides to Clear Satin Matte and Moore White Matte
C: 6
E: 36 feldspar,Custer
E: 20 frit,Ferro 3124
E: 16 talc
E: 20 kaolin,EPK
E: 8 Wollastonite
F: gloss
H: Alisa Clausen: used Frit 623 for Frit 3124. With 5 rutile plus 3 tin dioxide, smooth, rutile yellow/beige gloss. On test with clay that
has iron flecks, flecks were very visible under glaze. Where the glaze is thinner, it is overall slightly more beige than yellow. Where
thickets, it becomes a lighter, brighter yellow. Where thick and thin meet, there are smooth streaks of yellow. Very well melted.
With 10 titanium dioxide plus 5 rutile, same as with tin, but slightly less streaking, slightly less white in outer edges of streaks.
With 20 titanium dioxide plus 10 rutile, glaze is stiffer. No streaking.

A: Touchstone Base
B: same oxides as Annie Tan, similar to Randy Blue, Rita Schiavones Periwinkle and Rhoades White Satin Matte
C: 6
E: 32 borate,Gerstley
E: 30 silica
E: 20 feldspar,G-200
E: 15 talc
E: 5 kaolin,EPK
F: gloss
H: Alisa Clausen: With 15 red iron oxide, gloss glaze with many colour nuances. Rust brown base with streaking in darker browns and
slightly green browns. Edges have a bluer nuance. Some areas under surface are honey brown. Where very thick, the glaze ran in large
drips. Moved and pooled where very thick, but otherwise stayed where dipped.
With 5 red iron oxide, semi matte glaze that is yellowier where thicker, browner where thinner. Many nuances, did not move.
With 10 ochre, overall yellowish glaze where thicker, shiny. Where thinner, browner and matter. Where very thick, it crazed.
With 3 cobalt carbonate, lavender semi matte glaze where thickest, bluer where thinner. With 5 rutile plus 3 cobalt carbonate, medium
green semi gloss base with bright, cornflower blue crystals where thicker. Lovely contrasts.
With 5 rutile plus 5 red iron oxide plus 3 cobalt carbonate, similar to above, but some movement where the edges of glaze are dark
blue. Glaze is more fluid, instead of distinct crystals like above, the lighter blue is in streaks.

A: VC Gloss Base
C: 6
E: 40 silica
E: 24 nepheline syenite
E: 12 borate,Gerstley
E: 11 dolomite
E: 7 kaolin,EPK
E: 4 calcium carbonate
E: 2 zinc oxide
E: 2 Bentonite
F: gloss
H: Alisa Clausen: used Frit 623 for G.B. A clear gloss glaze that is shiny but not brilliant. Has a soft sheen.
With 12 titanium dioxide, a tile white gloss glaze, well covering.
With 6 black copper oxide plus 0.5 cobalt carbonate, a semi matt, mottled, smooth surface. The overall colour is a medium green with
a bluish nuance. Very well covering.
With 0.5 cobalt carbonate, a gloss, cobalt blue that is uniform where thickest.
With 6 tin dioxide plus 2 cobalt carbonate, a gloss, mottled, medium blue/violet. Well covering where thickest.
With 12 ochre, a gloss, yellow glaze where thickest and browner where thinner. Well covering and smooth.
With 6 rutile plus 3 red iron oxide plus 1 cobalt carbonate, a gloss, medium brown. Where thickest the glaze has a paler fuzzing on the
surface.
H: John Sankey: bleached all red Mason stains I tried with not even a trace of colour left, but works well with their yellows and
browns.

A: Hansen 20Wx5 Base
B: Tony Hansen 20x5 by weight instead of by volume
C: 6
E: 20 feldspar,Custer
E: 20 frit,Ferro 3134
E: 20 Wollastonite
E: 20 kaolin,EPK
E: 20 silica
F: gloss
H: Alisa Clausen: used Johnson Matthey J frit instead of 3134. A gloss, covering glaze.
With 1 cobalt carbonate plus 0.5 chrome oxide, a gloss, covering teal green glaze.

A: Clausen ToDo Base
B: Alisa Clausen revision Tony Martens Dolomite white
B: same oxides as ToDo Base 1, similar to ToDo Base
C: 6
E: 50 nepheline syenite
E: 25 dolomite
E: 20 ball clay
E: 6 Wollastonite
F: matte
H: Alisa Clausen: With 10 black stain, a smooth, black matt, greenish where very thin. Medium grey stain gave a smooth, dark grey
matt.
With 10 red iron oxide, really smooth, clinging iron brown with some darker and lighter areas depending on application. Very
traditional looking iron semi matt. Good feel to surface. Adding 4 rutile made little difference.
With 10 ochre, one shade lighter than Clausen ToDo Base Brown, same smooth, matt surface with a good feel.

A: Clausen Semimetallic Base
B: Alisa Clausen
C: 6
D: cool maximum rate to 800C hold 1 hour
E: 65 clay,Redart
E: 20 borax
E: 10 dolomite
E: 5 silica
F: metallic
H: Alisa Clausen: A gloss, covering dark black brown. Breaks transparent over high areas on test tile.
With 2 cobalt carbonate, a well covering, semi gloss, metallic, even black glaze Needs to be thick.
With 5 rutile, a gloss, covering dark brown mustard colour glaze. Breaks transparent over high areas on test tile.
With 5 rutile plus 2 cobalt carbonate, very similar to version with just cobalt, but overall surface has a slight sparkle. Colour is not as
even and on very close examination, can see dark blue speckles.

A: Clausen Semimatte Base
B: Alisa Clausen
B: similar oxides to Lewis Semimatte Base
C: 6
D: cool maximum rate to 800C hold 1 hour
E: 20 clay,Redart
E: 20 dolomite
E: 20 feldspar,Feldshammer
E: 20 frit,Ferro 3134
E: 20 silica
F: semimatte
H: Alisa Clausen: A semi mat glaze that is cream in colour with a yellow cast. It also has crystals on the surface, giving the surface a
slight sparkle. Where it pools, it is glassy.
With 2 cobalt carbonate, a semi mat, dark gray glaze that is covering and smooth.
With 5 rutile plus 2 cobalt carbonate, a semi mat glaze that is a bluer gray than the original. The surface has crystals, giving the surface
a slight sparkle.
With 5 rutile, a gloss glaze under a cream, streaked shell. Blue opalescent areas where thickest. Breaks clear.

A: ToDo Base
B: Tony Martens
B: similar oxides to Clausen ToDo Base
C: 5-8
E: 50 nepheline syenite
E: 25 dolomite
E: 20 ball clay
E: 5 calcium carbonate
F: matte
H: Tony Martens: may give crystals if cooled slowly.
H: Alisa Clausen: white matt glaze with toasty brown edges where thin. Stable, no discernable difference when dipped twice. Very
nice feel. This glaze is very similar to Selsor Waxy White in both colour and feel, but this recipe is G.B. free. Can not get enough of
that feel! Do not see any crystals. Not scratch resistant.
With 5 rutile plus 1 cobalt carbonate, a taupe/green ground with light blue speckling. Also some light green high spots when dipped
twice.

A: ToDo Base 1
B: ToDo White revised
B: same oxides as Clausen ToDo Base
C: 6
D: cool maximum rate to 900C hold 1 hour
E: 49 nepheline syenite
E: 25 dolomite
E: 20 ball clay
E: 6 Wollastonite
F: semimatte
H: Alisa Clausen: white, semi matt, waxy, covering glaze. Stable and very smooth to the touch. More scratch resistant than ToDo
White, but still not truly hard.
With 1 cobalt carbonate, mat, pale lilac, opaque glaze, smooth surface.
With 1 cobalt carbonate plus 1 tin dioxide, mat, deeper lilac, opaque glaze, smooth surface.

A: White Bird Base
B: Clay Times July/August 2004
C: 5-7
D: cool maximum rate to 800C hold 1 hour
E: 47 nepheline syenite
E: 23 borate,Gerstley
E: 10 dolomite
E: 10 ball clay
E: 7 tin dioxide
E: 3 zirconia
F: gloss
H: Alisa Clausen: an opaque white gloss glaze. The original specifies any combination of tin dioxide and zirconia to add up to
10-12%. I am sure the test with these opacifiers in different proportions will alter the overall surface and colour response of this glaze.
With 4 rutile, white gloss with slight yellow cast.
With 6 rutile, white yellowish gloss.
With 3 copper carbonate, light green gloss.
With 1.5 cobalt carbonate, runny opacified blue.
With 1.2 cobalt carbonate plus 0.4 chrome oxide, teal green gloss.
With 1 red iron oxide, yellowish gloss, darker tan where it stayed in grooves of test tile.

A: Galloway SB Base
B: Clay Times, May/June 2004 Some Bright Green Julia Galloway
C: 6
D: cool maximum rate to 800C hold 1 hour
E: 40.91 feldspar,Custer
E: 31.82 strontium carbonate
E: 11.82 ball clay
E: 9.09 zinc oxide
E: 6.36 calcium carbonate
F: matte
H: Alisa Clausen: With 3 copper carbonate, stony mat bright copper green, with darker olive green where thickest.
With 3 cobalt carbonate, stony mat deep dark blue. Iron specs in clay body show through as spread out rust spots, this otherwise
covering glaze.
With 2 rutile, stony mat white with a yellow cast where thinner. Iron specs in clay showed through.
With 1-3 red iron oxide, stony mat dark caramel rust.

A: Opal Base
C: 6
D: cool maximum rate to 800C hold 1 hour
E: 30 spodumene
E: 20 silica
E: 14 borate,Gerstley
E: 13 talc
E: 7 dolomite
E: 5 kaolin,EPK
F: matte
H: Alisa Clausen: With 6 rutile plus 1 manganese dioxide, underlying glaze is a mat tan. Over the mat tan ground is a streaky white
and opalescent gloss shell. Overall, the glaze is tan with white, feathery streaking.
With 2 cobalt carbonate, dark blue purple mat.
With 4-6 copper carbonate, semi mat glass green.

A: Dolita Clear Base
B: Alisa Clausen
C: 6
E: 30 frit,Johnson Matthey 169
E: 30 kaolin,EPK
E: 15 silica
E: 10 ball clay
E: 15 dolomite
G: running, crazing
H: Alisa Clausen: Base: translucent, gloss.
With 1 cobalt carbonate, translucent, gloss, medium blue.
With 3 cobalt carbonate, translucent, gloss, dark blue, running.
With 1 cobalt carbonate and 2 rutile, translucent, gloss dark blue with dark to black pooled areas.
With 1 cobalt carbonate and 4.5 rutile, translucent, olive green ground with blue rivulets and streaks.
With 1 cobalt carbonate and 6 rutile, gloss, overall and covering medium green, breaking brown with slight bluish streaking.
With 1 cobalt carbonate and 2 chrome oxide, gloss, covering medium to dark green.
With 2 cobalt carbonate and 2 chrome, gloss, covering dark greenish teal.
With 2 cobalt carbonate and 2 copper carbonate and 2 tin dioxide, gloss, covering dark green, slightly lighter than above.
With 2 cobalt carbonate and 2 copper carbonate and 10 tin dioxide, gloss, covering teal green.
With 2 cobalt carbonate and 2 copper carbonate and 3 titanium dioxide and 2 rutile, semigloss, covering, grey blue ground with
greenish brown cast.
With 1 cobalt carbonate and 1 red iron oxide, gloss, cover, very dark blue.
With 1 cobalt carbonate and 3 red iron oxide, gloss, dark blue with almost black pooling. Very fluid and high edges but did not run,
crazed.
With 1 cobalt carbonate and 5 ochre, gloss, very dark blue, fluid edges.
With 2 cobalt carbonate and 1 tin dioxide, gloss, very dark blue, fluid and ran off tile.
With 3 rutile, translucent, gloss, pale yellow, crazed.
With 6 rutile, translucent ground, pale yellow, heavily streaked with opalescence. Very fluid but did not run off tile, crazed.
With 6 rutile and 6 red iron oxide, semimat, covering medium brown baizes. Appears to have and overall sparkle made up of tiny
crystals.
With 3 copper carbonate, translucent, gloss, pale green.
With 6 copper carbonate, translucent, gloss, medium green with dark green streaking. Very fluid, but did not run, crazed.
With 3 copper carbonate and 3 rutile, translucent, gloss, medium green streaking and shell over light brown ground, crazing.
With 3 copper carbonate and 6 rutile and 1.5 cobalt carbonate, gloss, covering, very fluid with several streaking colours over a medium
green grown, streaking is turquoise, brown and blue, very fluid and ran off tile in one area, breaking brown.
With 4 copper carbonate and 6 rutile, almost translucent gloss, very fluid, exaggeration of above, ran off the tile.
With 1 cobalt carbonate and 4 rutile and 2 red iron oxide, gloss, covering multi coloured glaze, brown ground and breaking, with
streaking blue, green and beige, a lot of movement without running, a good runner up for Floating Blue.
With 1 cobalt carbonate and 5 rutile and 0.5 red iron oxide, semigloss, covering and variegated green, dark green ground with lighter
green speckling.
With 5 red iron oxide, translucent, gloss, medium brown.
With 10 red iron oxide, translucent, gloss, dark brown.
With 5 tin dioxide, gloss, covering, soft white, slight yellowish cast.
With 10 tin dioxide, gloss, covering, white.
With 5 zirconia, translucent, cream, badly crazed.
With 10 zirconia, gloss, covering, stark white.
With 5 titanium dioxide, translucent, pale umber, slight opalescence where pooled.
With 10 titanium dioxide, translucent, gloss, light yellow ground, with thick streaking white crystals and blue opalescence, ran off tile.
With 5 titanium dioxide and 5 red iron oxide, gloss, covering medium brown with dark blue streaking, red in one of the streaks, a lot
of movement, high edge, but did not run.
With 1.5 titanium dioxide and 15 red iron oxide, gloss, medium brown ground with a lot of movement streaking, blue and black, ran
off tile.
With 1 rutile and 12.5 red iron oxide, semigloss, brown and black streaking, darkest where pooled.
With 4 manganese dioxide and 6 rutile, gloss, overall beige with blueish pooling.
With 4 manganese dioxide and 0.4 cobalt carbonate and 6 rutile, gloss, overall beige with very fluid grey blue streaking and pinkish
casts, ran off tile.

A: Baldwin Red
B: Kevin Baldwin
B: same oxides as Sankey Iron Red, similar to Spodumene Iron Red
C: 7-8
D: hold at 1265C for 20 min.
E: 44 feldspar,potash
E: 14 ash,bone
E: 14 quartz
E: 11 iron oxide,red
E: 10 talc
E: 8 ball clay,AK
E: 5 ball clay,HV
E: 3 lithium carbonate
E: 2 Bentonite
F: gloss
H: Kevin Baldwin: even bright red on white stoneware.

A: Sankey Iron Red
B: Baldwin Red adapted by John Sankey to North American materials
B: same oxides as Baldwin Red, similar to Spodumene Iron Red
 C: 6
D: hold at 950C for 1 hour
E: 44 feldspar,Custer
E: 16.5 silica
E: 14 ash,bone
E: 11 iron oxide,red
E: 10 talc
E: 10.5 kaolin,EPK
E: 3 lithium carbonate
E: 2 Bentonite
F: gloss
H: John Sankey: A very even colour as long as it is thicker than 50 um, red crystals on a black ground with visual depth. It tends to
black where it is thin. By far the most reliable of the iron reds I have tried. The expansion is high, but it works perfectly on my clay,
which is fairly low expansion, probably due to the high potash content, which increases both elasticity and tensile strength.

A: Spodumene Iron Red
B: adaptation of Sankey Iron Red to avoid soluble lithium carbonate
B: similar oxides as Sankey Iron Red,Baldwin Red
C: 6
D: hold at 950C for 1 hour
E: 41 feldspar,Custer
E: 13 ash,bone
E: 12 spodumene
E: 10 iron oxide,red
E: 10 talc
E: 6 silica
E: 6 frit,Fusion 367
E: 2 Bentonite
F: gloss
H: John Sankey: Very similar to Sankey Iron Red, but is more prone to the iron remaining as black FeO instead of the desirable red
Fe2O3, especially in specks, also a bit less fluid at cone 6 despite adding the boron frit.

A: Baldwin Green
B: Kevin Baldwin
C: 7-8
D: hold at 1265C for 20 min.
E: 60 feldspar,potash
E: 20 dolomite
E: 15 quartz
E: 6 rutile
E: 5 kaolin
E: 1 Bentonite
E: 1 copper carbonate
F: gloss
H: Kevin Baldwin: even light green on white stoneware.

A: Baldwin Blue
B: Kevin Baldwin
C: 7-8
D: hold at 1265C for 20 min.
E: 47 feldspar,potash
E: 28 quartz
E: 10 dolomite
E: 8 calcium carbonate
E: 7 kaolin
E: 3 rutile
E: 1 cobalt oxide
F: gloss
H: Kevin Baldwin: even bright blue on white stoneware.

A: Weiser Honey
C: 6
D: cool maximum rate to 800C hold 1 hour
E: 20 feldspar,potash
E: 20 borate,Gerstley
E: 20 nepheline syenite
E: 15 silica
E: 10 Wollastonite
E: 7 iron oxide,red
E: 5 kaolin
E: 2 dolomite
E: 1 titanium dioxide
F: gloss
H: Alisa Clausen: Gloss glaze, amber to dark browns and slight opalescence in thickest streaks. Where thin, glaze is more uniformly
brown.

A: Pinnell Seafoam
B: Peter Pinnell
C: 6
D: cool maximum rate to 800C hold 1 hour
E: 51.3 feldspar,F-4
E: 25.5 strontium carbonate
E: 13.6 kaolin,Grolleg
E: 9.6 frit,Ferro 3134
E: 5 copper carbonate
E: 5 titanium dioxide
F: matte
H: Alisa Clausen: used Johnson Matthey J frit instead of 3134, kaolin instead of china clay. Applied thick. A mat glaze that is well
melted and very smooth surface. The colour is a strong aqua green. The glaze is well covering and has a slight sheen, although mat.
Where it is thicker, has more sheen than where thinner, but green in both areas. Has a lush and thick look overall. Tested same glaze
with ball clay instead of kaolin. Resulted in a very similar glaze, but is slightly darker in overall colour. It is not as uniform in colour or
as bright as the recipe with kaolin. It has an appearance that the aqua colour is higher surface, over a darker ground. With kaolin the
glaze has an even colour, with ball clay, there is more colour play on the surface.

A: Clausen Opal Blue
C: 6
D: cool maximum rate to 800C hold 1 hour
E: 50 frit,Ferro 3134
E: 25 kaolin
E: 25 silica
E: 4 rutile
E: 1 cobalt oxide
F: gloss
H: Alisa Clausen: used Johnson Matthey J frit instead of 3134, 1.5 cobalt carbonate instead of 1 oxide. A glossy opalescent green
glaze, with opaque patches and rivulets of periwinkle blue where thickest. This glaze did not run, and has surface with many nuances.
Please note that Ron Roy suspects that this glaze could break down in the dishwasher, due to its low alumina.

A: Pinnell Grey Green
B: Clay Times, March/April, 2004
C: 6
D: cool maximum rate to 800C hold 1 hour
E: 27.3 spodumene
E: 26 nepheline syenite
E: 15.5 strontium carbonate
E: 14.3 kaolin,Grolleg
E: 8.5 frit,Ferro 3134
E: 7.0 silica
E: 5.0 titanium dioxide
E: 3 copper carbonate
E: 1.4 lithium carbonate
F: matte
H: Alisa Clausen: used Johnson Matthey J frit instead of 3134, local kaolin instead of Grolleg. Applied thick. With 3% copper
carbonate: a mat glaze with a dry but well melted surface. Colour is green to grey where thickest brown where thinner. Resembles the
original Weathered Bronze, but greyer overall. There are green flecks that break through the surface of the glaze. 4% copper: Much
greener overall with many green flecks joining over a grayish ground surface colour. Small crystals are more obvious on surface and
has a slightly lichen effect in some areas where thicker. 5% copper: The green specs are brighter. Therefore there is a stronger contrast
between them and the grey ground. The ground is browner where thinner, but the green is as strong.

A: Pinnell Green Black
B: Clay Times
C: 6
D: cool maximum rate to 800C hold 1 hour
E: 29.3 nepheline syenite
E: 27.2 spodumene
E: 17.8 strontium carbonate
E: 12.0 kaolin,Grolleg
E: 8.0 silica
E: 5.0 copper carbonate
E: 5.0 titanium dioxide
E: 4.3 frit,Ferro 3134
E: 1.4 lithium carbonate
F: semimatte
H: Alisa Clausen: used Johnson Matthey J frit instead of 3134, local kaolin instead of Grolleg. Applied thick. A semi mat with
movement in the surface. The glaze looks similar to the original Weathered Bronze where thinnest, but with a better melt and therefore
slightly more gloss. However, where thickest, this is the brightest of greens of all of the Pinnell new formulations of Weathered
Bronze. It is a strong aqua to grass green, with movement in the surface, showing some minute whitish streaking. It is black and green
where thinnest. John Hesselberth has tested this glaze for copper leaching and recommends this glaze for decorative use only.

A: Chinese Blue Green
B: Clay Times March/April 2003
B: similar oxides to Buck Sea Green
C: 6
D: cool maximum rate to 800C hold 1 hour
E: 39.71 feldspar,Custer
E: 25.87 silica
E: 14.33 calcium carbonate
E: 11.54 zinc oxide
E: 4.71 kaolin,EPK
E: 1.92 copper carbonate
E: 1.92 Bentonite
F: gloss
