Repository: derekphilipau/glazy-data

# glazy-data
Public data from the Glazy database

## About

The Glazy database of ceramic recipes was originally seeded with data from [Linda Arbuckle's](http://lindaarbuckle.com)  [GlazeChem database](http://lindaarbuckle.com/arbuckle_handouts.html), John Sankey's [glaze database](http://www.johnsankey.ca/glazedata.html) (which is based on the extensive work by [Alisa Clausen](https://glazy.org/u/alisaclausen)), and [Louis Katz's](http://www.louiskatz.net) [Hyperglaze database](http://falcon.tamucc.edu/~lkatz/allglazes.txt).

This repository intends to continue the tradition of making recipes publicly available.  This archived data only includes publicly shared recipes and materials.

File: legacy-data/john-sankey/The Sankey Glaze Database.html (part 2 of 7)
The Sankey Glaze Database
H: Alisa Clausen: glossy, aqua green, transparent glaze. The glaze has a slightly textured feel, with tiny crystals where thickest.

A: Pinnell Weathered Bronze
B: Clay Times March/April 2003
B: similar oxides to Clarke Strontium Matte Base Bronze
C: 6
D: cool maximum rate to 800C hold 1 hour
E: 60 nepheline syenite
E: 20 strontium carbonate
E: 10 kaolin
E: 9 silica
E: 5 titanium dioxide
E: 5 copper carbonate
E: 1 lithium carbonate
F: semimatte
H: Alisa Clausen: applied thick. A mat to semi mat overall brown glaze with a greenish cast , that is well covering. Colour is
essentially a dark olive brown. Ball clay version: a mat to semi mat overall, with olive brown breaking over a green ground. I have
always mixed this glaze with ball clay instead of the kaolin in the recipe. The glaze acts much better for me with ball clay than kaolin.

A: Crystalline Aqua Icing
B: Clay Times Sept/Oct 2003
B: similar oxides to Icing Pink
C: 6
D: cool maximum rate to 800C hold 1 hour
E: 41.48 silica
E: 23.61 nepheline syenite
E: 12.39 calcium carbonate
E: 11.26 lithium carbonate
E: 6.46 borate,Gerstley
E: 3.55 rutile
E: 3.05 tin dioxide
E: 2.82 magnesium carbonate
E: 2.50 copper carbonate
E: 1.98 barium carbonate
F: semimatte
H: Alisa Clausen: A semi mat glaze that is has a smooth surface. Where thickest, it is slightly streaky and aqua, where thinnest, it is an
olive green.

A: Crystalline Green Icing
B: Clay Times Sept/Oct 2003
C: 6
D: cool maximum rate to 800C hold 1 hour
E: 41.48 silica
E: 23.61 nepheline syenite
E: 12.39 calcium carbonate
E: 11.26 lithium carbonate
E: 6.46 borate,Gerstley
E: 2.82 magnesium carbonate
E: 3.8 copper carbonate
E: 0.25 cobalt carbonate
F: semimatte
H: Alisa Clausen: a glossier glaze than Crystalline Aqua Icing, overall an olive green colour with some lighter areas where thickest.

A: Yellow Brown Opal
B: similar oxides to Honey Clear and Brown Opal
C: 6
D: cool maximum rate to 800C hold 1 hour
E: 30 spodumene
E: 20 silica
E: 14 borate,Gerstley
E: 13 talc
E: 7 dolomite
E: 6 rutile
E: 5 kaolin
E: 1 manganese dioxide
H: Alisa Clausen: A yellow brown glaze. No surface or colour difference substituting Johnson Matthey J frit for the borate. I have
tested this recipe with Colemanite as well. None of my tests have yielded any opalescence or blues.

A: Brown Opal
B: similar oxides to Honey Clear and Yellow Brown Opal
C: 6
D: cool maximum rate to 800C hold 1 hour
E: 30 spodumene
E: 20 silica
E: 14 borate,Gerstley
E: 13 talc
E: 7 dolomite
E: 6 rutile
E: 5 kaolin
E: 1-2 cobalt oxide
E: 4-6 copper carbonate
H: Alisa Clausen: a darker version of Yellow Brown Opal, with no visible difference in the borate or Frit J tests.

A: Cream Rust
B: John Post revision of Buck Cream Breaking Red
B: Clay Times July/August 2004
C: 5-8
D: cool maximum rate to 800C hold 1 hour
E: 30.6 frit,Ferro 3134
E: 26.6 feldspar,Custer
E: 18.2 silica
E: 13 tin dioxide
E: 10.6 Wollastonite
E: 8.4 kaolin,EPK
E: 6.0 iron oxide,red
E: 3.3 strontium carbonate
E: 2.3 talc
F: semigloss
H: Alisa Clausen: a thick, covering semi gloss, cream where glaze is thickest and rust where the glaze is thinnest. This is a breaking
glaze, with distinct colour differences from thick to thin. Has shino-like flecked and speckled look where thickest.
H: John Post: a speckled rust glaze where thin, turning into a creamy beige glaze if it is applied more thickly. Great in combination
with Berry Rust. Works at cone 6-7. In reduction at cone 7 it turned an unattractive speckled grey. I tried using less tin in order to cut
the cost of the glaze, but the glaze was not opaque enough with 3% or 6% tin. At 9% the glaze was opaque, but did not have the
creamy brightness of the glaze with 13%. I also tried 15% superpax instead of the tin, but that glaze test turned the rust colour a dull
brown and the left the creamy areas looking dingy.

A: Clausen Light Gray Semimatte
B: Alisa Clausen
C: 6
D: cool maximum rate to 800C hold 1 hour
E: 20 clay,Redart
E: 20 dolomite
E: 20 Wollastonite
E: 20 frit,Ferro 3134
E: 20 silica
E: 2 cobalt carbonate
F: semimatte
H: Alisa Clausen: covering, semi mat glaze that is well melted. Smooth surface. Where thickest, the glaze is a dark gray, where
thinner, the colour has blue cast and is not as covering.

A: Kemp Lichen
B: Clay Times Nov/Dec 2001 Brian Kemp
C: 6
D: cool maximum rate to 800C hold 1 hour
E: 30 feldspar,soda
E: 30 magnesium carbonate
E: 20 kaolin
E: 10 frit,Ferro 3134
E: 10 talc
G: crawls
H: Alisa Clausen: The glaze pulled, separated and crawled from the underlying glaze of contrasting colour (I used Nutmeg) making a
high and textured lichen effect. The glaze is slightly dry and although the effect is very textured, it separated into islands with sharper
borders than the rounder, ball like islands I was aiming for. With the fine help of Bacia, I was able to get this glaze to work this far,
because she told me that it must be applied very thickly, until it crackles a bit when dried, but to much so that it will fall off the pot as
you lift it into the kiln. There is a lot to experiment with this glaze. It can also be coloured with stains and oxides.

A: Hamer Bristol
B: The Potters Dictionary, Hamer and Hamer
C: 6
D: cool maximum rate to 800C hold 1 hour
E: 65 feldspar,Feldshammer
E: 10 zinc oxide
E: 9 kaolin
E: 8 calcium carbonate
E: 5 titanium dioxide
E: 3 silica
F: semimatte
H: Alisa Clausen: Semi mat, opaque white glaze. Appears a little dry, but has a soft sheen and smooth to touch. Oxides showed
through glaze, although very muted.

A: Heloise Bristol
C: 6
D: cool maximum rate to 800C hold 1 hour
E: 68 feldspar,potash
E: 10 calcium carbonate
E: 8 kaolin
E: 7 zinc oxide
E: 7 silica
F: semimatte
H: Alisa Clausen: used calcium carbonate for calcium carbonate. A semi mat glaze, glossier than Janet Hamer Bristol. White, but not
completely opaque, allowing for oxides to show through.

A: Broken Pearl Green
B: Clay Times, Nov/Dec. 2004
C: 6
D: cool maximum rate to 800C hold 1 hour
E: 28 feldspar,potash
E: 20 silica
E: 14 calcium carbonate
E: 14 dolomite
E: 10 zinc oxide
E: 7 rutile
E: 4 Bentonite
E: 3 lithium carbonate
F: gloss
H: Alisa Clausen: gloss glaze, a mottled tan ground with white and slightly opalescent streaking overall.

A: Eggshell
B: Ceramics Monthly, Oct. 2004
C: 6
D: cool maximum rate to 800C hold 1 hour
E: 44.5 frit,Ferro 3124
E: 20 feldspar,Custer
E: 9.5 calcium carbonate
E: 9 tin dioxide
E: 8 silica
E: 7.5 Bentonite
E: 5.5 zinc oxide
E: 5 kaolin,EPK
E: 3 iron oxide,red
F: gloss
H: Alisa Clausen: gloss, covering glaze, medium rust brown ground, with darker brown speckling and slight streaking with a cream
colour where thickest. Dark rust where thinnest.

A: Cooper Barium Nickel Blue
B: Hamer and Hamer credited to Emmanuel Cooper
C: 5
D: cool maximum rate to 800C hold 1 hour
E: 52 feldspar,Forshammer
E: 15 barium carbonate
E: 12 zinc oxide
E: 10 silica
E: 6 kaolin
E: 5 calcium carbonate
E: 2 nickel oxide,black
F: gloss
G: potentially toxic
H: Alisa Clausen: semi mat yellow to light brown glaze, with bright blue specs.

A: Cooper Nickel Blue
B: Hamer and Hamer credited to Emmanuel Cooper
C: 5
D: cool maximum rate to 800C hold 1 hour
E: 52 feldspar,Forshammer
E: 11.2 strontium carbonate
E: 12 zinc oxide
E: 10 silica
E: 6 kaolin
E: 5 calcium carbonate
E: 2 copper oxide,black
F: gloss
H: Alisa Clausen: similar to Cooper Barium Nickel Blue, but the ground colour is paler than the barium version. Blue specs are as
visible.

A: Cooper Yellow Matte
B: Emanuel Cooper
C: 6
E: 48.6 feldspar,soda
E: 19.4 barium carbonate
E: 9.7 calcium carbonate
E: 9.7 zinc oxide
E: 9.7 ball clay
E: 2.8 rutile
F: matte
H: Alisa Clausen: A very, very dry matt pale yellow that clung very closely to the test bowl, like a slip, Looks like an underfired
surface, but very smooth. Could be interesting together with other detail glazes.

A: Cooper Blue Curdle on Jade
B: Bonnie Staffel credited to Emmanuel Cooper
C: 6
D: cool maximum rate to 800C hold 1 hour
E: 40 feldspar,F-4
E: 20 kaolin
E: 18 stone,Cornwall
E: 18 calcium carbonate
E: 5 rutile
E: 4 zinc oxide
E: 2 copper carbonate
F: matte
H: Alisa Clausen: Mat tan ground with a green cast, speckled with dark blue and green.

A: Cooper Bleached Albany
B: Bonnie Staffel credited to Emmanuel Cooper
C: 6
D: cool maximum rate to 800C hold 1 hour
E: 32 slip,Albany
E: 20 calcium carbonate
E: 10 kaolin,EPK
E: 6 rutile
F: matte
H: Alisa Clausen: used Redart clay instead of Albany. Caramel brown mat, slightly dry.

A: Cooper Speckled Transparent
B: Clay Times Nov/Dec. 2004
C: 5-6
D: cool maximum rate to 800C hold 1 hour
E: 25 nepheline syenite
E: 35 frit,Ferro 3134
E: 20 kaolin
E: 20 silica
E: 7 rutile
F: gloss
H: Alisa Clausen: clear gloss, clay body has an overall toasty colour under glaze.

A: Jeannie Purple
B: Clay Times Jan/Feb. 05, based on John Hesselberth and Ron Roy Tin/Chrome Raspberry
B: similar oxides to Rosenrot Red 1, Rosenrot Red 4, Chrome Tin Base Raspberry Blue, Chrome Tin Base Raspberry
B: similar oxides to Chrome Tin Base and Goodrich Cranberry
C: 6
D: cool maximum rate to 800C hold 1 hour
E: 30 silica
E: 20 calcium carbonate
E: 18 nepheline syenite
E: 18 ball clay,OM-4
E: 14 frit,Ferro 3134
E: 3.75 tin dioxide
E: 0.60 cobalt carbonate
E: 0.20 chrome oxide
F: gloss
H: Alisa Clausen: gloss dark blue purple

A: Strontium Opal Blue
C: 6
D: cool maximum rate to 800C hold 1 hour
E: 37.8 feldspar,Custer
E: 24.9 silica
E: 22.8 borate,Gerstley
E: 11.2 calcium carbonate
E: 3.1 strontium carbonate
E: 3 rutile
E: 0.4 cobalt carbonate
F: gloss
H: Alisa Clausen: gloss, opaque and covering glaze. Pale blue periwinkle colour, even where thick and thinner.

A: Rita Schiavones Periwinkle
B: Ceramics Monthly, Oct. 2004
B: similar oxides to Randy Blue, Annie Tan, Touchstone Base and Rhoades White Satin Matte
C: 6
D: cool maximum rate to 800C hold 1 hour
E: 32 borate,Gerstley
E: 30 silica
E: 20 feldspar,F-4
E: 14 talc
E: 4 kaolin,EPK
E: 2 rutile
E: 1 cobalt oxide
F: semigloss
H: Alisa Clausen: semigloss glaze, blue/gray and very slightly mottled with medium blue. Covering and opaque.

A: Galloway Water Blue
B: Clay Times, May/June 2004 Julia Galloway
C: 6
D: cool maximum rate to 800C hold 1 hour
E: 77 frit,Ferro 3110
E: 10 silica
E: 7 kaolin,EPK
E: 6 borate,Gerstley
E: 5 cobalt carbonate
E: 3 Bentonite
F: gloss
H: Alisa Clausen: gloss dark blue.

A: Rust Nutmeg
B: same oxides as Nutmeg Semimatte and Nutmeg, similar to Schran Orange Brown and Nutmeg 1
C: 6
D: cool maximum rate to 1100C hold 1 hour
E: 23.3 dolomite
E: 23.3 spodumene
E: 23.3 ball clay,OM-4
E: 23.3 silica
E: 6.8 frit,Ferro 3134
E: 4.85 tin dioxide
E: 3.24 ochre
E: 1.94 Bentonite
E: 1 iron oxide,red
F: semigloss
H: Alisa Clausen: used local red clay instead of OM-4. Gloss glaze with shino like colorations. The glaze is a rust brown where
thinnest and pools cream where thickest. Overall appearance is a rust glaze with streaks and patches of cream. A glaze that breaks
well. This version is slightly rustier in colour than the original version, but not very much so. Smooth to the feel.

A: Wilson Textured Crawl
B: Bacia Edelman credited to Lana Wilson
B: similar oxides to Dry White 1
C: 6
D: cool maximum rate to 1100C hold 1 hour
E: 60 nepheline syenite
E: 22 magnesium carbonate
E: 18 ball clay
G: crawls
H: Alisa Clausen: Application is crucial to get this glaze to crawl. It must be applied thickly enough that there are slight cracks in the
dried surface. I brushed it on. Glossy, white islands, like drops of school glue (Elmer for the Americans). The individual islands were
different in overall sizes, from 1cm or less to a healthy 2 centimeters in diameter. They are varied in shape from round to oblong. The
islands sit high above the clay surface and are smooth to the touch. Over a commercial 04 black, the glaze melted into the glaze, still
forming distinct islands. The island edges are more geometric, like oatmeal, however still very distinct. The are not as raised as the
Texture crawl by itself, but still raised about the surface of the black glaze. The black glaze pooled and formed a border around each
island. Over Lili Krakowski Albany Slip substitution, the glaze is more covering and is more lichen like as opposed to raised islands.
The overall surface is a labyrinth of white flattened shapes of all forms, revealing the slip only where the shapes are separated by their
crevice like borders. The glaze lies almost flat, but has a very distinct lichen pattern like the pattern of our brain tissue. Lana sprays it
on.

A: Cooper 97 Base
B: Cibele Toledo Krukowski
C: 6
D: cool maximum rate to 1100C hold 1 hour
E: 35 feldspar,Feldshammer
E: 30 calcium carbonate
E: 15 stone,Cornwall
E: 14 ball clay
E: 6 zinc oxide
F: gloss
G: crazing
H: Alisa Clausen: A smooth, semi mat, transparent glaze. Has a sheen and is glassy where thickest. Where thickest, glaze crazed.

A: Yellow Oxide
B: Ceramics Monthly April, 2001
B: similar oxides to Barringer Yellow Oxide
C: 6
D: cool maximum rate to 1100C hold 1 hour
E: 31.52 kaolin
E: 28.26 frit,Ferro 3110
E: 18.48 zinc oxide
E: 17.39 silica
E: 4.35 iron oxide,red
E: 4.35 lithium carbonate
E: 4.35 tin dioxide
E: 0.54 ochre
E: 0.44 copper carbonate
F: gloss
G: shivering
H: Alisa Clausen: Gloss glaze that is rust red where thinnest. It pooled very glassy with a crystallized yellowish surface. There is a red
spot in the middle of the test tile. I have tested this glaze twice, both on white and on brown stoneware. Both times, the glaze showed a
well melted, multi coloured gloss. The glaze was an more overall yellowish brown on the brown stoneware. Smooth and slightly more
of a semi gloss. I glazed the insides of several pots with this glaze. The glaze literally popped off the slides of the pot in big chunks and
splinters. This is the first time I have witnessed a glaze shiver so severely minutes after the pots were unloaded. They continued to
shiver in small splinters a day after. Now I have thrown them away, carefully, but they could still be pinging and popping. The test tiles
are from very recently and from over a year ago. They have not shivered.

A: Bell Lichen
B: Mark Bell
C: 6
D: cool maximum rate to 1100C hold 1 hour
E: 30 feldspar,soda
E: 31 magnesium carbonate
E: 6 frit,Hommel 25
E: 8 talc
E: 6 zinc oxide
E: 10 kaolin
F: matte
G: crawling
H: Alisa Clausen: The application of this glaze is crucial. It must be applied thickly enough that it dries with slight cracks over the
dried surface. This recipe is very similar to Kemp Lichen, with the addition of Zinc Oxide. The glaze forms small, close, irregularly
shaped curdles. They are have a more mat surface than the Kemp recipe. The addition of Zinc also makes the overall glaze slightly
drier and the edges of the curdles are slightly lifted. The overall feel is craggy and rough. It resembles lichen moss and although the
edges are lifted, they are fused. With 3% added Rutile has slightly larger lichen forms, colour is the same. Over Commercial Black
cone 04 glaze the curdles smoothed out, are in general larger and glossier. The Black glaze pools in between the curdles.

A: Burkett/Borcherding Clear
B: Clay Times, March/April, 2005 Kate Borcherding and Richard Burkett
C: 6
D: cool maximum rate to 1100C hold 1 hour
E: 70 frit,Ferro 3195
E: 12 silica
E: 10 Wollastonite
E: 8 kaolin,EPK
E: 2.0 Bentonite
E: 0.25 Epsom salts
F: gloss
H: Alisa Clausen: Transparent, gloss glaze.

A: Burkett/Borcherding Green
C: 6
D: cool maximum rate to 1100C hold 1 hour
E: 100 Burkett/Borcherding Clear
E: 0.25 copper carbonate
F: gloss
H: Alisa Clausen: Transparent, green gloss.

A: Zakin Dry Base
B: Richard Zakin
C: 6
D: cool maximum rate to 1100C hold 1 hour
E: 28 Wollastonite
E: 26 ball clay
E: 35 nepheline syenite
E: 8 tin dioxide
E: 3 zinc oxide
F: matte
H: Alisa Clausen: Dry, but melted stark white, covering, mat glaze. Smooth surface. More a glaze then a slip, but seems just melted
enough to be smoother than a slip. Could be good for those who need a white slip/glaze between a dark clay body and a transparent
glaze.

A: Dry Yellow Pumpkin
B: Ababi Sharon
C: 6
D: cool maximum rate to 1100C hold 1 hour
E: 24 kaolin
E: 19 dolomite
E: 18 frit,Ferro 3134
E: 16 kaolin,calcined
E: 16 spodumene
E: 14 titanium dioxide
E: 8 silica
E: 6 rutile
F: matte
H: Alisa Clausen: used 40 kaolin instead of 24 kaolin and 16 calcined kaolin. Mat, smooth, covering glaze. Slight sheen on surface.
Colour is a truly mellow yellow orange. On closer look at the surface, there is some pitting, but cannot feel it. The glaze has an area
that is darker and toastier than rest of test tile. An unusual colour, as it is very much in the yellow family.

A: Kilpatrick Butterscotch Matte
B: Holly Kilpatrick
C: 6
D: cool maximum rate to 1100C hold 1 hour
E: 38.3 ball clay
E: 22.3 frit,Ferro 3134
E: 22.2 dolomite
E: 11.9 titanium dioxide
E: 5.6 rutile
E: 4.1 lithium carbonate
E: 1.2 calcium carbonate
F: matte
H: Alisa Clausen: Mat, covering glaze. Colour is a toasty yellow. In comparison with Dry Yellow Pumpkin, this glaze is drier and a
true mat. The colour is not as yellow orange, but is still in the same family. It is a slightly whiter yellow orange, with slightly less depth
of colour and warmth than Dry Yellow Pumpkin. However, an unusual yellow orange, and no pitting.

A: Redart Mix
B: Lili Krakowski
E: 58 clay,Redart
E: 8 dolomite
E: 2.5 calcium carbonate
H: A substitute for Albany slip

A: Krakowkski Little Alex Porter
B: Lili Krakowski
C: 6
D: cool maximum rate to 1100C hold 1 hour
E: 57 Redart Mix
E: 21 borate,Gerstley
E: 14 silica
E: 7 iron oxide,red
E: 4 ash,bone
E: 4 ash,hardwood
F: gloss
H: Alisa Clausen: used 8 bone ash instead of bone plus wood. Gloss, gorgeous tenmoku glaze. Black ground with breaking iron red
over surface.

A: Krakowkski Ari Sherry
B: Lili Krakowski
C: 6
D: cool maximum rate to 1100C hold 1 hour
E: 36 Redart Mix
E: 21 borate,Gerstley
E: 14 silica
E: 12 ash,bone
F: gloss
H: Alisa Clausen: Semi gloss, covering, rust red brown glaze. Although very dark, this glaze has lively and reflective rust cast. Best
where double dipped.

A: Mackersi Yellow
B: Clay Times, March/April, 2005
C: 6
D: cool maximum rate to 1100C hold 1 hour
E: 63 feldspar,F-4
E: 21 dolomite
E: 16 strontium carbonate
E: 2 Bentonite
E: 4.2 Crocus Martis
F: gloss
G: crazing
H: Alisa Clausen: Apply thinly, runs and pinholes if thick. Crazed. Transparent, yellow green, gloss. Streaked. Described as
translucent yellow, mat with rivulets.

A: Bailey Red Orange
B: Mike Bailey
B: similar oxides to Penland Red Orange and Bailey Orange
C: 6
D: cool maximum rate to 1100C hold 1 hour
E: 46.7 feldspar,potash
E: 16.9 talc
E: 15 ash,bone
E: 11.5 iron oxide,red
E: 11.4 silica
E: 4 kaolin,EPK
E: 4 lithium carbonate
E: 2 Bentonite
F: semigloss
H: Alisa Clausen: semi gloss, satin smooth surface, dark brown. As described in Clay Times, an unfortunate depressing Yuck Brown.
However, the surface is so attractive, and in strong light, there is an orange spec. This is a glaze I will further test. I found from my
work with red clay glazes, the difference of a flux or spar can make vast variations in surface colour. Using Crocus Martis instead of
iron oxide,red gives the same silk mat surface, covering glaze. Colour is a green brown where thickest and brown where thinnest.

A: Penland Red Orange
B: similar oxides to Bailey Orange and Bailey Red Orange
C: 6
E: 46.7 feldspar,F-4
E: 16.9 talc
E: 15 ash,bone
E: 11.5 Crocus Martis
E: 11.4 silica
E: 4 kaolin,EPK
E: 4 lithium carbonate
E: 2 Bentonite
F: semigloss
H: Dolita Dohrman: intense rust-red with black variegation, beautiful soft sheen, reliable with any clay (except, in my experience,
Highwater Earthen Red).

A: Selsor White Matte
B: Marcia Selsor
B: same oxides as Moore White Matte 1
C: 6
D: cool maximum rate to 1100C hold 1 hour
E: 38 nepheline syenite
E: 23 kaolin,EPK
E: 20 dolomite
E: 18 silica
E: 10 borate,Gerstley
E: 4 calcium carbonate
F: matte
H: Alisa Clausen: Mat, soft white, covering glaze. Typical Dolomite mat surface, smooth and nicely melted at cone 6.

A: Moore White Matte 1
B: an early adaption by Charles Moore from Selsor White Matte
C: 6
D: cool maximum rate to 1100C hold 1 hour
E: 33.5 nepheline syenite
E: 20 kaolin,EPK
E: 17.5 dolomite
E: 16 silica
E: 9 borate,Gerstley
E: 2.5 calcium carbonate
F: matte
H: Alisa Clausen: Mat, soft white, covering glaze. This version is visually almost identical to Marcia original recipe, however, it is a
tiny bit drier on the surface. Still, well melted and has a smooth feel.

A: Moore White Matte
B: adapted by Charles Moore from Selsor White Mat
B: similar oxides to Butter Base
C: 6
D: cool maximum rate to 1100C hold 1 hour
E: 33.5 nepheline syenite
E: 30 silica
E: 20 kaolin,EPK
E: 17.5 dolomite
E: 9 borate,Gerstley
E: 2.5 calcium carbonate
F: semimatte
H: Alisa Clausen: This version is a soft white, covering, silk mat glaze. It is my personal favourite type of surface, a smooth to touch,
milky white, silky, well melted, semi mat. The glaze is slightly more reflective than Selsor Waxy White, but still mat, with a very
smooth feel to the surface. Just makes me want to pass the test tile across my cheek.
H: John Sankey: white with a definite beige cast, faintly rough silk matte, more matte than Selsor Waxy White when both are fired
without a cooling hold.

A: Waxy White 2
B: Ababi Sharon via Maurice Weitman
C: 6
D: cool maximum rate to 1100C hold 1 hour
E: 35.5 Wollastonite
E: 23.2 silica
E: 17.2 kaolin,EPK
E: 12.7 frit,Ferro 3134
E: 10.3 nepheline syenite
E: 1.1 talc
F: semimatte
H: Alisa Clausen: Semi mat, covering, white glaze. Waxy and silky feel, slight sheen on surface, milky in colour

A: Hansen 20x5 Base
B: Tony Hansen
B: similar oxides to Chrome Tin Base Raspberry Blue, Chrome Tin Base and Edwards Clear
C: 6
D: cool maximum rate to 1100C hold 1 hour
E: 20 frit,Ferro 3134
E: 20 Wollastonite
E: 16 silica
E: 16 feldspar,Custer
E: 9 kaolin,EPK
F: gloss
G: shallow pinholes
H: Alisa Clausen: used equal volumes as specified by Tony, weights as shown. A clear, transparent gloss.
H: Cindy Strnad: the reason you get a matte finish is the formation of calcium crystals. For this, you need a slow cooling cycle. I get a
nice buttery matte with a slight tendency toward shallow pinholes, and a subdued medium-dark blue on brown clay when cooling at
55C per hour down to 540C.
H: Alisha Clarke: a very good and stable glaze base that can be used with many colorants, a good starting point for someone just
getting into mixing their own glazes. The recipe is simple and easy to mix up.

A: Strnad Crystal Matte
B: Cindy Strnad
B: similar oxides to Zamek Clear
C: 6
D: requires a slow cool
E: 30 kaolin,EPK
E: 21 calcium carbonate
E: 20 feldspar,Custer
E: 15 frit,Ferro 3134
E: 14 silica
F: matte
H: Cindy Strnad: developed from Hansen 20x5 and one from Ron Roy, to avoid the tendency to pinhole with Hansen. But, with Ron
base, the glaze was closer to a baby blue, and I wanted dark. So I fiddled around with it to bring the numbers nearer to those in Tony
glaze, and this is what I came up with. No pinholes so far.

A: Hewitt Eggshell
B: David Hewitt
C: 6
D: cool maximum rate to 900C hold 1 hour
E: 48 feldspar,potash
E: 16 kaolin
E: 15 dolomite
E: 10 calcium carbonate
E: 5.5 frit,Potterycrafts 2960
E: 0.25 zinc oxide
F: matte
H: Alisa Clausen: Mat dolomite glaze, soft white colour, showing iron specs. in clay body. Smooth and evenly melted.

A: Krakowski Marsala
B: Lili Krakowski
C: 6
D: cool maximum rate to 900C hold 1 hour
E: 60 Redart Mix
E: 10 nepheline syenite
E: 10 frit,Ferro 3185
E: 10 frit,Fusion 134
E: 10 talc
E: 7 iron oxide,red
E: 6 ash,bone
F: gloss
H: Alisa Clausen: Gloss glaze, dark brown to black ground under a fluid streaks of rust and light brown. A lot of movement, but not
running.

A: Krakowski Noah Port
B: Lili Krakowski
C: 6
D: cool maximum rate to 900C hold 1 hour
E: 60 clay,Redart
E: 20 nepheline syenite
E: 10 dolomite
E: 20 frit,Ferro 3134
E: 5 iron oxide,red
F: gloss
H: Alisa Clausen: Gloss glaze, dark brown to black ground under a fluid streaks of rust and light brown. A lot of movement, but not
running.

A: Frogpond Green 1
B: John Hesselberth
B: similar oxides to Charcoal Satin Matte
C: 6
D: cool maximum rate to 900C hold 1 hour
E: 31 frit,Ferro 3124
E: 23.2 Wollastonite
E: 31.7 kaolin,EPK
E: 14.1 silica
E: 3.5 copper carbonate
E: 5.5 rutile
F: gloss
H: Alisa Clausen: Gloss, light green glaze, with movement and streaking on surface. Pinkish cast where streaking separates overall
green ground. Where glaze moves and collects at bottom of dipping edge, glaze is raised but not dripping. Perhaps my frit has made
this glaze glossy, could add some kaolin,EPK in further testing.

A: John Post 244 Base
B: John Post
C: 6
D: cool maximum rate to 900C hold 1 hour
E: 30 silica
E: 28.7 kaolin,EPK
E: 21.5 frit,Ferro 3110
E: 16.9 dolomite
E: 2.9 talc
F: semigloss
H: Alisa Clausen: Semi gloss, transparent glaze, smooth and well melted.

A: John Post White
B: John Post
B: similar oxides to Easy White and Hansen 20Wx5 White
C: 6
D: cool maximum rate to 900C hold 1 hour
E: 24 silica
E: 21 frit,Ferro 3134
E: 20 Wollastonite
E: 19 nepheline syenite
E: 16 kaolin,EPK
E: 15 zirconia
F: gloss
H: Alisa Clausen: Gloss, stark white glaze, even and covering.

A: Costello Carbonate Leaf Green
B: Ceramics Monthly September 2005 Jayne Shatz
C: 6
D: cool maximum rate to 900C hold 1 hour
E: 45 feldspar,Custer
E: 25 silica
E: 20 borate,Gerstley
E: 6 barium carbonate
E: 6 copper carbonate
E: 2 calcium carbonate
E: 2 ball clay
F: gloss
H: Alisa Clausen: gloss, transparent, medium green glaze, colour is slightly mossy, like a dark leaf green. Recommended by Shatz to
try over rutile mat as a decorative addition.

A: Shatz Clear
B: Ceramics Monthly September 2005 Jayne Shatz
C: 6
D: cool maximum rate to 900C hold 1 hour
E: 38 feldspar,Custer
E: 25 borate,Gerstley
E: 19.6 silica
E: 8.7 barium carbonate
E: 8.7 calcium carbonate
E: 8.7 Bentonite
F: gloss
H: Alisa Clausen: Gloss, transparent glaze. Described as a great liner glaze in article. I would choose something else, without barium
and without so much Gerstley. I made this glaze with a boron frit instead of G. B. and the result looked the same, with a very good
melt. I would suggest also subbing strontium for the barium. That would get rid of the barium and since there are no colour enhancing
issues, (where I have found strontium not to be as good as catalyst as barium) it could be a success. 100 gr. barium carbonate equals
74.8 gr. strontium carbonate (6.5 gr. s.c. for this recipe).

A: Shatz Matte Black
B: Ceramics Monthly September 2005 Jayne Shatz
C: 6
D: cool maximum rate to 900C hold 1 hour
E: 36.8 feldspar,Custer
E: 18.4 barium carbonate
E: 18.4 slip,Barnard
E: 9.2 kaolin,EPK
E: 9.2 silica
E: 9.2 zinc oxide
E: 8 borate,Gerstley
E: 3.4 copper oxide,black
E: 2.4 cobalt oxide
E: 2.3 iron oxide,red
F: matte
G: pinholing,potentially toxic
H: Alisa Clausen: used local red clay for Barnard. Mat, oversaturated, possibly underfired, black glaze, some pinholing

A: Shatz Rutile Matte
B: Ceramics Monthly September 2005 Jayne Shatz
C: 6
D: cool maximum rate to 900C hold 1 hour
E: 56 nepheline syenite
E: 20 calcium carbonate
E: 18 kaolin
E: 9 zinc oxide
E: 7 rutile
E: 6 silica
F: matte
H: Alisa Clausen: mat, yellowish cream colour, slight grey streaking overall. Surface is varied with lighter cream crystals to greyish
undertones where glaze streaks.

A: Cressell Frost
B: Pam Cressell
C: 6
D: cool maximum rate to 900C hold 1 hour
E: 34.2 silica
E: 21.4 calcium carbonate
E: 19.5 kaolin,EPK
E: 15.4 nepheline syenite
E: 7.0 spodumene
E: 2.6 tin dioxide
E: 2.5 zinc oxide
F: gloss
H: Alisa Clausen: Gloss, transparent cream white.

A: Rhoades White Satin Matte
B: Kathy Rhoades
B: similar oxides to Annie Tan, Rita Schiavones Periwinkle and Touchstone Base
C: 6
D: cool maximum rate to 900C hold 1 hour
E: 31.6 borate,Gerstley
E: 29.64 silica
E: 19.80 feldspar,F-4
E: 13.95 talc
E: 5.11 zirconia
E: 4.98 kaolin,EPK
E: 1.99 Bentonite
F: gloss
H: Alisa Clausen: Mat, white glaze. Not well melted on thinner areas, with small bubbles. Thicker areas has smooth and slightly
pebbled textures.

A: Martens Silky White
B: Lela Martens
C: 6
D: cool maximum rate to 900C hold 1 hour
E: 48 nepheline syenite
E: 25 silica
E: 18 calcium carbonate
E: 8 zinc oxide
E: 8 kaolin,EPK
E: 4 tin dioxide
F: semigloss
H: Alisa Clausen: semi gloss, soft white glaze, even and covering.

A: Turnidge Crystalline
B: Dan Turnidge. also known as MFE crystalline
C: 6
D: cool maximum rate to 900C hold 1 hour
E: 50 frit,Ferro 3110
E: 22.5 zinc oxide
E: 22.5 silica
E: 5 lithium carbonate
F: crystalline
H: Alisa Clausen: Gloss, transparent glaze with stark white streaking. White crystals developed around edges of test tile, which is an
extruded square tube. Runny. Glaze is crazed. With added 2 nickel: gloss, transparent glaze with softer white and pink streaking.
Bright blue crystals along edges of test tile and bottom dipping line. Runny. Glaze is not crazed.
H: John Sankey: I use this glaze with Fusion 75 frit plus 3 manganese dioxide and 1 cobalt oxide as colorants; it does not craze but it
is runny as virtually all crystalline glazes are.

A: Nutmeg
B: Richard Busch
B: similar oxides to Rust Nutmeg and Schran Orange Brown
C: 6
D: cool maximum rate to 900C hold 1 hour
E: 23.3 dolomite
E: 23.3 ball clay,OM-4
E: 23.3 silica
E: 23.3 spodumene
E: 6.8 frit,Ferro 3134
E: 4.85 tin dioxide
E: 3.24 ochre
E: 1.07 iron oxide,red
F: gloss
H: Alisa Clausen: gloss, smooth, deep red brown with white streaking and speckling overall.

A: Nutmeg 1
B: Richard Busch, reformulated by Ron Roy
B: similar oxides to Schran Orange Brown and Rust Nutmeg
C: 6
D: cool maximum rate to 900C hold 1 hour
E: 22.5 dolomite
E: 22.5 ball clay,OM-4
E: 19.5 feldspar,G-200
E: 18.5 silica
E: 10 spodumene
E: 7 frit,Ferro 3134
E: 4.85 tin dioxide
E: 3.24 ochre
E: 1.07 iron oxide,red
F: gloss
H: Alisa Clausen: gloss, smooth and variegated with a rust to honey brown ground, and white streaking and speckling overall.

A: Buck Sea Green
B: Tom Buck
B: similar oxides to Chinese Blue Green
C: 6
D: cool maximum rate to 900C hold 1 hour
E: 35 feldspar,G-200
E: 22 Wollastonite
E: 19 silica
E: 12 ball clay,OM-4
E: 12 zinc oxide
E: 2 copper carbonate
E: 2 Bentonite
E: 1 rutile
F: gloss
H: Alisa Clausen: used an English ball clay for OM-4. Gloss, translucent glaze. Pale aqua green, breaks clear at edges.

A: NCECA Clear Base
B: Ababi Sharon
C: 6
E: 20 frit,Ferro 3134
E: 20 dolomite
E: 20 spodumene
E: 20 ball clay
E: 20 silica

A: Sharon Butterscotch
B: Ababi Sharon
C: 6
D: cool maximum rate to 900C hold 1 hour
E: 100 NCECA Clear Base
E: 10 titanium dioxide
E: 6 rutile
F: semigloss
H: Alisa Clausen: semi gloss, smooth, semi opaque glaze. Caramel (Butterscotch!) ground where thinner, with a white, streaked shell
where thicker. Overall orange speckling that appears only in the white streaks. This glaze breaks markedly over edges, with a high
contrast between thinner and thicker.

A: Barium Blue
C: 6
D: cool maximum rate to 900C hold 1 hour
E: 65 nepheline syenite
E: 30 barium carbonate
E: 8 silica
E: 7 ball clay,OM-4
E: 3 lithium carbonate
E: 3 copper carbonate
F: matte
G: potentially toxic
H: Alisa Clausen: used an English ball clay for OM-4. mat, opaque, strong Turquoise blue. Bright blue spots where breaking, but
minimal.
H: Tracy Wilson: when fired 9 reduction, very dry matt deep turquoise blue/green going to teal where thick, beige where thin.

A: Strontium Blue
B: Barium Blue, strontium instead of barium
C: 6
D: cool maximum rate to 900C hold 1 hour
E: 65 nepheline syenite
E: 30 strontium carbonate
E: 8 silica
E: 7 ball clay,OM-4
E: 3 lithium carbonate
E: 3 copper carbonate
F: matte
H: Alisa Clausen: used an English ball clay for OM-4. mat, opaque, slightly lighter turquoise blue than with barium. No spots.

A: Edwards Slip
B: Bill Edwards
C: 6
D: cool maximum rate to 900C hold 1 hour
E: 40 ball clay
E: 30 frit,Ferro 3124
E: 20 dolomite
E: 10 kaolin,EPK
F: matte
H: Alisa Clausen: Silk mat, opaque cream coloured glaze. Smooth surface. With 3 cobalt carbonate, light blue grey; with 10.5 iron
oxide,red plus 2.5 cobalt carbonate, deep black.

A: Edwards Clear
B: William Edwards
B: similar oxides to Hansen 20x5 Base
C: 6
E: 30 silica
E: 25 frit,Ferro 3134
E: 20 nepheline syenite
E: 12.50 calcium carbonate
E: 12.50 kaolin,EPK
F: gloss
H: Alisa Clausen: Stable, glossy clear. No discernable difference where dipped twice.

A: Edwards Matte Base
B: William Edwards
B: similar oxides to Edwards Matte Grey-Pink
C: 6
E: 30 feldspar,G-200
E: 30 kaolin,EPK
E: 20 calcium carbonate
E: 20 frit,Ferro 3134
F: semimatte
H: Alisa Clausen: Stable, semi matt clear glaze. Smooth to touch, no noticeable difference where dipped twice.

A: Edwards Matte Grey-Pink
C: 6
E: 100 Edwards Matte Base
E: 5 tin dioxide
E: 1 chrome oxide
F: semimatte
H: Alisa Clausen: very subtle greyish pink

A: Edwards Matte Green-Blue
C: 6
E: 100 Edwards Matte Base
E: 5 rutile
E: 1 cobalt oxide
F: semimatte
H: Alisa Clausen: matt green/blue, with darker blue stripes on the low areas of throwing rings.

A: Edwards Matte Yellow-Brown
C: 6
E: 100 Edwards Matte Base
E: 12 ochre
F: semimatte
H: Alisa Clausen: matt to dry matt streaked yellow to rust brown, showed wide variations in colour from thinnest (red browns) to
thickest (creamy yellow).

A: Edwards Waxy Clear
B: William Edwards
C: 6
E: 31 frit,Ferro 3134
E: 26 silica
E: 18 talc
E: 16 kaolin,EPK
E: 9 feldspar,soda
E: 2.66 barium carbonate
F: gloss
H: Alisa Clausen: Stable, clear gloss.

A: Cartwright Black
C: 6
D: cool maximum rate to 900C hold 1 hour
E: 73.5 feldspar,Custer
E: 10.2 iron oxide,red
E: 10 borate,Gerstley
E: 5.1 calcium carbonate
E: 4.1 kaolin
E: 4.1 copper carbonate
E: 2 cobalt carbonate
F: gloss
H: Alisa Clausen: Gloss, metallic, opaque black glaze. Slightly brownish in strong sun light. A similar recipe was published in a
Ceramics Monthly September 2005 on Jayne Shatz.

A: Bates Matte
B: Ceramic Arts Buyers Guide, 2007 Wayne Bates
B: same oxides as Reduction Matte White
C: 6
D: cool maximum rate to 900C hold 1 hour
E: 39 nepheline syenite
E: 15 barium carbonate
E: 15 Wollastonite
E: 11 silica
E: 10 borate,Gerstley
E: 10 kaolin,EPK
F: semigloss
H: Alisa Clausen: Semi gloss, translucent glaze.

A: Bates Shiny Clear
B: Ceramic Arts Buyers Guide, 2007 Wayne Bates
C: 6
D: cool maximum rate to 900C hold 1 hour
E: 39 nepheline syenite
E: 27 borate,Gerstley
E: 18 silica
E: 8 calcium carbonate
E: 8 kaolin,EPK
F: gloss
G: crazing
H: Alisa Clausen: Gloss, translucent glaze. Badly crazed on my clay body.

A: Bates Satin Matte Clear
B: Ceramic Arts Buyers Guide, 2007 Wayne Bates
C: 6
D: cool maximum rate to 900C hold 1 hour
E: 35 nepheline syenite
E: 19 silica
E: 14 strontium carbonate
E: 14 Wollastonite
E: 9 kaolin,EPK
E: 9 borate,Gerstley
F: gloss
H: Alisa Clausen: Gloss, translucent glaze.

A: Altered Conrad Engobe
B: Ceramic Arts Buyers Guide, 2007 Lana Wilson
C: 6
D: cool maximum rate to 900C hold 1 hour
E: 26 nepheline syenite
E: 20 silica
E: 17 kaolin,EPK
E: 17 ball clay,OM-4
E: 12 feldspar,Custer
E: 4 borax
E: 4 calcium carbonate
F: gloss
H: Alisa Clausen: Dry, white engobe. Lana suggests to drop nepheline syenite for very dry. Did not see significant difference in surface
with absence of Nepheline Syenite. Lana also suggests to add 10% Black Stain, sponge off.

A: Cooper Mottled White
B: Emmanuel Cooper
C: 6
D: cool maximum rate to 900C hold 1 hour
E: 40 feldspar,Custer
E: 40 dolomite
E: 10 ball clay,OM-4
E: 5 calcium carbonate
E: 5 silica
F: gloss
H: Alisa Clausen: Semi Mat, smooth surface, white glaze. Glaze is whiter than the average dolomite white glaze, however, no mottling
evident.

A: Horsley Rust Red Reduction
B: Pat Horsley
C: 6
D: cool maximum rate to 900C hold 1 hour
E: 53.6 kaolin,EPK
E: 28.6 calcium carbonate
E: 17.8 feldspar,Custer
E: 10 frit,Ferro 3134
E: 4 iron oxide,red
G: underfired
H: Alisa Clausen: fired electric oxidation. Dry, underfired, ochre yellow and rust brown surface.

A: Wilson Bronze Aqua
B: Ceramic Arts Buyers Guide, 2007 Lana Wilson
C: 6
D: cool maximum rate to 900C hold 1 hour
E: 50 strontium carbonate
E: 50 nepheline syenite
E: 2.5 frit,Ferro 3289
E: 3 Bentonite
E: 6 copper oxide,black
H: Alisa Clausen: Mat, overall green glaze. Darker where thickest, lighter green where thicker, on higher parts of textured test tile.
Lana advises can run where very thick, but did not on tile. Where thickest yields bronze. My test shows pretty much an even green
with some variations in thick and thin. Can be applied over a white lichen glaze (Mark Bell). My test showed a lighter green overall.
Wilson says anywhere between 4-8 copper oxide may be used.

A: Krakowski Cream
B: Jane Deboos revised by Lili Krakowski
B: similar oxides to Dolomite Green
C: 6
D: cool maximum rate to 900C hold 1 hour
E: 59 silica
E: 35.3 nepheline syenite
E: 29.4 ball clay,OM-4
E: 29.4 dolomite
F: semimatte
H: Alisa Clausen: Semi mat, smooth surface, cream white, even colour.

A: Green Dragon Matte
B: Ceramic Arts Buyers Guide, 2007 Harry Spring
C: 6
D: cool maximum rate to 900C hold 1 hour
E: 44 stone,Cornwall
E: 18 calcium carbonate
E: 8 zinc oxide
E: 5 Bentonite
E: 4 titanium dioxide
E: 4 copper carbonate
E: 3 kaolin,EPK
F: matte
H: Alisa Clausen: Mat, green where thickest, browner where thinner. Glaze surface is streaked and mottled with green streaking over
brown and orange brown mottling. A lot of movement and surface variation, without dripping.

A: Horsley Shino Slip
B: Ceramic Arts Buyers Guide, 2007 Pat Horsley
C: 6
D: cool maximum rate to 900C hold 1 hour
E: 55 alumina hydrate
E: 30 nepheline syenite
E: 5 feldspar,F-4
E: 5 spodumene
E: 5 Bentonite
F: matte
H: Alisa Clausen: Dry, engobe like white surface. Shows slightest sheen where absolute thickest.

A: Cooper Rutile
B: Emmanuel Cooper 218
C: 6
D: cool maximum rate to 900C hold 1 hour
E: 36 feldspar,Custer
E: 28 silica
E: 22 dolomite
E: 10 rutile
E: 9 calcium carbonate
E: 5 Bentonite
F: semimatte
H: Alisa Clausen: Semi mat, opaque glaze. Surface overall is a pale grey white, with a mottled rutile beige/pink blush throughout
surface.

A: Krakowski Cream White
B: Helen McKenzie revised by Lili Krakowski
C: 6
D: cool maximum rate to 900C hold 1 hour
E: 60 feldspar,F-4
E: 20 dolomite
E: 15 strontium carbonate
E: 2 Bentonite
F: semimatte
H: Alisa Clausen: Silk mat, smooth, opaque, even cream white glaze.

A: Horsley Aqua-Green
B: Ceramic Arts Buyers Guide, 2007 Patrick Horsley 1204
C: 6
D: cool maximum rate to 900C hold 1 hour
E: 50 barium carbonate
E: 20 nepheline syenite
E: 15 ball clay,CC
E: 10 zinc oxide
E: 5 kaolin,EPK
E: 2.5 copper carbonate
F: semimatte
G: underfired,potentially toxic
H: Alisa Clausen: Dry to underfired, aqua and green glaze.

A: Horsley Purple/Blue
B: Ceramic Arts Buyers Guide, 2007 Patrick Horsley 1911
C: 6
D: cool maximum rate to 900C hold 1 hour
E: 40 barium carbonate
E: 40 feldspar,Custer
E: 18 kaolin,EPK
E: 6 copper carbonate
E: 2 ball clay,CC
F: semimatte
G: potentially toxic
H: Alisa Clausen: Semi mat, opaque, smooth dark blue to turquoise glaze. Darkest purple-blue where thickest and aqua and turquoise
where thinner around edges and high areas on test tile.

A: Horsley Aqua
B: Ceramic Arts Buyers Guide, 2007 Patrick Horsley 1631
B: similar oxides to Wilson Purple Aqua
C: 6
D: cool maximum rate to 900C hold 1 hour
E: 47.5 barium carbonate
E: 47.5 nepheline syenite
E: 9 copper carbonate
E: 5 frit,Pemco 626
E: 4 Bentonite
F: semimatte
G: potentially toxic
H: Alisa Clausen: Mat, semi opaque, smooth aqua to dark green glaze. Darker and more opaque where thickest. Texture on test tile
showed through glaze.

A: Goodrich Honey Green
B: Don Goodrich
C: 6
D: cool maximum rate to 900C hold 1 hour
E: 20 frit,Ferro 3124
E: 20 nepheline syenite
E: 20 feldspar,Custer
E: 15 silica
E: 10 Wollastonite
E: 5 kaolin,EPK
E: 3 copper carbonate
E: 3 iron oxide,red
E: 2 dolomite
