Repository: derekphilipau/glazy-data

# glazy-data
Public data from the Glazy database

## About

The Glazy database of ceramic recipes was originally seeded with data from [Linda Arbuckle's](http://lindaarbuckle.com)  [GlazeChem database](http://lindaarbuckle.com/arbuckle_handouts.html), John Sankey's [glaze database](http://www.johnsankey.ca/glazedata.html) (which is based on the extensive work by [Alisa Clausen](https://glazy.org/u/alisaclausen)), and [Louis Katz's](http://www.louiskatz.net) [Hyperglaze database](http://falcon.tamucc.edu/~lkatz/allglazes.txt).

This repository intends to continue the tradition of making recipes publicly available.  This archived data only includes publicly shared recipes and materials.

File: legacy-data/john-sankey/The Sankey Glaze Database.html (part 6 of 7)
The Sankey Glaze Database
H: Ann Brink: I like this very much, both with the RIO, or as a base glaze. It does not get flakey when the glaze dries, as do some
others, nor pinhole.

A: Clausen Clear Semimatte Base
B: Alisa Clausen
C: 6
E: 27 frit,Ferro 3124
E: 30 kaolin,EPK
E: 18 silica
E: 10 ball clay,OM-4
E: 15 dolomite
F: semimatte
H: Alisa Clausen: a semi mat base, colours well and goes well over oxide washes and underglazes.

A: Kendall Matte Tan
B: Candice Roeder
C: 6R
E: 63.5 nepheline syenite
E: 11.2 talc
E: 8.4 calcium carbonate
E: 6.5 borate,Gerstley
E: 3.7 magnesium carbonate
E: 3.7 Bentonite
E: 2.8 lithium carbonate
F: matte
H: Candice Roeder: this is a studio shop glaze. A slightly heavier reduction is needed for cone 6 than in cone 9/10.

A: Kendall Matte Orange
C: 6R
E: 100 Kendall Matte Tan
E: 4 rutile
F: matte
H: Candice Roeder: this is a studio shop glaze.

A: Reddish Brown Black Tenmoku
B: Candice Roeder
C: 6R
E: 35 feldspar,Custer
E: 17 calcium carbonate
E: 21 silica
E: 16 iron oxide,red
E: 8 kaolin,EPK
E: 3 Bentonite
F: gloss
H: Candice Roeder: this is a studio shop glaze. A slightly heavier reduction is needed for cone 6 than in cone 9/10.

A: Cream-breaking Red
B: a Readers Digest craft book
C: 5-7
E: 35 borate,Gerstley
E: 15 feldspar,F-4
E: 13 tin dioxide
E: 10 calcium carbonate
E: 10 silica
E: 3.75 strontium carbonate
E: 2 iron oxide,red
F: gloss
H: Candice Roeder: a nice fat cream to beige glaze, glossy but not garish. Breaks to reddish brown where thin. If your clay body has
much iron in it, the reddish breaking is quite pronounced, with speckles. I use it on white stoneware up to cone 7, and sometimes on
porcelain, though on porcelain it is less earthy looking. It is a nice neutral earth tone. Stores well, coats well. Well behaved and
forgiving. Dark slips used underneath will show through. In reduction it comes out brown.
H: Ron Roy: when I calculate this glaze and compare it to all three sets of limit formulas I use - with B2O3 in and out of unity - the
answer is always the same - this is a low fire glaze (08 at best.) At cone 6 it has less then half the alumina and silica needed for a stable
glaze at that temperature. One of the reasons unbalanced glazes like this are so attractive is: when there is more flux than needed for
melting the silica and alumina in the glaze, the flux starts looking for something to melt - that something is the clay (mostly the silica
part of clay) it is on. Most of us like that effect (breaking on edges etc.) - which comes more naturally in hi fire reduction.

A: Reduction Yellow-Orange Matte
B: Don Curtis
C: 9-10R
E: 50 feldspar,Custer
E: 20 kaolin
E: 16 dolomite
E: 8 calcium carbonate
E: 8 ash,bone
E: 6 Wollastonite
E: 5 tin dioxide
E: 1.5 rutile
E: 1 iron oxide,red
F: matte
H: Don Curtis: I have had good results with it. Works well with oxides.

A: Cooper LB/T White
B: Bonnie Staffel
C: 8
D: cool maximum rate to 800C hold 1 hour
E: 31.5 feldspar,soda
E: 16.3 silica
E: 19.2 calcium carbonate
E: 15.7 kaolin
E: 12.1 zirconia
E: 4.4 zinc oxide
E: 2 Bentonite
F: matte
H: Alisa Clausen: white mat, slightly dry.

A: White Crackle
B: The Potters Manual, Kenneth Clark
C: 8
E: 80 feldspar,soda
E: 10 kaolin
E: 10 calcium carbonate
F: matte
G: crazing
H: Kenneth Clark: fired to 1275, showed large crackling, like a raku firing. Refire after cracks are filled with iron oxide to get a
smooth surface.

A: Hewitt Clear Matte
B: David Hewitt
C: 8
E: 50 stone,Cornwall
E: 23 dolomite
E: 22 kaolin
E: 10 talc
E: 6 calcium carbonate
F: matte
H: David Hewitt: I apply it over coloured slips, whose colours show through the glaze, if that meets your requirement of clear. If an
area is double dipped it comes out whiter so it is sensitive to thickness and drips or runs want to be avoided unless the variation in
thickness and colour suits your pot. If fired above cone 8 it progresses to being shiny.

A: Aerni Pink Matte
B: Richard Aerni
C: 9-10R
E: 61 feldspar,Custer
E: 24 calcium carbonate
E: 15 kaolin,EPK
E: 5 rutile
E: 1 chrome oxide
E: 0.5 cobalt carbonate
F: matte
H: Richard Aerni: this is pretty darn pink!

A: Merritt Yellow
B: Clarence Merritt; also called Lewis Yellow and Woo Yellow
C: 9-10R
E: 39.29 feldspar,F-4
E: 29.76 barium carbonate
E: 17.86 zirconia
E: 14.29 dolomite
E: 8.33 kaolin,EPK
E: 8.33 silica
E: 3.57 iron oxide,red
F: matte
G: potentially toxic
H: Richard Burkett: an opaque yellow stoney matt. I have tried this with the usual strontium carbonate-for-barium substitution, and
while it still yields a yellowish glaze, it is not the same.
H: Ron Roy: My conservative guess is that this glaze would release at least 100 times the recommended safe level of barium into some
foods.

A: Reduction Oxblood Red
B: Ceramics Web
B: similar oxides to Perry Reduction Base
C: 7R
E: 55.33 nepheline syenite
E: 21.35 silica
E: 12.61 borate,Gerstley
E: 10.71 calcium carbonate
E: 1 tin dioxide
E: 0.39 copper carbonate
H: Rafael Molina-Rodriguez: I fire this glaze to cone 7 reduction in a light soda firing. It is a very nice oxblood red.

A: Sondahl Pale Blue
B: Brad Sondahl
C: 9
E: 21.2 feldspar,Custer
E: 19.4 calcium carbonate
E: 19.4 silica
E: 16.2 zirconia
E: 9.7 kaolin
E: 6.5 zinc oxide
E: 4.9 spodumene
E: 1.1 copper carbonate
E: 1.1 rutile
E: 0.5 cobalt carbonate
F: semigloss
H: Dean McRaine: like it, but prefer rutile or turquoise blues to cold cobalt.

A: Alfred Rutile Blue
B: Alfred University
B: same oxides as Kevin Rutile Blue
C: 9-10R
E: 32.2 feldspar,G-200
E: 20.5 calcium carbonate
E: 19.5 silica
E: 16.6 kaolin,EPK
E: 11.2 talc
E: 8.3 rutile
F: semigloss
H: Tracy Wilson: tan where thin, beige where medium and mottled light blue where thick. Satin matt to gloss.

A: Kevin Rutile Blue
B: same oxides as Alfred Rutile Blue
C: 9-10R
E: 30 feldspar,G-200
E: 26.3 silica
E: 16.8 kaolin,EPK
E: 15.8 dolomite
E: 11.1 calcium carbonate
E: 8 rutile
F: semigloss
H: Tracy Wilson: tan satin almost gold where thin, pasty blue gloss where thick. Beautiful
with slip

A: Leach Blue
B: Bob Santerre
C: 9-10R
E: 55 feldspar,G-200
E: 22 calcium carbonate
E: 14 silica
E: 4 borate,Gerstley
E: 3 tin dioxide
E: 1 cobalt carbonate
E: 0.5 manganese dioxide
F: gloss
H: Tracy Wilson: medium blue where thick and slate blue where thin.

A: Anderson Blue
C: 9-10R
E: 53.3 feldspar,soda
E: 20 calcium carbonate
E: 13.3 kaolin,EPK
E: 6.7 ball clay,OM-4
E: 6.7 cobalt carbonate
F: matte
H: Tracy Wilson: almost black where thin, army green where thick. Nice colonial bluish slate over white slip

A: Blatant Blue
B: Ellen Baker
B: similar oxides to Behrens Stony Matte, Clarke Simple Blue, Britt Blue Celadon, Reduction New Blue and Santerre Stable Blue
C: 9-10R
E: 32 silica
E: 27 feldspar,G-200
E: 20 ball clay,OM-4
E: 19 calcium carbonate
E: 2 cobalt carbonate
F: gloss
H: Tracy Wilson: rich glossy deep blue.

A: Mayan Deep Blue
C: 9-10R
E: 50 borate,Gerstley
E: 35 silica
E: 20 Bentonite
E: 15 kaolin,EPK
E: 10 chrome oxide
E: 10 cobalt carbonate
H: Tracy Wilson: deep teal over white slip, otherwise dark blue/black where thick, brown
where thin. Crawled slightly over the slip.

A: Dunham Black Brown Blue
B: Bob Santerre
C: 9-10R
E: 39.5 feldspar,G-200
E: 23.7 silica
E: 11 calcium carbonate
E: 11 strontium carbonate
E: 6.3 kaolin,EPK
E: 4 rutile
E: 4 iron oxide,red
E: 0.4 copper carbonate
F: gloss
H: Tracy Wilson: black brown that almost looks like tenmoku but very deep blue where it pools

A: Santerre Stable Blue
B: Bob Santerre
B: similar oxides to Behrens Stony Matte and Blatant Blue
C: 9-10R
E: 30.6 feldspar,G-200
E: 26.55 silica
E: 18.9 calcium carbonate
E: 12.66 ball clay,OM-4
E: 10.2 kaolin,EPK
E: 1.21 cobalt carbonate
F: gloss
H: Tracy Wilson: medium royal blue with or without slip, breaking to green where thin.

A: Carlton Mottled Blue
C: 9-10R
E: 42.1 feldspar,G-200
E: 27.2 silica
E: 8.8 borate,Gerstley
E: 8.8 dolomite
E: 4 rutile
E: 3.3 strontium carbonate
E: 3 Bentonite
E: 2.6 calcium carbonate
E: 2.6 tin dioxide
E: 1.8 kaolin,EPK
E: 1.7 zinc oxide
E: 0.5 copper carbonate
F: gloss
H: Tracy Wilson: heavy textured lavender to blue over white slip. Nice rutile blue where thick breaking to brown. Adding 1 cobalt
carbonate makes it darker blue.

A: Goodrich Mediterranean Blue
B: Don Goodrich
C: 9-10R
E: 33.3 feldspar,G-200
E: 25 calcium carbonate
E: 25 silica
E: 12.5 ball clay,OM-4
E: 5 cobalt carbonate
E: 4.2 zinc oxide
E: 2.5 chrome oxide
F: semigloss
H: Tracy Wilson: satin smooth deep teal (thick) to black (thin).

A: Midnight Cobalt Blue
B: Ellen Baker
C: 9-10R
E: 33 feldspar,G-200
E: 31 silica
E: 20 calcium carbonate
E: 14 kaolin,EPK
E: 7 cobalt carbonate
E: 2 spodumene
F: gloss
H: Tracy Wilson: very deep dark glossy blue.

A: Cooper Blue Crystal
B: Emmanuel Cooper
C: 9-10R
E: 35 feldspar,G-200
E: 30 silica
E: 20 dolomite
E: 10 calcium carbonate
E: 10 rutile
E: 5 Bentonite
E: 1.5 cobalt carbonate
F: semimatte
H: Tracy Wilson: pulled up like an ash glaze, pea green to slate blue.

A: Clemson Blue Green Satin Matte
B: Clemson University
B: similar oxides to Blue Jean
C: 9-10R
E: 38.5 feldspar,G-200
E: 20 calcium carbonate
E: 20 kaolin,EPK
E: 15 silica
E: 6 rutile
E: 1 cobalt carbonate
F: semimatte
H: Tracy Wilson: slate blue breaking to green where thin. Also a nice gray where the green is.

A: Satin Red Brown
C: 9-10R
E: 50 stone,Cornwall
E: 25 kaolin,EPK
E: 25 calcium carbonate
E: 8 iron oxide,red
F: semimatte
H: Tracy Wilson: very metallic brown going to deep red over white slip.

A: Moceri Blue Matte
B: Ellen Baker
B: similar oxides to Reduction Turquoise
C: 9-10R
E: 59.11 nepheline syenite
E: 18.48 strontium carbonate
E: 6.9 kaolin,EPK
E: 3.94 silica
E: 1.97 Bentonite
E: 1.97 lithium carbonate
E: 1.48 copper oxide,black
F: matte
H: Tracy Wilson: turquoise stony matt, goes to lavender over slip

A: Pablo Blue
C: 9-10R
E: 46.8 feldspar,G-200
E: 20 silica
E: 13.7 borate,Gerstley
E: 12 calcium carbonate
E: 6 dolomite
E: 4 zinc oxide
E: 3 tin dioxide
E: 2.5 kaolin,EPK
E: 1 cobalt carbonate
E: 0.5 copper oxide,black
E: 0.5 rutile
E: 0.5 iron oxide,red
F: gloss
H: Tracy Wilson: milky dark blue.

A: Israeli Blue 1
B: Naama
C: 9-10R
E: 50 feldspar,soda
E: 20 kaolin,EPK
E: 10 magnesium carbonate
E: 10 calcium carbonate
E: 10 silica
E: 2 cobalt carbonate
E: 1 manganese dioxide
F: semimatte
H: Tracy Wilson: satin deep blue going to tan where thick. Feels wonderful and buttery

A: Israeli Blue 2
B: Naama with Tom Buck
C: 9-10R
E: 50 feldspar,soda
E: 20 kaolin,EPK
E: 10 talc
E: 10 calcium carbonate
E: 10 silica
E: 2 cobalt carbonate
E: 1 manganese dioxide
F: gloss
H: Tracy Wilson: talc instead of magnesia makes the glaze glossier, the colour is not quite as consistent but a little deeper blue.

A: Textured Blue
B: similar oxides to Alfred White
C: 9-10R
E: 21.03 feldspar,G-200
E: 21.03 nepheline syenite
E: 19.61 silica
E: 14.44 talc
E: 11.82 borate,Gerstley
E: 7.53 dolomite
E: 4.53 ball clay,OM-4
E: 3 cobalt oxide
F: semimatte
H: Tracy Wilson: satin, deep purple where thick, midnight blue where medium. Soft purple with slip.

A: Reduction New Blue
B: similar oxides to Blatant Blue, Behrens Stony Matte and Clarke Simple Blue
C: 9-10R
E: 37 silica
E: 30 feldspar,G-200
E: 16 calcium carbonate
E: 13 kaolin,EPK
E: 5 dolomite
E: 2 Bentonite
E: 1 rutile
E: 0.5 iron oxide,red
E: 0.5 cobalt carbonate
F: gloss
H: Tracy Wilson: slate blue. Looks good over slip

A: Dark Plum
C: 9-10R
E: 35 nepheline syenite
E: 30 silica
E: 15 dolomite
E: 8 calcium carbonate
E: 6 strontium carbonate
E: 4 kaolin,EPK
E: 4 manganese dioxide
E: 0.5 cobalt carbonate
F: gloss
H: Tracy Wilson: variegated brown and blue, not a lot of colour concentration.

A: Glossy Deep Blue Green
C: 9-10R
E: 28.1 silica
E: 28 feldspar,G-200
E: 24 calcium carbonate
E: 19.8 kaolin,EPK
E: 3.1 zinc oxide
E: 1.4 cobalt carbonate
E: 0.3 chrome oxide
F: semigloss
H: Tracy Wilson: deep teal over stoneware, deep blue on white slip, satin to almost gloss.

A: Waxy Matte Blue
B: Bonnie Terry
C: 9-10R
E: 39 feldspar,G-200
E: 23 silica
E: 15 talc
E: 12 borate,Gerstley
E: 7 dolomite
E: 4 kaolin,EPK
E: 4 rutile
E: 0.5 cobalt carbonate
F: semigloss
H: Tracy Wilson: satin solid brown where thin to medium. Mottled breaking blues browns and gold.

A: Davidson Blue Matte
B: Gould Academy
C: 9-10R
E: 53.8 feldspar,G-200
E: 24.8 calcium carbonate
E: 21.4 ball clay,OM-4
E: 0.7 cobalt carbonate
F: matte
H: Tracy Wilson: colonial blue breaking to soft green where thick. Bland brown where thin. Does not break to green over white slip.

A: Rich Matte Blue
C: 9-10R
E: 39 feldspar,G-200
E: 25 kaolin,EPK
E: 21 dolomite
E: 11 silica
E: 2 borate,Gerstley
E: 2 calcium carbonate
E: 1 cobalt carbonate
E: 0.5 manganese dioxide
E: 0.25 chrome oxide
F: semimatte
H: Tracy Wilson: dark brown on stoneware, slate blue over white slip.

A: Reduction Peacock Blue
C: 9-10R
E: 34 feldspar,G-200
E: 19 talc
E: 19 silica
E: 12 borate,Gerstley
E: 9 kaolin,EPK
E: 7 calcium carbonate
E: 0.5 chrome oxide
E: 0.3 cobalt oxide
F: semigloss
H: Tracy Wilson: Light blue satin, where thick hint of teal.

A: Seacrest Purple
B: Penland School of Crafts-Book of Pottery
C: 9-10R
E: 53.7 feldspar,potash
E: 22.4 silica
E: 12.9 calcium carbonate
E: 6 kaolin
E: 3 iron oxide,black
E: 3 rutile
E: 2.5 Colemanite
E: 2.5 zinc oxide
F: gloss
H: Dana Henson: very deep blue, often has flecks of gold and rust, depending on the firing. If applied too thin it is an ugly brown; if
applied too thick it becomes milky. I have only seen the glaze go reddish purple on a white clay body with moderate reduction. It is a
good glaze. It breaks a rich brown over texture.

A: Selsor Reduction Base
B: Marcia Selsor
C: 6R
E: 30 nepheline syenite
E: 29 borate,Gerstley
E: 17.2 talc
E: 13.3 kaolin,EPK
E: 10 silica
E: 9.4 calcium carbonate
H: Marcia Selsor: a nice base glaze, been using it so long I do not remember the source. With 15 zirconia, we call this White Liner.
With 5 rutile plus 3 red iron oxide, pumpkin to oak leaf colour With 3 red iron oxide plus 3 rutile, a spicy mustard With 0.5 cobalt
carbonate plus 0.5 rutile, a light blue With 3 rutile, gold

A: Cooper White
B: The Potters Book of Glaze recipes
C: 8-9
E: 40 feldspar,potash
E: 20 calcium carbonate
E: 20 silica
E: 10 titanium dioxide
E: 5 ball clay
E: 5 kaolin
F: semigloss
H: Carol Knezevic: dependable for cones 8 and 9, best in oxidation and over a white body.

A: Sondahl White
B: Brad Sondahl
C: 8-10
E: 21.7 feldspar,Custer
E: 20 calcium carbonate
E: 20 silica
E: 16.7 zirconia
E: 10 kaolin
E: 6.7 zinc oxide
E: 5 spodumene
H: Brad Sondahl: really nice over cobalt slips, has been my basic white for many years.

A: Shrimp Crystalline
B: Ceramics Monthly Lewis Snyder
C: 8-10R
E: 42.3 feldspar,potash
E: 20.6 stone,Cornwall
E: 19.6 calcium carbonate
E: 9.3 ball clay
E: 8.2 kaolin,calcined
E: 6.2 iron oxide,red
E: 4.1 rutile
E: 3.1 zinc oxide
F: matte
G: crazes
H: Caroline Curran: breaks in interesting ways and develops interesting microcrystals from the zinc and rutile.
H: David Hendley: not for use on functional surfaces. It crazes on my clay body, and probably would on most, but like all low-silica
matts you do not notice it unless you get out your magnifier and look for it.

A: Buckskin Tan
B: Reg Wearley
C: 6
E: 50 slip,Albany
E: 20 barium carbonate
E: 10 Colemanite
E: 10 nepheline syenite
E: 10 rutile
F: matte
G: potentially toxic
H: Reg Wearley: tan breaking to brown with a very unique surface, we use this on a red clay that fires buff.

A: Selsor Yellow Matte
B: Marcia Selsor
C: 6R
E: 45 frit,Ferro 3124
E: 20 frit,Ferro 3247
E: 15 zirconia
E: 10 dolomite
E: 5 kaolin,EPK
E: 3 calcium carbonate
E: 3 iron oxide,red
F: matte
H: Marcia Selsor: a nice yellow

A: Blue Jean Blue
B: Randy McCall, modified Chappell Floating Blue
B: similar oxides to Chappell Floating Blue and Slate Blue With Green Specks
C: 6
E: 47.3 nepheline syenite
E: 27 borate,Gerstley
E: 20.3 silica
E: 6 rutile
E: 5.4 kaolin,EPK
E: 1 cobalt carbonate
F: gloss
H: Randy McCall: I usually brush on two coats and sponge on the last coat. It does need at least three brushed on coats. I like to
sponge on the last coat as sometimes you will get a thin spot when brushing all coats.

A: Fustes liner
C: 9-10R
E: 34.7 feldspar,Custer
E: 23.6 kaolin,EPK
E: 19.6 dolomite
E: 18.9 silica
E: 3.1 calcium carbonate
F: satin
H: Bill Merrill: a smooth lustrous satin, that cleans up extremely well. I slow cool my kiln and it does not go matt. If you leave out the
silica it produces a white to orange mat glaze. It is quite beautiful on an iron body stoneware, with or without the silica. The glaze
when mixed without the silica likes strong reduction and a slow cool.

A: Turner Beauty
B: old issue of Ceramics Monthly
B: similar oxides to Smith Spodumene White Orange
C: 10R
E: 30 feldspar,Custer
E: 22 dolomite
E: 20 spodumene
E: 20 kaolin,EPK
E: 6 tin dioxide
E: 2 calcium carbonate
H: Don MacDonald: likes plenty of reduction, beautiful yellow, looks best on light clay bodies, but is insufficiently durable for
dinnerware.

A: Yellow Salt
B: Anderson Ranch
C: 10R
E: 63.9 nepheline syenite
E: 21.1 dolomite
E: 16 zirconia
E: 4.3 ball clay,OM-4
E: 4 Bentonite
E: 1 iron oxide,red
H: Tom Roess: everyone at our studio likes it.

A: Hunter Green
B: Barbara Murphy
C: 10R
E: 60 feldspar,soda
E: 20 kaolin,EPK
E: 10 calcium carbonate
E: 10 dolomite
E: 10 silica
E: 2.2 chrome oxide
E: 1.1 cobalt carbonate
F: matte
H: Barbara Murphy: I have been working with it for about 8 years. It is quite repeatable, not too reduction sensitive, and does not move
unless you mix or overlap with other glazes. I use it with an oatmeal glaze that looks pretty good.

A: Van Guilder Wood Ash
B: John Britt, High Fire Glazes
C: 10R
E: 31 calcium carbonate
E: 24 ball clay,OM-4
E: 22.5 silica
E: 15 ash,hardwood
E: 5 feldspar,Custer
E: 4 rutile
E: 2.5 dolomite
E: 0.75 iron oxide,red
E: 0.5 cobalt carbonate
G: Ivor Lewis: unwashed wood ash glaze contains a large volume of potash-rich water. Potash is the principle melting agent in this
recipe. If you apply this to bisque ware the potash rich solution will soak into the porous fired clay and make no contribution to the
bulk of the glaze. Furthermore, once potash reaches its melting point it will react with silica forming potassium silicate and
discharging carbon dioxide. This will cause cratering and blistering.
G: Craig Martell: very low in both alumina and silica and will overfire and run.
H: Ingeborg Foco: I did some tests and I liked the results. The ash was maple, Douglas fir, scrub oak and 2x4s (spruce,pine,fir),
unwashed. Then I made a larger batch and had horrible results. Most of the pots ran heavily and had large craters and or blisters.
H: Lee Love: thin test tiles pick up much less of the glaze than the thickness of your average pot.

A: Britt Blue Celadon
B: John Britt
B: similar oxides to Blatant Blue, Clarke Simple Blue and Behrens Stony Matte
C: 10R
D: I begin reduction at cone 012-010 and keep it until cone 10.
E: 35 silica
E: 25 feldspar,Custer
E: 20 calcium carbonate
E: 20 kaolin,Grolleg
E: 2 barium carbonate
E: 1 tin dioxide
H: John Britt: use it regularly. I have had it tested several times at both Alfred Labs and Brandywine Labs with very low leach level. I
have tried the same glaze without barium and the colour was not as good or was sporadic.

A: Murrow Shino
B: Hank Murrow
C: 10R
E: 55.4 nepheline syenite
E: 26 kaolin,McNamee
E: 18 spodumene,low-melt
E: 0.6 cryolite
G: crawling
H: Hank Murrow: white where thick; red where thin. Best with early reduction firing with a long concluding period of oxidation, or a
soak in oxidation during cooling. Yields a very soft and fat surface with crawling. Crawls more strongly if fired soon after glazing.
Note the low (3.3:1) silica to alumina ratio. Cryolite seems to deepen the colour. Perhaps while outgassing, the fluorine content carries
iron from the clay to the glaze surface. Low-melt spodumene contributes phosphorus, which (as in Shaner Red) also helps the fire
colour. McNamee kaolin is a Georgia clay having a lovely blush of colour in the wood fire, probably because of its iron/titanium
content, which is also beneficial in Shinos; Helmer kaolin can be substituted.
H: Tony Clennell: Shino glazes must be made at least 24 hours before use. Screen them each day before using, this helps get the
thickness more even. Thickness has a huge impact on the look of CT glazes. We glaze everything that day, load and candle overnight.
Reduction begins at 012 just beginning to tip, then reduction with a climb in temperature ( the oxyprobe is just over 6) a higher reading
than 7 is creating smoke but I think is interfering with reduction. We climb to Cone 9 in medium reduction again at around oxyprobe
6- 6.5 and slow the kiln down at cone 9 for an hour soak till 10 is down.

A: Murrow Smooth Shino
B: Hank Murrow
C: 10R
E: 35 nepheline syenite
E: 32.2 feldspar,Custer
E: 18 spodumene,low-melt
E: 13 kaolin,McNamee
E: 1 silica
E: 0.8 cryolite
F: semimatte
H: Hank Murrow: a white satin where thick; red where thin. Best with early reduction and a long, concluding period of oxidation, or
an oxidation soak during cooling. Produces iridescence with oxides.

A: Murrow Black Beauty
B: Hank Murrow
C: 10
E: 47.36 stone,Cornwall
E: 21.05 dolomite
E: 10.53 kaolin
E: 10.53 silica
E: 10.53 barium carbonate
E: 5.26 iron oxide,red
F: gloss
H: Hank Murrow: a green black, shiny surface with crystals if cooled slowly in oxidation or reduction. Pour and/or trail under and over
either of the Shinos to produce a variety of colours and effects. When used under Murrow Shino, black shows in the crawl lines. When
used under Murrow Smooth Shino, a curdly blue-black colour results.

A: Bobbs Matte Black
B: June Perry
C: 10R
E: 68.5 feldspar,potash
E: 18.7 kaolin
E: 7 calcium carbonate
E: 3.1 iron oxide,red
E: 2.7 cobalt oxide
F: matte
H: June Perry: It has the most wonderful finish - more of semi matt leaning to satin rather than dry.

A: Price Honey Clear
B: Janet Price
C: 6
E: 20 dolomite
E: 20 frit,Ferro 3134
E: 20 spodumene
E: 20 ball clay,OM-4
E: 20 silica
E: 5 iron oxide,red
E: 3 manganese dioxide
E: 2 Bentonite
H: Janet Price: The glaze has tiny bubbles, sometimes a sort of tea-dust effect, also tends to have soft brown speckles, But it is a lovely
honey colour and does show texture.
H: Ron Roy: This glaze is a little short of silica - adding more silica would make it more durable.

A: Krakowski BB Clear
B: Lili Krakowski
C: 6
E: 66.7 frit,Ferro 3124
E: 24.3 silica
E: 6.9 ball clay,OM-4
E: 2.1 Bentonite
F: gloss
H: Lili Krakowski: have used this for many years on many clays, it always is pleasant and represents the colours of slips underneath
very well.

A: Krakowski Chafee Woo Clear
B: same oxides as Chafee Woo Transparent
B: Lili Krakowski
C: 6
E: 33.3 nepheline syenite
E: 38.2 silica
E: 8.8 kaolin,EPK
H: Lili Krakowski: turned out well in my test.

A: Honey Clear
B: Donna Kat
B: similar oxides to Yellow Brown Opal and Brown Opal
C: 6
E: 30 spodumene
E: 20 silica
E: 14 borate,Gerstley
E: 13 talc
E: 7 dolomite
E: 6 rutile
E: 5 kaolin,EPK
E: 2 Bentonite
H: Donna Kat: This glaze can run - test to see what works for you. Over Toby/Randy Red it gives a caramel gold colour. It does really
lovely things over Floating blue and Raspberry as well as with other glazes. It fits Standard Ceramic clay 112 (same as 225) and
everything else that has come from there as far as I know (the studio has gone through quite a number of different clays and has not
had a problem with it).

A: Clarke Turquoise
B: Chris Clarke
B: similar oxides to Clausen Snowflake
C: 6
E: 35 feldspar,G-200
E: 16 silica
E: 17 zinc oxide
E: 12 ball clay
E: 20 Wollastonite
E: 3 copper carbonate
E: 2 rutile
E: 1 zirconia
F: gloss
G: runs
H: Mayssan Shora Farra: I like it a lot, runny with a lot of variations so it works great for inside of pots.
H: Ron Roy: this glaze is not durable and will leach copper into acidic food - short of silica and alumina. Best not to use it as a liner on
functional ware.

A: Black Mountain Turquoise
B: Jennifer Boyer
C: 10
E: 40 feldspar,F-4
E: 20 talc
E: 20 silica
E: 10 calcium carbonate
E: 10 kaolin,EPK
E: 1 chrome oxide
E: 0.5 cobalt carbonate
F: semigloss
H: Jennifer Boyer: a nice reliable semi gloss.

A: GB Turquoise
B: Autumn Downey
C: 5-6
E: 42 feldspar,Custer
E: 23 silica
E: 17 borate,Gerstley
E: 8 zinc oxide
E: 4 talc
E: 3 calcium carbonate
E: 3 ball clay
E: 3 copper carbonate
F: gloss
H: Autumn Downey: used it for many years. It runs sometimes in combination with some other glazes or when double-dipped, and
usually looks a bit richer on red clay.

A: Jen Juicy Fruit
C: 6
E: 49 nepheline syenite
E: 10 kaolin,EPK
E: 12 silica
E: 11 calcium carbonate
E: 9 frit,Ferro 3134
E: 9 spodumene
F: semigloss
G: crazing
H: Alisa Clausen: a semi glossy, translucent glaze. Crazed where thickest.

A: Roy Fat White Base
B: Ron Roy
B: similar oxides to John Post 244 Base, Black Mountain Turquoise
C: 6
E: 35 feldspar,C-6
E: 26 silica
E: 19.5 dolomite
E: 13.5 kaolin,EPK
E: 5 frit,Ferro 3134
E: 1 talc
F: matte
H: Alisa Clausen: base glaze is waxy, covering, white.
With 3 rutile, smooth surface, slight crystals and opalescence where thickest.
With 8 titania, overall golden yellow
With 3 manganese dioxide and 3 rutile, overall yellow tan ground with pinkish white fur where thickest.
With 3 manganese dioxide and 3 titania, overall tan ground with whitish fur where thickest
With 3 manganese dioxide, light tan ground and pinkish where thickest

A: Lana Purple 1
B: Lana Wilson
C: 6
E: 37 feldspar,Custer
E: 23 silica
E: 14 talc
E: 12 frit,Ferro 3124
E: 6 dolomite
E: 3 zinc oxide
E: 3 cobalt carbonate
E: 2 Bentonite
F: semimatte
H: Alisa Clausen: semimatte, covering glaze. Overall magnesium violet in colour. Some pinholing where very thick. Purple 2 has a
nicer surface, smoother, brighter.

A: Lana Purple 2
C: 6
E: 31.8 silica
E: 27.2 feldspar,Custer
E: 11.7 calcium carbonate
E: 14 nepheline syenite
E: 8.2 frit,Ferro 3134
E: 4.8 tin dioxide
E: 3.5 lithium carbonate
E: 2 Bentonite
E: 1.6 magnesium carbonate
E: .6 cobalt carbonate
E: .2 chrome oxide
F: semimatte
H: Alisa Clausen: smooth purple to reddish mauve glaze. Subbing the Lithium with Strontium, Same colour but surface showed brush
strokes, a little stiffer.

A: Karen Starshine Aqua
B: same oxides as Clarke Turquoise, similar to Clausen Snowflake
C: 6
E: 35 feldspar,Custer
E: 20 Wollastonite
E: 17 zinc oxide
E: 16 silica
E: 12 ball clay,OM-4
E: 3 copper carbonate
E: 2 rutile
E: 1 zirconia
F: gloss
H: Alisa Clausen: glossy, light green to turquoise glaze. White fur overall under a translucent shell.
H: Dolita Dohrman: I use this glaze and love it. Absolutely beautiful and very reliable. Fast fired you will not get the furry effect but a
nice, smooth gloss. I like it slow fired too. Looks awesome on a red stoneware or brown clay.

A: Buck Sea Green 2
B: Tom Buck
B: similar oxides to Chinese Blue Green
C: 6
E: 35 feldspar,G-200
E: 22 Wollastonite
E: 19 silica
E: 12 ball clay,OM-4
E: 12 zinc oxide
E: 2 copper carbonate
E: 2 Bentonite
E: 1 rutile
F: gloss
H: Alisa Clausen: gloss, light green to turquoise glaze. Many tiny white crystals under the glossy shell overall.
H: Dolita Dohrman: I use this often in my studio. Tom gave me this glaze the year of NCECA in Indianapolis. I slow cool it and will
often get shadows in the glaze which looks great. Can form blue crystals where it pools but is an overall soft green.

A: Leach Clear
C: 6
E: 25 feldspar,Custer
E: 25 calcium carbonate
E: 25 silica
E: 25 kaolin,calcined
E: 15 frit,Ferro 3124
F: gloss
H: Alisa Clausen: gloss, translucent glaze with tiny bubbles under the surface.

A: Post Calcium Matte
B: John Post
C: 6
E: 32.5 nepheline syenite
E: 30.2 ball clay,OM-4
E: 16.3 Wollastonite
E: 10.4 silica
E: 6 iron oxide,red
E: 5.7 frit,Ferro 3134
E: 4.9 calcium carbonate
E: 3.5 titanium dioxide
F: semimatte
H: Alisa Clausen: semimatte, covering glaze. Medium brown overall, slightly dry.

A: Martens Ultra Clear 2
B: Tony Martens
C: 6
E: 30 frit,Johnson Matthey 169
E: 25 kaolin,EPK
E: 20 feldspar,C-6
E: 15 silica
E: 10 Wollastonite
F: gloss
H: Alisa Clausen: Glossy, very translucent glaze. Try with Frit 3134 in North America.

A: Berry Rust 2
B: John Post, Carol Tripp, Craig Martell
C: 6
E: 27.3 silica
E: 18.2 kaolin,EPK
E: 18.2 nepheline syenite
E: 9.1 dolomite
E: 9.1 borate,Gerstley
E: 9.1 talc
E: 9.1 ash,bone
E: 9.1 iron oxide,red
F: semigloss
H: Alisa Clausen: semigloss, smooth glaze, dark brown and rust ground with dark cream and greenish pooling on surfaces, overall.

A: Chafee Woo Transparent
B: same oxides as Krakowski Chafee Woo Clear
C: 6
E: 47.6 silica
E: 41.5 nepheline syenite
E: 11 kaolin,EPK
F: matte
H: Alisa Clausen: mat, white covering glaze. Looks and feels underfired. Has a slight sheen on surface.

A: Lana Metallic Black
B: Ron Roy, John Hesselberth, Lana Wilson
C: 6
E: 26 frit,Ferro 3134
E: 22 feldspar,Custer
E: 26 silica
E: 17 kaolin,EPK
E: 5 talc
E: 4 calcium carbonate
E: 5 iron oxide,red
E: 2 manganese dioxide
E: 2 cobalt oxide
E: 2 titanium dioxide
E: 1 chrome oxide
F: metallic
H: Alisa Clausen: glossy, black covering glaze. Looks black from a distance, but has a lot of white fur when viewed close up. Use less
titania for a more even black.
H: John Hesselberth: leach tested, cobalt 0.03 mg/l, manganese <0.02, chromium <0.02

A: Rhodes Turquoise
C: 6
E: 45.5 feldspar,F-4
E: 20 silica
E: 13.7 frit,Ferro 3134
E: 8.3 calcium carbonate
E: 6 dolomite
E: 4 zinc oxide
E: 4 copper carbonate
E: 3 Bentonite
E: 2.5 kaolin,EPK
E: 2 cobalt carbonate
E: 2 zirconia
E: 2 rutile
F: gloss
H: Alisa Clausen: glossy glaze with a dark green ground. Surface has a shell of turquoise and blue variegation. Green turquoise where
pools.

A: Toshika Green
B: Frank Giorgini Handmade Tiles pg.138
C: 6
E: 34.5 feldspar,potash
E: 21.6 calcium carbonate
E: 17.2 stone,Cornwall
E: 13 kaolin,EPK
E: 10.3 zinc oxide
E: 1.7 Bentonite
E: 1.7 copper carbonate
F: semimatte
H: Diane Winters: breaks considerably from cool green to dark brown, depending on thickness and underlying texture.
H: John Hesselberth: You can suck the colour right out of it in 2 hours or less with a juicy slice of lemon. I use it to demonstrate how
unstable some of the glazes in the published literature are and how functional potters need to be careful with what they use. It makes a
great workshop demonstration.

A: Paul White
B: Donna Kat
C: 6
E: 43 feldspar,Custer
E: 15.7 borate,Gerstley
E: 12.1 silica
E: 12 calcium carbonate
E: 8.6 talc
E: 8.6 kaolin,EPK
E: 8.1 zirconia
H: Donna Kat: came out lovely

A: Variegated Green-Brown
B: Mike Bailey, David Hewitt
C: 8
E: 38 feldspar,potash
E: 16 dolomite
E: 14 silica
E: 13 calcium carbonate
E: 6 kaolin
E: 6 ball clay,TWVA
E: 5 iron oxide,red
E: 2 copper oxide,black
H: Steve Mills: we made and sold this at Bath Potters Supplies

A: Chrome Brown
B: Edouard Bastarache
C: 9-10R
E: 50 stone,Cornwall
E: 25 dolomite
E: 15 kaolin
E: 10 silica
E: 4 rutile
E: 2.75 chrome oxide
E: 1 Bentonite
F: semigloss
H: Edouard Bastarache: opaque, waxy, yellow brown becoming orange brown where thick.

A: Dolomite Green
B: Edouard Bastarache
B: similar oxides to Krakowski Cream
C: 9-10R
E: 44 silica
E: 20 dolomite
E: 16 nepheline syenite
E: 10 kaolin
E: 9 kaolin,calcined
E: 1 chrome oxide
E: 0.75 cobalt oxide
F: gloss
H: Edouard Bastarache: shiny, green, yellow where thin with less chrome-cobalt, bluish with more, rutile accentuates blue

A: Lepidolite Green Slip
B: Edouard Bastarache
C: 9-10R
E: 33 silica
E: 27 feldspar,lepidolite
E: 12 dolomite
E: 12 kaolin
E: 10 frit,Ferro 3134
E: 6 calcium carbonate
E: 4 rutile
E: 75 chrome oxide
E: 0.375 cobalt oxide
F: semigloss
H: Edouard Bastarache: dark blue-green, becomes black with more chrome-cobalt

A: Dolomite Blue
B: Edouard Bastarache
C: 9-10R
E: 50 feldspar,Custer
E: 20 dolomite
E: 10 nepheline syenite
E: 10 kaolin
E: 10 silica
E: 1 Bentonite
E: 1 cobalt oxide
F: gloss
H: Edouard Bastarache: blue to purple, darker purple with more cobalt

A: Cory Weird
B: Cory Levins
C: 9-10R
E: 32 nepheline syenite
E: 32 ash,bone
E: 18 kaolin
E: 13 talc
E: 3 calcium carbonate
E: 2 silica
F: semimatte
H: Hank Murrow: smooth, fatty oatmeal to white over stoneware or porcelain. Brush with Fe/Ru for iron red to orange, Fe for rich
brown, 2Fe/Co for blue-black, Ferric phosphate for iron red, and thinnish Co for soft blue. Designed by Cory to show just how much
bone ash could be used in a glaze.

A: Madden Blue
B: Sharry Madden
C: 9-11R
E: 24.39 feldspar,potash
E: 18.7 kaolin
E: 16.26 borate,Gerstley
E: 12.2 dolomite
E: 28.46 silica
E: 4 cobalt carbonate
F: gloss
H: Sharry Madden: very shiny, clear, stable, no cracks to the naked eye. The test tile was frozen for 24 hours, then put into a tub of
boiling water, to test for cracks. This was done 3 times in a row, with no cracks.

A: Ranch Red
B: John Britt
C: 10
E: 45 feldspar,Custer
E: 20 silica
E: 13.5 iron oxide,red
E: 12 ash,bone
E: 8 kaolin,EPK
E: 8 talc
E: 7 calcium carbonate
F: gloss
H: Jennifer Boyer: this gets redder than any other I have tried

A: Adrian Red
B: James Freeman
C: 10
E: 48.7 feldspar,F-4
E: 21.6 silica
E: 10.8 iron oxide,red
E: 9.9 ash,bone
E: 6.3 kaolin,EPK
E: 6.3 talc
E: 7.2 calcium carbonate
F: gloss
H: James Freeman: a wonderfully bright persimmon colour in oxidation but puppy-poop brown in reduction. Gets very hot in a
microwave.
H: June Perry: tried and true saturated iron red. Best in a light to medium reduction, can go more iron spotty if the reduction is too
heavy.

A: Green Textured Matte
C: 10
E: 40 feldspar,F-4
E: 20 kaolin,EPK
E: 20 talc
E: 20 dolomite
E: 1 cobalt oxide
E: 1 chrome oxide
E: 1 rutile
F: pitted
G: crazing
H: Sam Cuttell: sang to me as I unloaded and for several hours afterwards. Deep turquoise green satin. Very opaque. No texture - but
some pitting. Might be useful for sculpture.

A: Waxy Turquoise Green
B: similar oxides to Pike Oatmeal
C: 10
E: 40.59 feldspar,Custer
E: 19.8 silica
E: 14.85 talc
E: 11.88 borate,Gerstley
E: 6.93 dolomite
E: 4.95 kaolin,EPK
E: .5 chrome oxide
E: .5 cobalt oxide
F: waxy
G: crazing
H: Sam Cuttell: satin finish, intense opaque colour, ugly green where thin. This glaze sings for hours!

A. Henderson Teal Blue Turquoise
C: 10
E: 39.05 feldspar,potash
E: 29.33 silica
E: 12.92 dolomite
E: 9.42 kaolin,EPK
E: 5.79 borate,Gerstley
E: 2.36 magnesium carbonate
E: 1.13 zinc oxide
E: .5 cobalt oxide
E: .5 chrome oxide
F: gloss
H: Sam Cuttell: Similar to Floating Blue, blue-turquoise mottled gloss. overlaps do not show, no runs, great opaque coverage, nice
depth.

A: Perry Clear Buttery Matte
B: June Perry
C: 10
E: 85 stone,Cornwall
E: 10 calcium carbonate
E: 5 magnesium carbonate
F: matte
H: June Perry: a wonderful, buttery smooth clear glaze, as matt as you can probably get for a clear. Unless you put opacifiers in it, it
should stay transparent with the additions of most colorants.

A: Salvation Glaze
B: Tim Eberhardt
C: 10
E: 27 feldspar,Custer
E: 25.2 silica
E: 19 talc
E: 12 borate,Gerstley
E: 8.8 dolomite
E: 7.5 ball clay,OM-4
E: 3 cobalt carbonate
H: Tim Eberhardt: I have used it as a base and as a salvation treatment for work that comes through the glaze fire with less than
satisfactory results for 5 years with no problems. Take the cobalt out and you get a satiny white glaze that you can add stains and
oxides to in order to get a palette of colours. The hotter you fire the less it will have the crystally look and the bluer the glaze will
become. The cooler, the more purple and pink you will see. If you use this over previously fired pieces, what is underneath will affect
the outcome somewhat. I spray a couple of coats over pots I think require salvation. It always works miracles. Increase the borate to 21
for cone 6.
H: Ron Roy: way short of alumina so it is not going to be durable - best not to use it as a liner. Because it is short of alumina it may be
runny. The expansion is a bit on the low side so adding a low expansion material like zirconia could be risky.
H: Steve Slatin: because this is magnesium rich, low in alumina and high in silica, it will react with the underlying glaze and not just
provide a new layer of effects (granted, a refiring with a second coat of glaze always does this to some extent). The effects will include
new colour effects because magnesium-rich glazes often have different colour effects from Na/K based glazes, and provide a more
varied effect as the lower levels of the glaze surface will include mostly the original colouration and the top layer, rich in Mg, will
include the other colouration, and there may be crystalline effects because of the extremely high Si:Al ratio of the salvation treatment,
and there may be internal refraction because of the difference in glass characteristics between the already-established normal
flux/silica-ratio glass on the pot surface vs the extra-high ratio salvation surface lying on top of it. Why doesn't it run off the pot? My
guess here is that Eberhardt mixes it much as he mixes his regular glaze, and then brushes or dips a much thinner layer of the salvation
onto the already glazed pot than he would use if it were a base glaze (which is easy enough -- its tough to put a thick layer over a
glazed surface). This thin layer when fired is sufficient to create effects but not so thick as to run all over.

A: Michigan Blue
B: David Hendley
B: similar oxides to Iron Blue Water
C: 10
E: 44 feldspar,Custer
E: 26 clay,Redart
E: 14 calcium carbonate
E: 10 silica
E: 4 ash,bone
E: 2 talc
E: 0.7 cobalt carbonate
H: David Hendley: a dark blue without the harsh qualities of many cobalt blues. The expansion is on the high side so it may craze.

A: Grass Green
C: 10
E: 33.3 silica
E: 27.8 calcium carbonate
E: 27.8 feldspar,Custer
E: 11.1 kaolin,EPK
E: 3.3 chrome oxide
E: 1.1 cobalt oxide
F: semigloss
H: Sam Cuttell: green-teal medium gloss, better where thicker. Very intense colour - but no depth.

A: Persimmon Blue Brown
B: Jim Connell
C: 10R
E: 84 feldspar,G-200
E: 16.8 silica
E: 16.8 calcium carbonate
E: 3.6 rutile
E: 3.6 Bentonite
E: 2.4 iron oxide,red
E: 0.6 cobalt carbonate
F: gloss
H: Jim Connell: shiny and breaks brown to blue. My students keep it rather thick in the bucket for the desired blue and it does not
seem to run very much at all. I have had a problem with this glaze settling in the bottom of the bucket if not stirred a lot. If it does
settle it not only is hard to get back into solution but it does not seem to fire the same. Works well with a lot of other glazes.

A: Oatmeal Reduction
B: Annie Williquer
C: 10R
E: 49 feldspar,potash
E: 20 kaolin,EPK
E: 19 dolomite
E: 8 zirconia
E: 4 calcium carbonate
E: 4 tin dioxide
E: 2 ochre
H: Marilyn MFA: apply over a clay body that spots. Thicker applications give a lighter ochre colour and thinner applications give
darker rusty brown shades. This glaze breaks darker over textures. Do not mix up more than you can use over a period of a month or
two because the results seem to alter somewhat as the glaze ages a bit. The glaze must be fired in a medium to a heavy reduction to get
the results I want.

A: Nagamoto Teat
C: 10R
E: 52 feldspar,G-200
E: 15.75 strontium carbonate
E: 10 kaolin,EPK
E: 9 calcium carbonate
E: 8 zinc oxide
E: 3 copper carbonate
F: matte
G: running
H: Sam Cuttell: ran off pot where thick, open crystalline areas (read non-functional surface), matte black breaking to pale green where
thin.

A: Smith Spodumene White Orange
B: Dianna Rose Downs
B: similar oxides to Turner Beauty
C: 10R
E: 30 feldspar,Custer
E: 25 kaolin,EPK
E: 22 dolomite
E: 20 spodumene
E: 5 tin dioxide
E: 3 calcium carbonate
F: semimatte
H: Dianna Rose Downs: as it gets thicker, it turns a fat white with orange to brown spots, the thinner the glaze, the fewer spots.

A: Shaner Red
B: June Perry
C: 10R
E: 47 feldspar,Custer
E: 22 kaolin,EPK
E: 19 calcium carbonate
E: 9 ash,bone
E: 4 iron oxide,red
E: 3 talc
