Repository: derekphilipau/glazy-data

# glazy-data
Public data from the Glazy database

## About

The Glazy database of ceramic recipes was originally seeded with data from [Linda Arbuckle's](http://lindaarbuckle.com)  [GlazeChem database](http://lindaarbuckle.com/arbuckle_handouts.html), John Sankey's [glaze database](http://www.johnsankey.ca/glazedata.html) (which is based on the extensive work by [Alisa Clausen](https://glazy.org/u/alisaclausen)), and [Louis Katz's](http://www.louiskatz.net) [Hyperglaze database](http://falcon.tamucc.edu/~lkatz/allglazes.txt).

This repository intends to continue the tradition of making recipes publicly available.  This archived data only includes publicly shared recipes and materials.

File: legacy-data/john-sankey/The Sankey Glaze Database.html (part 7 of 7)
The Sankey Glaze Database
H: June Perry: tried and true saturated iron red. Best in a light to medium reduction, can go more iron spotty if the reduction is too
heavy.

A: Perry Iron Red
B: June Perry
C: 10R
E: 54 feldspar,F-4
E: 29 silica
E: 13 ash,bone
E: 8 kaolin
E: 8 magnesium carbonate
E: 8 iron oxide,red
H: June Perry: tried and true saturated iron red. Best in a light to medium reduction, can go more iron spotty if the reduction is too
heavy.

A: Iron Red Plum
B: Elizabeth Fusaro
C: 10R
E: 44.2 stone,Cornwall
E: 27.5 silica
E: 13.6 kaolin,EPK
E: 11.5 iron oxide,red
E: 11.2 calcium carbonate
E: 4.5 dolomite
E: 2 Bentonite
E: 1 zinc oxide
F: semimatte
H: Elizabeth Fusaro: beautiful deep brick red satiny

A: Tenmoku Mirror Black
C: 10R
E: 85 feldspar,potash
E: 20 silica
E: 15 calcium carbonate
E: 10 kaolin
E: 10 iron oxide,red
F: gloss
H: Mel Jacobson: this glaze was found written on the side of plastic pail I bought at an auction in 1965. As with all mirror blacks the
thickness of the glaze, the quality of the reduction, and the care in cooling the kiln will play a dramatic influence on the final product.
Breaking to rust is the result of thin areas. If you wish to use this as iron red just apply a thin coat. As most veteran potters will verify:
make 2000 pots, apply mirror black glaze, and fire the kiln 73 times, you will learn to use it.

A: Perry Reduction Base
B: June Perry
B: similar oxides to Reduction Oxblood Red and Reduction Oxblood
C: 10R
E: 67 feldspar,F-4
E: 14 silica
E: 9 borate,Gerstley
E: 5 ash,bone
E: 5 calcium carbonate
H: June Perry: I use this base a lot, it gives great colour response. It is reactive with copper so you can get nice flashing with just a hint
to copper brushwork on a pot on the celadon colours. With 5 zinc oxide, the colours you get will depend a lot on your clay body and
your firing schedule. With 2 red iron oxide plus 0.5 chrome oxide plus 0.25 cobalt oxide, dark speckled green on stoneware, hunter on
porcelain. With 5 tin dioxide plus 1 red iron oxide plus 1 chrome oxide plus 0.25 cobalt oxide, a beautiful green. With 2 red iron oxide
plus 2 black copper oxide, a warm, speckled, reddish brown. With 2 black iron oxide, a good blue celadon. If you want it bluer you can
do a variation with 1-2% black iron oxide and .25% cobalt carbonate.

A: Lane Shiny Green
B: Peter Lane, Studio Porcelain
C: 10R
E: 60 feldspar,potash
E: 25 silica
E: 15 calcium carbonate
E: 5 kaolin
E: 5 barium carbonate
F: gloss
H: Peggy Heer: add 5% yellow ochre if you want a deeper green, 10% red iron oxide for a tenmoku. On stoneware it is a bit bland for
my tastes but on porcelain its a beauty.

A: Pablo Red
C: 10R
E: 44.2 feldspar,Custer
E: 22.1 silica
E: 11.6 borate,Gerstley
E: 8.4 calcium carbonate
E: 6.3 dolomite
E: 4.2 zinc oxide
E: 3.2 kaolin,EPK
E: 3 tin dioxide
E: 1.5 copper carbonate
E: 0.5 iron oxide,red
H: Rod Wuetherick: Copper red glazes are by nature finicky. The nicest copper reds have very low amounts of copper in them, usually
less than 1% added to the batch. Tin will help stabilize the copper a bit, but this is not a silver bullet by any means. If you start going
over 1% the copper reds are livery in appearance and not personally my favourite but some like it. Copper reds are really all about the
firing process, moderate reduction not heavy; 5.5 - 6.0 on the oxy-probe. I have found the zinc to be useless and think it is an old
school glaze addition in reduction firings. According to most sources it just volatilizes, and how much it takes part in the melt is of
constant debate. I can tell you from my experience that I have never noticed a difference in high fire reduction glazes if you leave out
the zinc. Fire almost as fast as you can, extended firings tend to show your copper where the stack is and it finds its way up there
without further encouragement.

A: Woo Blue Brown
B: Robert or Marie Woo Ceramics Monthly (1975)
C: 10R
E: 42 feldspar,Kingman
E: 27 silica
E: 18 calcium carbonate
E: 13 ball clay
E: 4 iron oxide,red
E: 4 rutile
E: 2 Bentonite
F: gloss
H: Richard Aerni: it goes that iron/rutile blue where the application is of medium thickness, and where thinner breaks brown. I used it
as a base glaze which was then wax resisted and the pot was then dipped into a glossy white, which overlay it and broke it up a bit.
H: Barb Bihler: Apply medium to slightly thicker. This glaze goes brown if very thin, orangey-brown if thin, blue breaking to brown if
medium, gets bright purplish overtones and very fat looking if thick. Runs badly if very thick.
H: Dave Eitel: found it very temperamental

A: Vitrox White
B: Bob Chance
C: 10R
E: 50 clay,Vitrox
E: 50 Colemanite
E: 15 zirconia
F: semimatte
H: Bob Chance: white to gray and very accepting of overglaze oxides. Has a wide firing range, satin surface, will not run unless very
thick.
H: Daniel Kirkland: with 3.5 copper carbonate, an intense copper red luster when fired as for Kirkland Copper Red.

A: Vitrox Red
B: Daniel Kirkland
C: 10R
E: 115 Vitrox White
E: 3.5 copper carbonate
H: Daniel Kirkland: an intense copper red luster when fired as for Kirkland Copper Red.

A: Kirkland Copper Red
B: Daniel Kirkland
C: 10R
E: 78.7 feldspar,Custer
E: 12.2 calcium carbonate
E: 9.1 borate,Gerstley
E: 2 Bentonite
E: 1 copper carbonate
E: 1 tin dioxide
H: Daniel Kirkland: fire either in oxidation or in neutral, reduce when the kiln is cooling. From cone 10, close the damper, let the kiln
cool to a very dull red colour (cone 018 to 016), then turn the gas back on and reduce heavily for anywhere between 20 minutes and 1
hour. Consistently comes out as a very rich deep red.
H: Karin Givon: I start the reduction at cone 011, reduce it for about half an hour or so, then keep the kiln in light reduction for the rest
of the fire, tried many recipes and they all work pretty well with this schedule.
H: Wyndham Dennison: My reduction starts at 015 where I have the six venturi burners paps open to one turn open and the damper
closed to give a wisp of smoke out the bottom peek of my downdraft. The top reaches reduction first then the bottom 30 min later. I
balance the damper to keep the back pressure where a lick of flame is coming out the bottom peek. After about 3 hr I open the PAPS
another half turn then as the kiln heats up to cone 6 I open the PAPS another half turn and open the damper so as to have the mim back
pressure but still some. As my kiln heats it creates its own fire storm and the draft starts running hard at about 2000F so I have to
watch and maybe push in the damper to control the ox/reduc ratio. If I reduce too heavily then I get a muddy liver coloured red, but in
this kiln, good bright reds come from a light to neutral from cone 6 to cone 10 in about 9-10 hr for a about a 45 cu ft stack.

A: Kirkland Plum
B: Daniel Kirkland derived from Coleman Purple
C: 10R
E: 50 feldspar,Custer
E: 25 silica
E: 8 calcium carbonate
E: 5 dolomite
E: 5 borate,Gerstley
E: 5 barium carbonate
E: 5 copper carbonate
E: 2 zinc oxide
H: Daniel Kirkland: a rich deep plum red luster when fired as for Kirkland Copper Red. If fired in a typical reduction firing without
reducing in the cooling phase, a rather unattractive green.

A: Hamada Green
B: Dana Henson
C: 10R
E: 53 feldspar,Custer
E: 21 barium carbonate
E: 9 calcium carbonate
E: 9 zinc oxide
E: 3 copper carbonate
E: 2.5 iron oxide,red
E: 2 rutile
E: 2 Bentonite
E: 1 ball clay,OM-4
G: potentially toxic
H: Dana Henson: a good strong, deep green.

A: Shaner Gold
B: Ceramics Monthly Feb.1980
C: 10R
E: 49.7 feldspar,Custer
E: 23.6 kaolin
E: 20.1 calcium carbonate
E: 3.8 talc
E: 3.8 iron oxide,yellow
E: 3.8 rutile
E: 2.8 ash,bone
F: matte
H: Vaughn Stewart: needs good reduction, but not too hot. Medium thick.
H: Sam Cuttell: I have used this several times - nice easy-on-the-eyes yellow.
H: Ron Roy: it is short of silica - as are most matte glazes. If you are intending it for use with food you should check the durability. It
is going to craze on just about any body.

A: Seacrest Tenmoku
C: 10R
E: 54 feldspar,Custer
E: 22.5 silica
E: 13 calcium carbonate
E: 6 kaolin
E: 5 iron oxide,red
E: 2.5 barium carbonate
E: 2.5 zinc oxide
H: David Hendley: a food safe durable glaze that has held up on dishes I have been using for 20 years. I have a feeling that the glaze
would be just as good without either barium or zinc, especially since there is such a small amount of each.
H: Craig Martell: tenmokus are more expressive than glazes that are loaded with metals to make them black. Tenmokus are fine for
food use too, as you stated. Warren Mackenzie told me once that he preferred tenmokus above all other glazes for dinner plates
because food looked so good on this type of glaze. I sold some black tenmoku plates to a chef at the Park City Art Festival some time
back and he said the same thing.

A: Harper Grey
B: Brian Harper
C: 10R
E: 50 feldspar,Custer
E: 20 kaolin
E: 10 dolomite
E: 10 calcium carbonate
E: 10 silica
F: semimatte
H: Brian Harper: a really nice satiny grey that fit perfectly and did not run even where thick. I use a white stoneware throwing body
and fire it in an updraft cone 10 reduction, with a strong body reduction at 06 and a light/moderate reduction from 06 to 10.

A: Ray 3D Black
B: Hank Ray
C: 10R
E: 42.23 feldspar,F-4
E: 32.63 silica
E: 11.52 calcium carbonate
E: 6.72 kaolin,EPK
E: 6.14 iron oxide,red
E: 0.77 cobalt carbonate
F: gloss
H: Hank Ray: a glossy black breaking brown

A: Forest Green
B: variation of Cushing Amber Celedon
C: 10R
E: 36 slip,Sheffield
E: 22 feldspar,Custer
E: 14 Wollastonite
E: 14 silica
E: 8 calcium carbonate
E: 3 kaolin,EPK
E: 3 borate,Gerstley
E: 2 cobalt carbonate
E: 1 rutile
F: gloss
H: Ishee Hopper: very transparent and glossy, tends to run, I usually apply thinner at the bottom of my work.

A: Shaner Green Brown
B: Hannah Brehmer
C: 10R
E: 45.35 feldspar,potash
E: 21.51 kaolin,EPK
E: 20.91 calcium carbonate
E: 7.07 iron oxide,red
E: 3.44 talc
E: 1.72 ash,bone
F: semimatte
H: Hannah Brehmer: brown where thin, a wonderful mossy green-brown where thick.

A: Shaner Green
B: June Perry
C: 9-11R
E: 46.5 feldspar,Custer
E: 22.1 kaolin
E: 18.8 calcium carbonate
E: 9.1 ash,bone
E: 3.5 talc
E: 2.9 copper carbonate
F: semimatte
H: June Perry: can be pale to dark green or pink, dry matte to glossy.
H: Ellen Baker: a bit dull on white clays but picks up a nice almost jade-like depth on red clays.

A: Stuart Shino
B: Fergus Stuart
C: 10-15R
E: 64 nepheline syenite
E: 10 kaolin
E: 10 ball clay
E: 4 tin dioxide
E: 4 sodium chloride
E: 4 clay,Redart
H: Daniel Kirkland: has a lustrous sheen when fired as for Kirkland Copper Red. Any red clay works.

A: Perry Textured Blue Matte
B: June Perry
B: similar oxides to Blue Jean
C: 9-10R
E: 38.1 feldspar,Custer
E: 22.2 kaolin,EPK
E: 18 calcium carbonate
E: 16.2 silica
E: 4 titanium dioxide
E: 1.5 cobalt carbonate
F: semimatte
H: Dan Saultman: blue, with slight speckles if not sieved, buttery surface, I like it a lot, doesn't run at all, goes brown when thin, slight
green shades when thick.

A: Blue Jean
B: Lois Sharpe
B: similar oxides to Clemson Blue Green Satin Matte and Perry Textured Blue Matte
C: 10R
E: 40 feldspar,Custer
E: 22 calcium carbonate
E: 22 kaolin,EPK
E: 16 silica
E: 4.1 rutile
E: 1.5 cobalt carbonate
F: semimatte
H: Lois Sharpe: nice buttery feel, nice colour, on porcelain looks like faded denim, on stoneware looks like new denim.
---------- End of database ----------
