Repository: derekphilipau/glazy-data

# glazy-data
Public data from the Glazy database

## About

The Glazy database of ceramic recipes was originally seeded with data from [Linda Arbuckle's](http://lindaarbuckle.com)  [GlazeChem database](http://lindaarbuckle.com/arbuckle_handouts.html), John Sankey's [glaze database](http://www.johnsankey.ca/glazedata.html) (which is based on the extensive work by [Alisa Clausen](https://glazy.org/u/alisaclausen)), and [Louis Katz's](http://www.louiskatz.net) [Hyperglaze database](http://falcon.tamucc.edu/~lkatz/allglazes.txt).

This repository intends to continue the tradition of making recipes publicly available.  This archived data only includes publicly shared recipes and materials.  It does not include any private data.

## Usage

Please see [Pieter Mostert's Glazy Data Analysis project](https://github.com/PieterMostert/glazy-data-analysis) to understand some of the challenges with using this data.

In particular, there are a number of duplicate recipes and similar recipes with only slight variations.

## Data Files

### legacy-data

This directory contains the original data used to seed the Glazy database.

### YAML

#### glazy-[DATE].yaml.gz

Compressed, human-readable YAML file that contains the all publicly archived materials and recipes in the Glazy database.

The latest YAML export is listed in [`LATEST`](./LATEST), which contains the current filename as plain text.

#### YAML format

The YAML file is a YAML objects representing materials, analyses, and recipes:
* ID: The Glazy ID of the material or recipe
* Parent ID: (Optional) Materials may have parent materials.  For example, the parent of Custer Feldspar is Potash Feldspar.
* Name: The name of the material or recipe
* Created By: The user who created the material or recipe.  Use ID to disambiguate users with the same name.
* Date Created: The date created in YYYY-MM-DD format
* Type: "Material", "Analysis", or "Recipe"
* Subtype: Subtype, e.g. "Glaze - Iron - Celadon - Green"
* Cone: The firing temperature in Orton cone numbers.  May be a range, e.g. "9 - 10"
* Surface: Surface type, e.g. "Glossy"
* Atmospheres: Array of atmospheres, e.g. [Reduction, Oxidation]
* Description: Description of the material or recipe
* Ingredients: Array of ingredients.  Each ingredient has an ID, Name, and Percentage.  If the ingredient is an additional ingredient, it will have an "Additional" field set to true.  The ID is the Glazy ID of the ingredient.
* Percent Analysis: Percent analysis of the material or recipe.  Each analysis has an oxide key (e.g. SiO2) and a value (e.g. 58.3003)

(UMF was not included, as there are differing opinions on how UMF should be unified.)

The following is an example of a simple material:
  
```
-
  ID: 15131
  Parent ID: 15371
  Name: "Custer Feldspar"
  Created By:
    Name: "Glazy Admin"
    ID: 1
  Date Created: 2015-07-16
  Type: Material
  Subtype: Feldspar
  Description: "Updated December 30, 2016. Analyses for recipes in Glazy using this material have automatically been updated..."
  Percent Analysis:
    SiO2: 68.5
    Al2O3: 17
    Na2O: 3
    K2O: 10
    CaO: 0.3
    Fe2O3: 0.1
    LOI: 0.3
```

The following is an example of a recipe:

```
-
  ID: 240
  Name: "Celadon Leach 4321"
  Created By:
    Name: "Glazy Admin"
    ID: 1
  Date Created: 1997-08-07
  Type: Recipe
  Subtype: Glaze - Iron - Celadon - Green
  Cone: 10
  Surface: Glossy
  Atmospheres: [Reduction]
  Description: "Glaze Type: Celadon The glaze that is as old as dirt. it is published in the leech book as old. Use 4% iron + or - depending on color / green to blue if you decorate..."
  Ingredients:
    -
      ID: 15142
      Name: "Feldspar"
      Percentage: 40
    -
      ID: 15400
      Name: "Silica"
      Percentage: 30
    -
      ID: 15457
      Name: "Whiting"
      Percentage: 20
    -
      ID: 15288
      Name: "Kaolin"
      Percentage: 10
    -
      ID: 15387
      Name: "Red Iron Oxide"
      Percentage: 4
      Additional: true
  Percent Analysis:
    SiO2: 58.3003
    Al2O3: 10.9119
    K2O: 6.509
    CaO: 10.7885
    Fe2O3: 3.6538
    LOI: 9.8365
```

### Legacy CSV

#### glazy-data-[TYPE]-[DATE].csv

Legacy CSV files that contain material & recipe metadata and analyses.

 * "all" - Contains composites (recipes- gazes and clay bodies) as well as primitive materials (e.g. Whiting, Silica)
 * "composites"  - Composites are any recipe (a material made up of multiple materials)
 * "glazes" - Contains only Glazes (a subset of Composites)

#### CSV Field definitions:

 * id: Material/Recipe ID in Glazy
 * name: Name of material
 * created_by_user_id: The user ID in Glazy
 * material_type_id: Categorizes the material, e.g. "Celadon".  
 * material_type: Name of the material category.  May have duplicates, as material_type is a tree.  e.g. "Celadon -> Blue" and "Blue"
 * material_type_concatenated: Full name of the material category.  Includes the full Material Type path separated by " - ", e.g. "Iron - Celadon - Blue"

File: legacy-data/linda-arbuckle-glazechem/Highfire.glz (part 1 of 22)
filetype = GlazeChem Glazes
version =  2

dbname  = High-fire
I = |Imported 1 glazes from C:\Documents and Settings\Linda Arbuckle\Desktop\bronze gold.txt
I = |Imported 2 glazes from C:\Documents and Settings\Linda Arbuckle\My Documents\GlazChem\Feb 07 update.txt

name   = Base Glaze Peltzman
index  = 
date   = 06/25/2013
source = 
type   = 
range  = 8
firetype     = 
color        = Clear
vistexture   = 
quality      = Gloss
transparency = Transparent
xtals        = 
bubbles      = 
flow         = 
durability   = 
flaws     = 
tested    = 
imagefile = 
notefile  =  
limform   =  
by_vol    = n
batchsize = 0
component = Minspar
amount    = 48
component = Whiting
amount    = 18
component = EPK
amount    = 5
component = Silica
amount    = 24
component = Zinc oxide
amount    = 5
var  = |Wintergreen: + copper carb 0.5%

name   = Slip Black Inlay Doug Peltzman
index  = 
date   = 06/25/2013
source = 
type   = Slip
range  = 8
firetype     = Ox. or Red.
color        = 
vistexture   = 
quality      = 
transparency = 
xtals        = 
bubbles      = 
flow         = 
durability   = 
flaws     = 
tested    = 
imagefile = 
notefile  =  
limform   =  
by_vol    = n
batchsize = 0
note = |This slip bleeds slightly under Doug's base glaze. Done deliberately for effect.
note = |Clay Porcelain Peltzman as slip 1 cup + 6600 Black Mason Stain 40 gms. Base Glaze
note = |Peltsman over.
note = |Pottery Making Illus. Jul/Aug. 2013

name   = Clay Porcelain Peltzman
index  = 
date   = 06/25/2013
source = 
type   = Clay (Porcelain)
range  = 8
firetype     = Ox. or Red.
color        = White
vistexture   = 
quality      = 
transparency = 
xtals        = 
bubbles      = 
flow         = 
durability   = 
flaws     = 
tested    = 
imagefile = 
notefile  =  
limform   =  
by_vol    = n
batchsize = 0
component = Grolleg
amount    = 51
component = Minspar
amount    = 15
component = Silica
amount    = 25
component = Pyrax
amount    = 5
component = Alumina
amount    = 2
addition  = Veegum T
addamount = 2
note = |From Doug Peltzman in Pottery Making Illus. Jul/Aug 2013
note = |http://www.dougpeltzman.com

name   = Celadon-type  glaze David Pier
index  = 
date   = 04/21/2013
source = 
type   = Celadon
range  = 9-11
firetype     = 
color        = 
vistexture   = 
quality      = Gloss
transparency = Transparent
xtals        = 
bubbles      = 
flow         = 
durability   = 
flaws     = 
tested    = 
imagefile = 
notefile  =  
limform   =  
by_vol    = n
batchsize = 0
component = Custer feldspar
amount    = 27.5
component = Grolleg
amount    = 20
component = Wollastonite
amount    = 26
component = Silica
amount    = 24
addition  = Zircopax
addamount = 0.4
addition  = Veegum T
addamount = 1.5
addition  = CMC
addamount = 0.4
addition  = Copper carbonate
addamount = 0.02
var  = |Ureal Green Celadon + Preaseodymium 0.65%
var  = |Unreal Blue: + neodymium oxice 1.1%
var  = |Apparently Lavender Celadon: Neodymium oxide 4.5% (color varies w/light source)
note = |Reliable base glaze. CMC not manditory, but helps w/application. Erbium and
note = |higher praseodymium are nto good in this base - dull colors from lower solubility
note = |of base. Apply fairly thick, 2-4 coats. David Pier.

name   = Pier's Pure Lux-Deluxe Revised
index  = 
date   = 04/21/2013
source = 
type   = 
range  = 8-9
firetype     = Oxidation
color        = Clear
vistexture   = 
quality      = Gloss
transparency = Transparent
xtals        = 
bubbles      = 
flow         = 
durability   = 
flaws     = 
tested    = 
imagefile = 
notefile  =  
limform   =  
by_vol    = n
batchsize = 0
component = Frit 3289
amount    = 21
component = Frit 3110
amount    = 2
component = Spodumene
amount    = 12.7
component = Barium carbonate
amount    = 14.5
component = Zinc oxide
amount    = 4
component = Grolleg
amount    = 12
component = Silica
amount    = 31
addition  = Zircopax Plus
addamount = 1.4
addition  = Veegum T
addamount = 1.4
addition  = Copper carbonate
addamount = 0.02
addition  = CMC
addamount = 0.4
var  = |Pink Lemonade + Erbium oxide 8.2
var  = |
var  = |Lime Candy + praseodymium oxide 7
var  = |
var  = |Grape Candy + neofymium oxide 5.5
note = |Calls for low-iron spodumene. 2 coats best - let dry between. Slow fire toward the end. CMC needed especially
note = |for erbium for good suspension. Copper carb used to preserve CMC. A bit runny at
note = |C9, but clear. C8 stable but not as transparent as C9. Barium has a positive
note = |effect on lanthide color solubility and gives more lusterous glazes. This glaze
note = |has been tested and fired as stated there is no Ba leaching. From David Pier.

name   = Blue Acero
index  = 
date   = 01/27/2013
source = 
type   = 
range  = 9-11
firetype     = Wood
color        = Blue-green
vistexture   = 
quality      = Satin matte
transparency = Semi-opaque
xtals        = 
bubbles      = 
flow         = 
durability   = 
flaws     = 
tested    = 
imagefile = 
notefile  =  
limform   =  
by_vol    = n
batchsize = 0
component = Custer feldspar
amount    = 50.9
component = Talc theoretical
amount    = 3.8
component = EPK
amount    = 24
component = Whiting
amount    = 21.3
addition  = Cobalt carbonate
addamount = 0.2
addition  = Red iron oxide
addamount = 1.7
addition  = Bentonite
addamount = 1.9
note = |From Doug Casebeer, used at Curaumilla. In soda, more fluxed w/soda. Muted
note = |blue-green.

name   = #1818 Kawai Slip
index  = 
date   = 6/3/96
source = 
type   = 
range  = 6 - 10
firetype     = Ox. or Red.
color        = 
vistexture   = 
quality      = Slip or Engobe
transparency = 
xtals        = 
bubbles      = 
flow         = 
durability   = 
flaws     = 
tested    = Untested
imagefile = 
notefile  =  
limform   =  
by_vol    = n
batchsize = 0
component = Grog,150 mesh
amount    = 80
component = Kaolin
amount    = 20
note = |Add color to taste. I promised a while back to list this when I found
note = |it! Kawai used a lot of thick slip trailing in his work and this was
note = |given to me by one of his apprentices, Doug Lawrie. submitted by:
note = |June M. Perry e-mail: GURUSHAKTI@aol.com
note = |

name   = #207.3
index  = 
date   = 4/21/95
source = 
type   = 
range  = 8
firetype     = Oxidation
color        = varies - see comments
vistexture   = 
quality      = Gloss
transparency = 
xtals        = 
bubbles      = 
flow         = 
durability   = 
flaws     = 
tested    = 
imagefile = 
notefile  =  
limform   =  
by_vol    = n
batchsize = 0
component = Nepheline syenite
amount    = 35
component = Dolomite
amount    = 15
component = Whiting
amount    = 8
component = Barium carbonate
amount    = 8
component = EPK
amount    = 4
component = Silica
amount    = 30
addition  = Bentonite
addamount = 3
var  = |Copper carb 3% + Cobalt carb .25% = teal blue with tiny crystals (if soaked ), glossy.
var  = |Cobalt carb .25% = frosty delft blue, matt surface (why matt??).
var  = |Copper carb 5% = Forest green, clear and glossy.
var  = |Manganese 4% + Cobalt .5% = Dark plum,glossy, nearly black where thickest.
note = | submitted by: Kat Neely-Jones source for
note = |original recipe: This is a variation on one of Emmanuel Cooper's
note = |glazes, #207. e-mail: SolvejgMa@AOL.COM

name   = Albany Glaze
index  = 
date   = 1/13/96
source = 
type   = 
range  = 9 - 10
firetype     = 
color        = 
vistexture   = 
quality      = 
transparency = 
xtals        = 
bubbles      = 
flow         = 
durability   = 
flaws     = 
tested    = 
imagefile = 
notefile  =  
limform   =  
by_vol    = n
batchsize = 0
component = Albany slip
amount    = 63.16
component = Cornwall Stone
amount    = 26.32
component = Whiting
amount    = 10.53
addition  = Red iron oxide
addamount = 5.26
note = |The Albany glaze it's a near twin of (in my kiln anyway) is glaze #23
note = |in the appendix of Daniel Rhodes _Clay and Glazes for the Potter-
note = |(this book is a good potters' bible) Submitted by: Marcia Kindlmann
note = |e-mail: marcia@design.eng.yale.edu
note = |

name   = Albany Slip substitute Hendley's
index  = 
date   = 4/3/98
source = 
type   = 
range  = 7 - 10
firetype     = ox. or red.
color        = brown black
vistexture   = 
quality      = glossy
transparency = 
xtals        = 
bubbles      = 
flow         = 
durability   = 
flaws     = 
tested    = 
imagefile = 
notefile  =  
limform   =  
by_vol    = n
batchsize = 0
component = Redart
amount    = 72
component = Whiting
amount    = 10
component = Soda feldspar
amount    = 8
component = Talc
amount    = 5
component = EPK kaolin
amount    = 5
note = |I can tell no difference in Rhodes Black made with this substitute
note = |and real Albany Slip. David Hendley Maydelle, Texas See David
note = |Hendley's Pottery Page at http://ww.sosis.com/hendley/david

name   = Alkaline High Fire 1
index  = 
date   = 04/05/2002
source = 
type   = Alkaline
range  = 9-10
firetype     = Ox. or Red.
color        = Clear
vistexture   = 
quality      = Gloss
transparency = Transparent
xtals        = 
bubbles      = 
flow         = 
durability   = 
flaws     = 
tested    = 
imagefile = 
notefile  =  
limform   =  
by_vol    = n
batchsize = 0
component = Feldspar
amount    = 62.5
component = Whiting
amount    = 7.7
component = EPK
amount    = 5.1
component = Flint
amount    = 24.6
note = |From David Green's "A Handbook of Pottery Glazes"
note = |Alkaline glazes should be good for yellow iron colors.

name   = Alkaline high fire 2
index  = 
date   = 04/05/2002
source = 
type   = Alkaline
range  = 10
firetype     = Ox. or Red.
color        = 
vistexture   = 
quality      = Gloss
transparency = Transparent
xtals        = 
bubbles      = 
flow         = 
durability   = 
flaws     = 
tested    = 
imagefile = 
notefile  =  
limform   =  
by_vol    = n
batchsize = 0
component = Feldspar
amount    = 20
component = Cornwall Stone
amount    = 50
component = Whiting
amount    = 15
component = Flint
amount    = 15
note = |From David Green's "A Handbook of Pottery Glazes"
note = |Alkaline glazes should be good for yellow iron colors.

name   = Alkaline high fire 2 no cs
index  = 
date   = 04/05/2002
source = 
type   = Alkaline
range  = 10
firetype     = Ox. or Red.
color        = 
vistexture   = 
quality      = Gloss
transparency = Transparent
xtals        = 
bubbles      = 
flow         = 
durability   = 
flaws     = 
tested    = 
imagefile = 
notefile  =  
limform   =  
by_vol    = n
batchsize = 0
component = Feldspar
amount    = 51.706
component = Whiting
amount    = 16.271
component = Dolomite
amount    = 0.32
component = Silica
amount    = 26.89
component = Kaolin - theoretical
amount    = 6.715
note = |From David Green's "A Handbook of Pottery Glazes"
note = |Alkaline glazes should be good for yellow iron colors.

name   = Alkaline Lee Rexrode
index  = 
date   = 07/29/2003
source = 
type   = Alkaline
range  = 9
firetype     = Oxidation
color        = White
vistexture   = 
quality      = Satin matt
transparency = Semi-opaque
xtals        = 
bubbles      = 
flow         = 
durability   = 
flaws     = 
tested    = 
imagefile = 
notefile  =  
limform   =  
by_vol    = n
batchsize = 0
component = Barium carbonate
amount    = 36.6
component = Lithium carbonate
amount    = 1.1
component = Nepheline syenite
amount    = 45.6
component = Ball clay
amount    = 7.2
component = Flint
amount    = 9.5
var  = |for chartreuse: 0.5% chrome oxide
note = |From Margaret Bohls: fired cone 9 electric
note = |Gorgeous satin, slightly sugary surface. Slightly translucent. I use the Base White
note = |as a complementary glaze to a shiny white or clear glaze over porcelain, for a
note = |"white on white" effect. The chartreuse, although equally gorgeous, fumes like mad
note = |and may affect glazes next to it on the same pot or in the same area in the kiln,
note = |either by turning them green or by making them wrinkle or bubble. Some glazes are
note = |unaffected. I isolate this glaze in the kiln.

name   = Alkaline Lee Rexrode Sr
index  = 
date   = 10/17/2003
source = 
type   = Alkaline
range  = 9
firetype     = Oxidation
color        = White
vistexture   = 
quality      = Satin matt
transparency = Translucent
xtals        = 
bubbles      = 
flow         = 
durability   = 
flaws     = 
tested    = 
imagefile = 
notefile  =  
limform   =  
by_vol    = n
batchsize = 0
component = Strontium carbonate
amount    = 27.5
component = Lithium carbonate
amount    = 1.1
component = Nepheline syenite
amount    = 45.6
component = Ball clay
amount    = 7.2
component = Flint
amount    = 9.5
var  = |chartreuse 0.5% chrome oxide
note = |Gorgeous satin, slightly sugary surface. Slightly translucent. Use the Base White
note = |as a complement to a shiny white or clear over porcelain for a "white-on-white"
note = |effect.  The chartreuse fumes like mad and may affect glazes next to it in the
note = |kiln by turning them green or making them wrinkle and bubble. Some glaze
note = |unaffected. Isolate this in the kiln.
note = |From Margret Bohls

name   = Amber Barnard
index  = 
date   = 04/05/2002
source = 
type   = High-fire
range  = 10
firetype     = Reduction
color        = Amber
vistexture   = 
quality      = Gloss
transparency = Transparent
xtals        = 
bubbles      = 
flow         = 
durability   = 
flaws     = 
tested    = 
imagefile = 
notefile  =  
limform   =  
by_vol    = n
batchsize = 0
component = Barnard clay
amount    = 33
component = Wollastonite
amount    = 13
component = Whiting
amount    = 15
component = Custer feldspar
amount    = 20
component = Gerstley borate
amount    = 3
note = |From Matt Long

name   = Amber Celadon
index  = 
date   = 6/4/96
source = 
type   = Ca SlipGlaze
range  = 9 - 10
firetype     = Reduction
color        = Amber, honey, brown
vistexture   = 
quality      = Glossy
transparency = 
xtals        = 
bubbles      = 
flow         = 
durability   = 
flaws     = 
tested    = Untested
imagefile = 
notefile  =  
limform   =  
by_vol    = n
batchsize = 0
component = Albany Slip
amount    = 36
component = Custer feldspar
amount    = 22
component = Gerstley borate
amount    = 3
component = Wollastonite
amount    = 14
component = Whiting
amount    = 8
component = Flint
amount    = 14
component = EPK
amount    = 3
addition  = Yellow Ochre
addamount = 9
note = |USE WOLLASTONITE POWDER. Sub. Barnard clay for Albany and its still
note = |amber, but darker and less yellowish. Med=dk amber/brown;
note = |thick=blue/black. Over white=honey yellowish. Can go dull matt in
note = |places. Good functional glaze as liner, etc. Glaze Type: Ca
note = |SlipGlaze. Opacity: Varies. Firing type: Reduction From Val Cushing.
note = |VC ed
note = |

name   = Amber Celadon McKenzie Smith
index  = 
date   = 09/09/2003
source = 
type   = High-fire
range  = 9-10
firetype     = Reduction
color        = Amber
vistexture   = 
quality      = Gloss
transparency = Transparent
xtals        = 
bubbles      = 
flow         = 
durability   = 
flaws     = 
tested    = 
imagefile = 
notefile  =  
limform   =  
by_vol    = n
batchsize = 0
component = Wood ash
amount    = 22
component = Whiting
amount    = 17
component = Custer feldspar
amount    = 41
component = Ball clay
amount    = 4
component = Flint
amount    = 17
addition  = Red iron oxide
addamount = 8
addition  = Bentonite
addamount = 2
note = |Used by Kent McLaughlin. Very shiny. Medium value, good transparency. Golden
note = |brown. Runs thick.

name   = Amber Celadon Nick's Ochre
index  = 
date   = 06/07/2005
source = 
type   = 
range  = 10
firetype     = Reduction
color        = Amber
vistexture   = 
quality      = Gloss
transparency = Transparent
xtals        = 
bubbles      = 
flow         = 
durability   = 
flaws     = 
tested    = 
imagefile = 
notefile  =  
limform   =  
by_vol    = n
batchsize = 0
component = Custer feldspar
amount    = 26.5
component = Whiting
amount    = 22.2
component = Flint
amount    = 25.6
component = Ball clay
amount    = 25.6
addition  = Yellow ochre
addamount = 8

name   = Amber Celadon no  Albany
index  = 
date   = 6/4/96
source = 
type   = Ca SlipGlaze
range  = 9 - 10
firetype     = Reduction
color        = Amber, honey, brown
vistexture   = 
quality      = Glossy
transparency = 
xtals        = 
bubbles      = 
flow         = 
durability   = 
flaws     = 
tested    = Untested
imagefile = 
notefile  =  
limform   =  
by_vol    = n
batchsize = 0
component = Kaolin - theoretical
amount    = 15
component = Custer feldspar
amount    = 28
component = Dolomite
amount    = 4
component = Whiting
amount    = 19
component = Silica
amount    = 30
component = Frit 3134
amount    = 3
addition  = Red iron oxide
addamount = 3
note = |USE WOLLASTONITE POWDER. Sub. Barnard clay for Albany and its still
note = |amber, but darker and less yellowish. Med=dk amber/brown;
note = |thick=blue/black. Over white=honey yellowish. Can go dull matt in
note = |places. Good functional glaze as liner, etc. Glaze Type: Ca
note = |SlipGlaze. Opacity: Varies. Firing type: Reduction From Val Cushing.
note = |VC ed

name   = Amber Celadon no albany
index  = 
date   = 6/4/96
source = 
type   = Ca SlipGlaze
range  = 9 - 10
firetype     = Reduction
color        = Amber, honey, brown
vistexture   = 
quality      = Glossy
transparency = 
xtals        = 
bubbles      = 
flow         = 
durability   = 
flaws     = 
tested    = Untested
imagefile = 
notefile  =  
limform   =  
by_vol    = n
batchsize = 0
component = Kaolin - theoretical
amount    = 12
component = Custer feldspar
amount    = 29
component = Dolomite
amount    = 4
component = Whiting
amount    = 20
component = Silica
amount    = 30
component = Frit 3195
amount    = 5
addition  = Red iron oxide
addamount = 3
note = |USE WOLLASTONITE POWDER. Sub. Barnard clay for Albany and its still
note = |amber, but darker and less yellowish. Med=dk amber/brown;
note = |thick=blue/black. Over white=honey yellowish. Can go dull matt in
note = |places. Good functional glaze as liner, etc. Glaze Type: Ca
note = |SlipGlaze. Opacity: Varies. Firing type: Reduction From Val Cushing.
note = |VC ed

name   = Amber Celadon VC no albany
index  = 
date   = 03/28/2002
source = 
type   = High-fire
range  = 10
firetype     = Reduction
color        = Amber
vistexture   = 
quality      = Gloss
transparency = Translucent
xtals        = 
bubbles      = 
flow         = 
durability   = 
flaws     = 
tested    = Tested
imagefile = 
notefile  =  
limform   =  
by_vol    = n
batchsize = 0
component = Custer feldspar
amount    = 19
component = Gerstley borate
amount    = 3
component = Dolomite
amount    = 2
component = Wollastonite
amount    = 9
component = Whiting
amount    = 14
component = Redart
amount    = 29
component = Barnard clay
amount    = 10
component = EPK
amount    = 2
component = Flint
amount    = 10
addition  = Red iron oxide
addamount = 2
note = |Brown-golden. Moves some where thick, but not runny.

name   = Amber Celadon VC no albany + Sr
index  = 
date   = 03/28/2002
source = 
type   = High-fire
range  = 10
firetype     = Reduction
color        = Amber
vistexture   = 
quality      = Gloss
transparency = Translucent
xtals        = 
bubbles      = 
flow         = 
durability   = 
flaws     = 
tested    = Tested
imagefile = 
notefile  =  
limform   =  
by_vol    = n
batchsize = 0
component = Custer feldspar
amount    = 26.4
component = Dolomite
amount    = 4.4
component = Whiting
amount    = 7.1
component = Strontium carbonate
amount    = 16.9
component = Kaolin - theoretical
amount    = 12.8
component = Silica
amount    = 27.4
component = Frit 3134
amount    = 5.1
addition  = Red iron oxide
addamount = 2.5
note = |Brown-golden. Moves some where thick, but not runny.

name   = Amber Celadon VC no albany recalc
index  = 
date   = 03/28/2002
source = 
type   = High-fire
range  = 10
firetype     = Reduction
color        = Amber
vistexture   = 
quality      = Gloss
transparency = Translucent
xtals        = 
bubbles      = 
flow         = 
durability   = 
flaws     = 
tested    = Untested
imagefile = 
notefile  =  
limform   =  
by_vol    = n
batchsize = 0
component = Custer feldspar
amount    = 27.6
component = Dolomite
amount    = 4.6
component = Whiting
amount    = 21
component = EPK
amount    = 13
component = Silica
amount    = 28.5
component = Frit 3134
amount    = 5.2
addition  = Red iron oxide
addamount = 2.1
note = |Brown-golden. Moves some where thick, but not runny.

name   = Amber Celadon w/Alberta Slip
index  = 
date   = 10/31/2004
source = 
type   = 
range  = 10
firetype     = Reduction
color        = 
vistexture   = 
quality      = Gloss
transparency = Transparent
xtals        = 
bubbles      = 
flow         = 
durability   = 
flaws     = 
tested    = 
imagefile = 
notefile  =  
limform   =  
by_vol    = n
batchsize = 0
component = Alberta slip
amount    = 35.5
component = Wollastonite
amount    = 14
component = K-200 feldspar
amount    = 21.5
component = Gerstley borate
amount    = 3.2
component = Whiting
amount    = 7.5
component = EPK
amount    = 3.2
component = Silica
amount    = 15.1
addition  = Yellow ochre
addamount = 7.5
addition  = Bentonite
addamount = 6.5

name   = Amber Gulden's
index  = 
date   = 11/19/2006
source = 
type   = 
range  = 10
firetype     = Reduction
color        = Amber
vistexture   = 
quality      = Gloss
transparency = Translucent
xtals        = 
bubbles      = 
flow         = 
durability   = 
flaws     = 
tested    = 
imagefile = 
notefile  =  
limform   =  
by_vol    = n
batchsize = 0
component = Custer feldspar
amount    = 30
component = Whiting
amount    = 25
component = Flint
amount    = 25
component = Kentucky OM #4
amount    = 10
component = Gerstley borate
amount    = 3
addition  = Bentonite
addamount = 2
addition  = Yellow iron oxide
addamount = 7
note = |From Ayumi Horie

name   = Amber Gulden's no GB
index  = 
date   = 11/19/2006
source = 
type   = 
range  = 10
firetype     = Reduction
color        = Amber
vistexture   = 
quality      = Gloss
transparency = Translucent
xtals        = 
bubbles      = 
flow         = 
durability   = 
flaws     = 
tested    = 
imagefile = 
notefile  =  
limform   =  
by_vol    = n
batchsize = 92.561
component = feldspar - theoretical
amount    = 25.6
component = Whiting
amount    = 26.6
component = Silica
amount    = 30.9
component = Kaolin - theoretical
amount    = 7.7
component = Frit 3124
amount    = 9.2
addition  = Bentonite
addamount = 2
addition  = Yellow iron oxide
addamount = 7
note = |From Ayumi Horie

name   = Amber Martin
index  = 
date   = 8/8/97
source = 
type   = 
range  = 10
firetype     = 
color        = Amber
vistexture   = 
quality      = 
transparency = 
xtals        = 
bubbles      = 
flow         = 
durability   = 
flaws     = 
tested    = 
imagefile = 
notefile  =  
limform   =  
by_vol    = n
batchsize = 0
component = Custer feldspar
amount    = 33
component = Dolomite
amount    = 11
component = Whiting
amount    = 17
component = Zinc oxide
amount    = 6
component = EPK
amount    = 11
component = Silica
amount    = 22
addition  = Rutile
addamount = 5
addition  = Red iron oxide
addamount = 2
note = |^ This glaze runs^ Frank Martin Art Deparment/Ceranics 92nd street
note = |YM-YWHA 1395 Lexington Ave NY, NY. 10128 p0tters2@aol.com

name   = Amber Shaner Celadon ARAC
index  = 
date   = 11/21/2003
source = 
type   = Celadon
range  = 9-10
firetype     = Reduction
color        = Amber
vistexture   = 
quality      = Gloss
transparency = Transparent
xtals        = 
bubbles      = 
flow         = 
durability   = 
flaws     = 
tested    = 
imagefile = 
notefile  =  
limform   =  
by_vol    = n
batchsize = 0
component = Albany slip
amount    = 35.9
component = Wollastonite
amount    = 14.1
component = EPK
amount    = 3.3
component = Gerstley borate
amount    = 3.3
component = Whiting
amount    = 7.6
component = Flint
amount    = 14.1
component = Custer feldspar
amount    = 21.7
addition  = Yellow ochre
addamount = 8.7
note = |USE WOLLASTONITE POWDER. Sub. Barnard clay for Albany and its still
note = |amber, but darker and less yellowish. Med=dk amber/brown;
note = |thick=blue/black. Over white=honey yellowish. Can go dull matt in
note = |places. Good functional glaze as liner, etc. Glaze Type: Ca
note = |SlipGlaze. Opacity: Varies. Firing type: Reduction From Val Cushing.
note = |VC ed

name   = Amber Shaner Celadon ARAC Alberta
index  = 
date   = 11/21/2003
source = 
type   = Celadon
range  = 9-10
firetype     = Reduction
color        = Amber
vistexture   = 
quality      = Gloss
transparency = Transparent
xtals        = 
bubbles      = 
flow         = 
durability   = 
flaws     = 
tested    = 
imagefile = 
notefile  =  
limform   =  
by_vol    = n
batchsize = 0
component = Alberta slip
amount    = 77
component = Gerstley borate
amount    = 3
component = Whiting
amount    = 14
component = Silica
amount    = 6
addition  = Yellow ochre
addamount = 8
note = |USE WOLLASTONITE POWDER. Sub. Barnard clay for Albany and its still
note = |amber, but darker and less yellowish. Med=dk amber/brown;
note = |thick=blue/black. Over white=honey yellowish. Can go dull matt in
note = |places. Good functional glaze as liner, etc. Glaze Type: Ca
note = |SlipGlaze. Opacity: Varies. Firing type: Reduction From Val Cushing.
note = |VC ed

name   = Amber Shaner Celadon ARAC no albany
index  = 
date   = 11/21/2003
source = 
type   = Celadon
range  = 9-10
firetype     = Reduction
color        = Brown
vistexture   = 
quality      = Gloss
transparency = Transparent
xtals        = 
bubbles      = 
flow         = 
durability   = 
flaws     = 
tested    = Tested
imagefile = 
notefile  =  
limform   =  
by_vol    = n
batchsize = 0
component = EPK
amount    = 14
component = Dolomite
amount    = 5
component = Whiting
amount    = 19
component = Silica
amount    = 29
component = Custer feldspar
amount    = 27
component = Frit 3134
amount    = 6
addition  = Yellow ochre
addamount = 8
note = |Good functional glaze as liner, etc. Greenish-brown thin, brown thick

name   = Amber stable test 1
index  = 
date   = 11/29/2004
source = 
type   = 
range  = 10
firetype     = Reduction
color        = Amber
vistexture   = 
quality      = Gloss
transparency = Transparent
xtals        = 
bubbles      = 
flow         = 
durability   = 
flaws     = 
tested    = 
imagefile = 
notefile  =  
limform   =  
by_vol    = n
batchsize = 0
component = Feldspar
amount    = 47.9
component = Whiting
amount    = 14.7
component = Strontium carbonate
amount    = 11
component = Kaolin - theoretical
amount    = 9.8
component = Silica
amount    = 16.6
addition  = Red iron oxide
addamount = 8
addition  = Bentonite
addamount = 2
note = |theoretical amber from stable glaze limits.

name   = Amber stable test 2 w/bone ash
index  = 
date   = 11/29/2004
source = 
type   = 
range  = 10
firetype     = Reduction
color        = Amber
vistexture   = 
quality      = Gloss
transparency = Transparent
xtals        = 
bubbles      = 
flow         = 
durability   = 
flaws     = 
tested    = 
imagefile = 
notefile  =  
limform   =  
by_vol    = n
batchsize = 0
component = Feldspar
amount    = 47.7
component = Strontium carbonate
amount    = 11
component = Kaolin - theoretical
amount    = 9.8
component = Silica
amount    = 16.5
component = Bone ash
amount    = 15.1
addition  = Red iron oxide
addamount = 8
addition  = Bentonite
addamount = 2
note = |theoretical amber from stable glaze limits.

name   = Amber theoretical 3
index  = 
date   = 11/29/2004
source = 
type   = 
range  = 10
firetype     = Reduction
color        = Amber
vistexture   = 
quality      = Gloss
transparency = Transparent
xtals        = 
bubbles      = 
flow         = 
durability   = 
flaws     = 
tested    = Untested
imagefile = 
notefile  =  
limform   =  
by_vol    = n
batchsize = 0
component = Nepheline syenite
amount    = 34.1
component = Lithium carbonate
amount    = 2
component = Whiting
amount    = 12.1
component = Strontium carbonate
amount    = 5.9
component = Kaolin - theoretical
amount    = 1.2
component = Silica
amount    = 44.6
addition  = Red iron oxide
addamount = 8
addition  = Bentonite
addamount = 2

name   = Amber- Honey Weiser's
index  = 
date   = 12/6/96
source = 
type   = 
range  = 9
firetype     = Reduction
color        = Amber
vistexture   = 
quality      = Gloss
transparency = Transparent
xtals        = 
bubbles      = 
flow         = 
durability   = 
flaws     = 
tested    = 
imagefile = 
notefile  =  
limform   =  
by_vol    = n
batchsize = 0
component = Potash feldspar
amount    = 36.7
component = Flint
amount    = 25.5
component = Whiting
amount    = 18.9
component = Ball clay
amount    = 9.2
component = Soda feldspar
amount    = 5.1
component = Kaolin
amount    = 2.6
component = Dolomite
amount    = 2
addition  = Red iron oxide
addamount = 8
var  = |+6% RIO= greener brown color
var  = |4% RIO = grey-green color like a celadon.
note = |This is a dark brown glaze the can obscure slip and carving if thick. Good glaze
note = |surface.Moves if thick, but not runny.
note = |
note = |I've tried both of these glazes with mixed results. The amber celadon is almost
note = |identical to Cushing Amber Celadon. This is a better transparent amber honey
note = |glaze. RafaelMolina-Rodriguez rmr3431@dcccd.edu

name   = Anderson Blue
index  = 
date   = 4/3/98
source = 
type   = 
range  = 9 - 10
firetype     = reduction
color        = black to green, blue
vistexture   = 
quality      = matte
transparency = 
xtals        = 
bubbles      = 
flow         = 
durability   = 
flaws     = 
tested    = 
imagefile = 
notefile  =  
limform   =  
by_vol    = n
batchsize = 0
component = Soda feldspar
amount    = 57.13
component = EPK
amount    = 14.26
component = Kentucky OM #4
amount    = 7.18
component = Whiting
amount    = 21.44
addition  = Cobalt carbonate
addamount = 7.18
note = |Matt glaze almost black where thin, army green where thick. Nice
note = |colonial (bluish slate) over white slip Well I finally got around to
note = |typing this thing up...^9-10 Blues Thank you one and all for all the
note = |donated recipes. I only tested 31 out of almost 100 I received. I'll
note = |continue testing and reporting as the winter DRAGS on. All the glazes
note = |were tested on #900 Miller clay which is a toasty ^10 stoneware. One
note = |side of the test tile was brushed with a thick coating of Cynthia
note = |Bringle's wet/dry white slip. Each glaze was dipped in three
note = |thicknesses on a heavily textured tile. All tiles were fired to a
note = |(hard)^9 (10 tipping)reduction firing. 1 hr. Body reduction at ^08
note = |and 1 hr. glaze reduction at ^9 then a quick reox. before shutdown.
note = |Any time potash or Custer spar is called for, I used G-200. All ball
note = |clay is OM-4 . Many glazes I substituted 75% of the amount of Barium
note = |with Strontium. All kaolin is EPK. Remember... glazes don't travel
note = |well. Your results will probably be TOTALLY different. Please test
note = |before use. Tracy Wilson Saltbox Pottery 4 Shaw Rd. Woolwich, ME
note = |04579 phone: 207-443-5586 fax: 207-442-8922 email: saltbox@ime.net
note = |web: http://www.ime.net/~dwilson/

name   = Andreson Pearl
index  = 
date   = 6/24/97
source = 
type   = 
range  = 10
firetype     = 
color        = light robin's egg blue
vistexture   = 
quality      = gloss stable
transparency = 
xtals        = 
bubbles      = 
flow         = 
durability   = 
flaws     = 
tested    = 
imagefile = 
notefile  =  
limform   =  
by_vol    = n
batchsize = 0
component = Gerstley borate
amount    = 13
component = Whiting
amount    = 8.7
component = Zinc oxide
amount    = 2.2
component = Custer spar
amount    = 59.4
component = Ball clay
amount    = 3.8
component = Barium carbonate
amount    = 13
addition  = Tin oxide
addamount = 7.6
addition  = Copper carbonate
addamount = 0.5
note = |(Can substitute 9-13 Strontnium carb to make it food safe) [Editor's
note = |note - probably Andreson Pearl but originally written 'Amdreson']
note = |Nice light robin's egg blue gloss, stable, pretty, unusual, similar
note = |to peach blossom but less texture. I use Dave's porcelain from
note = |Laguna. Dean McRaine <beezer@aloha.net> on the north shore of Kauai

name   = Andy Martin's Showsaver
index  = 
date   = 02/18/00
source = 
type   = High-fire
range  = 10
firetype     = Ox. or Red.
color        = Clear
vistexture   = 
quality      = Gloss
transparency = Transparent
xtals        = 
bubbles      = 
flow         = Moderate
durability   = 
flaws     = 
tested    = 
imagefile = 
notefile  =  
limform   =  
by_vol    = n
batchsize = 0
component = Barium carbonate
amount    = 22.9
component = Gerstley borate
amount    = 3.8
component = Strontium carbonate
amount    = 13
component = Wollastonite
amount    = 3.4
component = Nepheline syenite
amount    = 26.9
component = Ball clay
amount    = 9.5
component = Flint
amount    = 20.5
var  = |Chartreuse + chrome	      0.5

name   = Angel Eyes
index  = 
date   = 12/6/96
source = 
type   = 
range  = 10
firetype     = 
color        = 
vistexture   = 
quality      = 
transparency = 
xtals        = 
bubbles      = 
flow         = 
durability   = 
flaws     = 
tested    = 
imagefile = 
notefile  =  
limform   =  
by_vol    = n
batchsize = 0
component = EPK
amount    = 10
component = Whiting
amount    = 20
component = Silica
amount    = 30
component = Potash feldspar
amount    = 40
addition  = Red iron oxide
addamount = 3.33
addition  = Rutile
addamount = 3.33
note = |Here's an iron blue that I like. Gives a fine hare's fur glossy
note = |surface. The glaze has a tendency to settle a bit. We've also played
note = |with extra rutile and more reduction to increase the depth of the
note = |blue. submitted by: Richard Gralnik e-mail: rlg@patuxent.desktalk.com
note = |source for original recipe: El Camino College
note = |

name   = ash - Fake Martell
index  = 
date   = 6/24/97
source = 
type   = 
range  = 10
firetype     = 
color        = gray?
vistexture   = 
quality      = runny fake ash
transparency = 
xtals        = 
bubbles      = 
flow         = 
durability   = 
flaws     = 
tested    = 
imagefile = 
notefile  =  
limform   =  
by_vol    = n
batchsize = 0
component = Dolomite
amount    = 8
component = Whiting
amount    = 34
component = Potash feldspar
amount    = 5
component = Kaolin
amount    = 33
component = Silica
amount    = 20
note = |Here's one that I formulated and have used for a number of years. It
note = |is best applied by spraying but can be dipped, poured, etc. You have
note = |to work with the thickness to got the desired result. A light
note = |application will orange peel like a salt glaze while heavier
note = |applications will run. Too much thickness and you will get
note = |blistering. This glaze works well with most oxides. It also works
note = |best on porcelain or with white slips but don't be afraid to try
note = |anything...you never know. You can get this glaze to work at cone 8
note = |and 9 by substituting Ball Clay for Kaolin. You might want to do a
note = |sub at cone 10 as well to observe the difference. Regards, Craig
note = |Martell-Oregon

name   = ash Benji's
index  = 
date   = 01/30/97
source = 
type   = Ash
range  = 8-10
firetype     = Reduction
color        = Tan
vistexture   = Rivulet
quality      = Satin matt
transparency = Opaque
xtals        = None
bubbles      = None
flow         = None
durability   = Good
flaws     = 
tested    = Tested
imagefile = 
notefile  =  
limform   =  
by_vol    = n
batchsize = 0
component = Hardwood ash
amount    = 16.5
component = Softwood ash
amount    = 16.5
component = Custer spar
amount    = 39
component = EPK
amount    = 13
component = Whiting
amount    = 6
component = Barium carbonate
amount    = 5
component = Flint
amount    = 4
addition  = Bentonite
addamount = 1
addition  = Black iron oxide
addamount = 1
note = |Ashes washed 5 times and 60-mesh sieved. Beautiful and reliable ash glaze
note = |Often the surface is richly textured most likely by the presence of woodash.
note = | Submitted by: Edouard Bastarache (edouardb@sorel-tracy.qc.ca)

name   = ash Benji's remix
index  = 
date   = 01/30/97
source = 
type   = Ash
range  = 8-10
firetype     = Reduction
color        = Tan
vistexture   = Rivulet
quality      = Satin matt
transparency = Opaque
xtals        = None
bubbles      = None
flow         = None
durability   = Good
flaws     = 
tested    = Tested
imagefile = 
notefile  =  
limform   =  
by_vol    = n
batchsize = 0
component = Custer spar
amount    = 39
component = EPK
amount    = 13
component = Whiting
amount    = 6
component = Barium carbonate
amount    = 5
component = Flint
amount    = 4
component = Ash wood
amount    = 33
addition  = Bentonite
addamount = 1
addition  = Black iron oxide
addamount = 1
note = |Ashes washed 5 times and 60-mesh sieved. Beautiful and reliable ash glaze
note = |Often the surface is richly textured most likely by the presence of woodash.
note = | Submitted by: Edouard Bastarache (edouardb@sorel-tracy.qc.ca)

name   = Ash Bleu Bass
index  = 
date   = 01/30/97
source = 
type   = Ash
range  = 8-10
firetype     = Reduction
color        = Deep blue
vistexture   = 
quality      = Gloss
transparency = Opaque
xtals        = None
bubbles      = None
flow         = None
durability   = Good
flaws     = 
tested    = Tested
imagefile = 
notefile  =  
limform   =  
by_vol    = n
batchsize = 0
component = Custer spar
amount    = 30
component = Hardwood ash
amount    = 30
component = Flint
amount    = 30
component = Ball clay
amount    = 10
addition  = Ultrox
addamount = 15
addition  = Cobalt oxide
addamount = 5
note = | Ash washed 5 times and 60-mesh sieved
note = | Beautiful deep blue ash glaze
note = |
note = |*How long have you been using this glaze?
note = | 1 year
note = |
note = |*Where is it used?
note = | Studio
note = |
note = |*Where did this recipe come from?
note = | From my own experimentation
note = |
note = |*What do you like most about this glaze?
note = | Its deep blue shiny color
note = |
note = |*Is this glaze reliable?
note = | Yes
note = |
note = |*Does this glaze tend to craze/crawl/pinhole/etc.?
note = | If applied too thick it may pinhole a little bit
note = |
note = |*How do different firing temperatures/atmospheres affect the glaze?
note = | It is always fired at cone 8-10 in reduction
note = |
note = |*How does the glaze behave on different clay bodies?
note = | Well
note = |
note = |*What consistency should the glaze be for pouring/dipping?
note = | Medium consistency
note = |
note = |*How thickly should the glaze be applied to the pot?
note = | Medium coat
note = |
note = |*How does this glaze interact with other glazes?
note = | Not tested
note = |
note = |*What is your kiln type and size?
note = | Downdraft propane and 60 cubic feet
note = |
note = |*How do you typically fire?
note = | Clay reduction at cone/08, then slight reduction increasing with
note = |time until the final total reduction, followed by a period of
note = |reoxidation
note = |
note = |*Do you experience problems with the raw glaze?
note = | No
note = |
note = |*What is your water pH?
note = | 7.2
note = |
note = |*Any other comments?
note = | Glaze named by my colleagues as "Bass Bleu" - Bass having been my
note = |nickname since my teen years, Bass is also the name that I use to
note = |sign my pots.
note = |
note = |*GlazeBase recipe*
note = | Submitted by: Edouard Bastarache (edouardb@sorel-tracy.qc.ca)
note = | Ice Cream Flavor: Vanilla
note = |
note = |  --------------------------------------------------------------------
note = |----

name   = Ash Blue van Gilder
index  = 
date   = 02/06/2007
source = 
type   = Ash
range  = 10
firetype     = Reduction
color        = Blue
vistexture   = 
quality      = 
transparency = Semi-opaque
xtals        = 
bubbles      = 
flow         = 
durability   = 
flaws     = 
tested    = 
imagefile = 
notefile  =  
limform   =  
by_vol    = n
batchsize = 0
component = Custer feldspar
amount    = 5
component = Whiting
amount    = 31
component = Tennessee #10
amount    = 24
component = Silica
amount    = 22.5
component = Dolomite
amount    = 2.5
component = Ash wood
amount    = 15
addition  = Red iron oxide
addamount = 0.8
addition  = Cobalt carbonate
