Repository: derekphilipau/glazy-data

# glazy-data
Public data from the Glazy database

## About

The Glazy database of ceramic recipes was originally seeded with data from [Linda Arbuckle's](http://lindaarbuckle.com)  [GlazeChem database](http://lindaarbuckle.com/arbuckle_handouts.html), John Sankey's [glaze database](http://www.johnsankey.ca/glazedata.html) (which is based on the extensive work by [Alisa Clausen](https://glazy.org/u/alisaclausen)), and [Louis Katz's](http://www.louiskatz.net) [Hyperglaze database](http://falcon.tamucc.edu/~lkatz/allglazes.txt).

This repository intends to continue the tradition of making recipes publicly available.  This archived data only includes publicly shared recipes and materials.

File: legacy-data/linda-arbuckle-glazechem/Lowfire.glz (part 1 of 12)
filetype = GlazeChem Glazes
version =  2

dbname  = Lowfire Glazes
I = |Selection up to and including cone 01
I = |Imported 5 glazes from C:\Program Files\GlazChem 2.0\Doherty.txt

name   = Clear Ron Roy
index  = 
date   = 06/29/2013
source = 
type   = 
range  = 04
firetype     = Oxidation
color        = Clear
vistexture   = 
quality      = Gloss
transparency = Transparent
xtals        = 
bubbles      = 
flow         = 
durability   = 
flaws     = 
tested    = 
imagefile = 
notefile  =  
limform   =  
by_vol    = n
batchsize = 0
component = Frit 3195
amount    = 30
component = Frit 3134
amount    = 30
component = Whiting
amount    = 6
component = Kentucky OM #4
amount    = 17.5
component = Silica
amount    = 16.5
addition  = Bentonite
addamount = 2
note = |From Pottery Making Illus Nov./Dec. 2012. Nice to dip or brush. "Fired to c 04 on
note = |105G Standard Ceramics clay w/gorgeous results." Slightly hazy on Highwater
note = |Earthen Red - better at c 02.

name   = Clear Digitalfire
index  = 
date   = 06/17/2013
source = 
type   = 
range  = .06-04
firetype     = Oxidation
color        = Clear
vistexture   = 
quality      = Gloss
transparency = Transparent
xtals        = 
bubbles      = 
flow         = 
durability   = 
flaws     = 
tested    = 
imagefile = 
notefile  =  
limform   =  
by_vol    = n
batchsize = 0
component = Frit 3134
amount    = 40
component = Frit 3124
amount    = 40
component = EPK
amount    = 15
component = Silica
amount    = 5
addition  = Bentonite
addamount = 1
note = |Used on Highwater Clay Earthen Red fired to cone 02, and 105G Standard white
note = |fired to cone 04. Brushed and dipped. Very clear, no bubbles or crazing. Pottery
note = |Making Illus. Nov/Dec 2012

name   = Metallic Matte Bronze
index  = 
date   = 12/16/2012
source = 
type   = Metallic
range  = 04
firetype     = Oxidation
color        = Metallic Bronze
vistexture   = 
quality      = 
transparency = Opaque
xtals        = 
bubbles      = 
flow         = 
durability   = 
flaws     = 
tested    = 
imagefile = 
notefile  =  
limform   =  
by_vol    = n
batchsize = 0
component = Frit 3134
amount    = 9
component = Manganese dioxide
amount    = 70
component = Copper oxide
amount    = 21
note = |Developed by Liz Sauer. Textured metallic bronze. Sculpture surface. Toxic fumes
note = |while firing.

name   = Lizard Skin Rhonda's
index  = 
date   = 12/16/2012
source = 
type   = Lichen
range  = 04
firetype     = Oxidation
color        = White
vistexture   = 
quality      = Waxy
transparency = Semi-opaque
xtals        = 
bubbles      = 
flow         = 
durability   = 
flaws     = 
tested    = Tested
imagefile = 
notefile  =  
limform   =  
by_vol    = n
batchsize = 0
component = Borax
amount    = 4
component = Gerstley borate
amount    = 46
component = Magnesium carbonate
amount    = 31
component = EPK
amount    = 19
var  = |+ rio3.2% = soft edges - brown
var  = |+6 Rutile = butter-colored crawl over brown
var  = |+1.5 chrome =  brown on brown.
var  = |+ copper carb 2.9 + cobalt carb 1 = forest green  w soft edges to crawl.
note = |Done over a black (iron) slip. Produces a crisp to softened crack/bead surface
note = |depending on thickness and colorants. Tested by Rhonda Chan.

name   = Pebble Sculpture Glaze
index  = 
date   = 12/16/2012
source = 
type   = 
range  = 03
firetype     = Oxidation
color        = White
vistexture   = Mottled
quality      = Lichen
transparency = Translucent
xtals        = 
bubbles      = 
flow         = 
durability   = 
flaws     = 
tested    = 
imagefile = 
notefile  =  
limform   =  
by_vol    = n
batchsize = 0
component = Magnesium carbonate
amount    = 35.7
component = Lithium carbonate
amount    = 7.1
component = Borax
amount    = 35.7
component = Gerstley borate
amount    = 21.5
var  = |+ copper carb 2.9 + cobalt carb 0.3 - mottled semi-gloss blue-green
var  = |+ rutile 6 - waxy mottled yellow-green when over black (iron) slip
var  = |+rio 3.2 = Mottled brown
var  = |+Zircopax 5.2 = Smoother mottled brown when over black (iron) slip
var  = |+ 1.5 Chrome = over black (iron) slip mottled brown and green
note = |Tested by Rhonda Chan.

name   = Metallic Mirror
index  = 
date   = 12/16/2012
source = 
type   = Metallic
range  = 04
firetype     = 
color        = Metallic grey
vistexture   = 
quality      = Gloss
transparency = Opaque
xtals        = 
bubbles      = 
flow         = 
durability   = 
flaws     = 
tested    = 
imagefile = 
notefile  =  
limform   =  
by_vol    = n
batchsize = 0
component = Frit 3134
amount    = 30
component = Frit 3195
amount    = 45
component = EPK
amount    = 25
addition  = Copper oxide
addamount = 10
addition  = Manganese dioxide
addamount = 15
note = |+ vanadium stain 5%. Shiny, metallic silver-bronze.

name   = Metallic Mottled
index  = 
date   = 12/16/2012
source = 
type   = Metallic
range  = 04
firetype     = Oxidation
color        = 
vistexture   = 
quality      = 
transparency = 
xtals        = 
bubbles      = 
flow         = 
durability   = 
flaws     = 
tested    = 
imagefile = 
notefile  =  
limform   =  
by_vol    = n
batchsize = 0
component = Borax
amount    = 75
addition  = Copper carbonate
addamount = 10
addition  = Manganese dioxide
addamount = 15
note = |Glossy brown-green with metallic bronze/silver places. Developed by Liz Sauer.
note = |Sculpture surface. Toxic fumes
note = |while firing.

name   = 06 Clear
index  = 
date   = 11/14/98
source = 
type   = 
range  = 06
firetype     = Oxidation
color        = Transparent Clear
vistexture   = 
quality      = Glossy or shiny
transparency = 
xtals        = 
bubbles      = 
flow         = 
durability   = 
flaws     = 
tested    = Untested
imagefile = 
notefile  =  
limform   =  
by_vol    = n
batchsize = 0
component = Frit 3134
amount    = 55
component = Kona F-4 feldspar
amount    = 20
component = Flint
amount    = 15
component = Bentonite
amount    = 10
note = |From a University of Georgia class handout on glaze & clay from Andy
note = |Nasisse.
note = |

name   = 3269 Surprise
index  = 
date   = 06/01/2009
source = 
type   = 
range  = 03
firetype     = 
color        = Clear
vistexture   = 
quality      = Gloss
transparency = Transparent
xtals        = None
bubbles      = None
flow         = Slight
durability   = 
flaws     = Crazes
tested    = Tested
imagefile = 
notefile  =  
limform   =  
by_vol    = n
batchsize = 0
component = Frit 3269
amount    = 70
component = Redart
amount    = 10
component = Flint
amount    = 5
note = |Very alkaline. Crazed. Fuming at margin of glaze.

name   = 3289 sub
index  = 
date   = 02/05/2010
source = 
type   = 
range  = 
firetype     = 
color        = 
vistexture   = 
quality      = 
transparency = 
xtals        = 
bubbles      = 
flow         = 
durability   = 
flaws     = 
tested    = 
imagefile = 
notefile  =  
limform   =  
by_vol    = n
batchsize = 0
component = Frit F-15 Fusion
amount    = 188.9
component = Nepheline syenite
amount    = 64.9
component = Barium carbonate
amount    = 131.6
component = Kaolin - theoretical
amount    = 13.6
component = Silica
amount    = 0.4

name   = 50% 3269 Surprise  50% Satin Clear Heather's Recalc
index  = 
date   = 06/01/2009
source = 
type   = 
range  = 03
firetype     = Oxidation
color        = 
vistexture   = 
quality      = 
transparency = 
xtals        = 
bubbles      = 
flow         = 
durability   = 
flaws     = 
tested    = 
imagefile = 
notefile  =  
limform   =  
by_vol    = n
batchsize = 0
component = Frit 3269
amount    = 41.38
component = Redart
amount    = 5.911
component = Flint
amount    = 2.956
component = Frit 3195
amount    = 22.156
component = Dolomite
amount    = 8.111
component = Whiting
amount    = 4.154
component = Kaolin - theoretical
amount    = 7.418
component = Silica
amount    = 6.281
component = Custer feldspar
amount    = 1.632
addition  = Bentonite
addamount = 0.495
note = |Mixture:
note = |   50.0% 3269 Surprise
note = |   50.0% Satin Clear Heather's Recalc

name   = Alkaline Blue Bruce's
index  = 
date   = 11/14/98
source = 
type   = Low fire (Alkaline)
range  = 08 - 06
firetype     = Oxidation
color        = deep blue green
vistexture   = 
quality      = Smooth, frosty
transparency = Translucent
xtals        = 
bubbles      = 
flow         = 
durability   = 
flaws     = 
tested    = Untested
imagefile = 
notefile  =  
limform   =  
by_vol    = n
batchsize = 0
component = Flint
amount    = 52.9
component = Lithium carbonate
amount    = 31.8
component = Kaolin
amount    = 5.8
component = Gerstley borate
amount    = 9.5
addition  = Copper carbonate
addamount = 3.7
addition  = Bentonite
addamount = 2.1
note = |From a University of Georgia class handout on glaze & clay from Andy
note = |Nasisse. Smooth frosty deep blue green.
note = |

name   = Alkaline Blue Gill's
index  = 
date   = 11/14/98
source = 
type   = Low fire (Alkaline)
range  = 04
firetype     = Oxidation
color        = Blue
vistexture   = 
quality      = Glossy
transparency = Transparent
xtals        = 
bubbles      = 
flow         = 
durability   = 
flaws     = 
tested    = Untested
imagefile = 
notefile  =  
limform   =  
by_vol    = n
batchsize = 0
component = Gerstley borate
amount    = 5.8
component = EPK
amount    = 7.2
component = Frit 3110
amount    = 76.9
component = Flint
amount    = 10.1
addition  = Copper carbonate
addamount = 3
addition  = Cobalt carbonate
addamount = 0.25
note = | Glaze Type: Na Ca. Opacity: Transparent. Firing type: Oxidation .

name   = Alkaline Copper Van Winkle G3020
index  = 
date   = 05/19/2002
source = 
type   = Alkaline
range  = 04
firetype     = Oxidation
color        = Clear
vistexture   = 
quality      = Gloss
transparency = Transparent
xtals        = 
bubbles      = 
flow         = Slight
durability   = 
flaws     = Crazes
tested    = 
imagefile = 
notefile  =  
limform   =  
by_vol    = n
batchsize = 0
component = Frit 3110
amount    = 55
component = Flint
amount    = 20
component = Frit 5301
amount    = 15
component = Tennessee ball clay
amount    = 10
note = |From Conrad's Contemporary Ceramic Formulas. No colorant indicated.
note = |Turquoise w/copper.

name   = Alkaline DeepTurquoise
index  = 
date   = 11/15/98
source = 
type   = Alkaline
range  = 03
firetype     = Oxidation
color        = Turquoise
vistexture   = 
quality      = Glossy or shiny
transparency = Transparent
xtals        = 
bubbles      = 
flow         = Slight
durability   = Poor
flaws     = Crazes
tested    = Tested
imagefile = 
notefile  =  
limform   =  
by_vol    = n
batchsize = 100
component = Frit 3195
amount    = 18.1
component = Frit 3110
amount    = 54.3
component = Gerstley borate
amount    = 9.52
component = EPK
amount    = 8.56
component = Flint
amount    = 9.52
addition  = Copper carbonate
addamount = 4.76
addition  = Bentonite
addamount = 2
note = |Re-do of John Gill's alkaline turq. to eliminate after-firing
note = |scumming. CRAZES. Moves a bit and pools, may run if very thick.
note = |Pearly thin, deep watery turquoise thicker. Soft glaze.

name   = Alkaline DeepTurquoise Recalc1
index  = 
date   = 11/15/98
source = 
type   = Alkaline
range  = 03
firetype     = Oxidation
color        = Turquoise
vistexture   = 
quality      = Glossy or shiny
transparency = Transparent
xtals        = 
bubbles      = 
flow         = Slight
durability   = Poor
flaws     = Crazes
tested    = Tested
imagefile = 
notefile  =  
limform   =  
by_vol    = n
batchsize = 100
component = Frit 3134
amount    = 37.1
component = Frit 3293
amount    = 42.8
component = Dolomite
amount    = 0.04
component = Whiting
amount    = 0.3
component = Kaolin - theoretical
amount    = 13.3
component = Silica
amount    = 6.4
component = Bone ash
amount    = 0.05
addition  = Copper carbonate
addamount = 4.5
addition  = Bentonite
addamount = 2.1
note = |Re-do of John Gill's alkaline turq. to eliminate after-firing
note = |scumming. CRAZES. Moves a bit and pools, may run if very thick.
note = |Pearly thin, deep watery turquoise thicker. Soft glaze.

name   = Alkaline DeepTurquoise Recalc2
index  = 
date   = 11/15/98
source = 
type   = Alkaline
range  = 03
firetype     = Oxidation
color        = Turquoise
vistexture   = 
quality      = Glossy or shiny
transparency = Transparent
xtals        = 
bubbles      = 
flow         = Slight
durability   = Poor
flaws     = Crazes
tested    = Tested
imagefile = 
notefile  =  
limform   =  
by_vol    = n
batchsize = 100
component = Frit 3195
amount    = 38.7
component = Frit 3110
amount    = 1.1
component = Dolomite
amount    = 1.7
component = Whiting
amount    = 6.5
component = Silica
amount    = 42.7
component = Nepheline syenite
amount    = 9.3
addition  = Copper carbonate
addamount = 4.5
addition  = Bentonite
addamount = 2.2
note = |Re-do of John Gill's alkaline turq. to eliminate after-firing
note = |scumming. CRAZES. Moves a bit and pools, may run if very thick.
note = |Pearly thin, deep watery turquoise thicker. Soft glaze.

name   = Alkaline DeepTurquoise Recalc3
index  = 
date   = 11/15/98
source = 
type   = Alkaline
range  = 03
firetype     = Oxidation
color        = Turquoise
vistexture   = 
quality      = Glossy or shiny
transparency = Transparent
xtals        = 
bubbles      = 
flow         = Slight
durability   = Poor
flaws     = Crazes
tested    = Tested
imagefile = 
notefile  =  
limform   =  
by_vol    = n
batchsize = 100
component = Frit 5301
amount    = 58
component = Whiting
amount    = 9.7
component = Kaolin - theoretical
amount    = 3.7
component = Silica
amount    = 28.5
addition  = Copper carbonate
addamount = 4.5
addition  = Bentonite
addamount = 2
note = |Re-do of John Gill's alkaline turq. to eliminate after-firing
note = |scumming. CRAZES. Moves a bit and pools, may run if very thick.
note = |Pearly thin, deep watery turquoise thicker. Soft glaze.

name   = Alkaline Gill's Base no GB
index  = 
date   = 12/17/99
source = 
type   = Low fire (Alkaline)
range  = 04-03
firetype     = Oxidation
color        = 
vistexture   = 
quality      = Gloss
transparency = Transparent
xtals        = 
bubbles      = 
flow         = 
durability   = 
flaws     = 
tested    = 
imagefile = 
notefile  =  
limform   =  
by_vol    = n
batchsize = 0
component = Frit 3110
amount    = 48.8
component = Frit 3134
amount    = 13
component = Silica
amount    = 11.6
component = Nepheline syenite
amount    = 25.6
addition  = Bentonite
addamount = 2
note = |This glaze may scum after firing due to soluble salts. If so, replace
note = |some of the 3110 frit with 3195. From Lynn Duryea Variations --
note = |watery blue = 4% copper carb Green= 4-8% copper carb dk blue= 5%
note = |copper carb + 3% cobalt carb purple= 4% manganese diox + .5 cobalt
note = |carb burgundy= 4-5% manganese diox yellow= 6-8% vanadium stain
note = |Amber=12% iron Yellow-Green= 3% copper carb + 3% Vanadium Stain
note = |

name   = Alkaline High Ben no GB
index  = 
date   = 02/29/2008
source = 
type   = Alkaline
range  = 04
firetype     = Oxidation
color        = Clear
vistexture   = 
quality      = Waxy
transparency = Translucent
xtals        = 
bubbles      = 
flow         = 
durability   = 
flaws     = 
tested    = 
imagefile = 
notefile  =  
limform   =  
by_vol    = n
batchsize = 0
component = Frit 3134
amount    = 34.569
component = Whiting
amount    = 1.663
component = Potash feldspar - theoretical
amount    = 63.769

name   = Alkaline High Lisa Orr
index  = 
date   = 02/29/2008
source = 
type   = Alkaline
range  = 04
firetype     = Oxidation
color        = Clear
vistexture   = 
quality      = Waxy
transparency = Translucent
xtals        = 
bubbles      = 
flow         = 
durability   = 
flaws     = 
tested    = 
imagefile = 
notefile  =  
limform   =  
by_vol    = n
batchsize = 0
component = Frit 3110
amount    = 73
component = EPK
amount    = 15
component = Gerstley borate
amount    = 12

name   = Alkaline Matte
index  = 
date   = 11/14/98
source = 
type   = Ca Na
range  = 04
firetype     = Oxidation
color        = Blue
vistexture   = 
quality      = matte
transparency = 
xtals        = 
bubbles      = 
flow         = 
durability   = 
flaws     = 
tested    = Untested
imagefile = 
notefile  =  
limform   =  
by_vol    = n
batchsize = 0
component = Frit 3110
amount    = 50
component = China clay
amount    = 10
component = Flint
amount    = 10
component = Whiting
amount    = 10
component = Barium carbonate
amount    = 15
component = Zinc oxide
amount    = 5
addition  = Copper carbonate
addamount = 2
note = | Glaze Type: Ca Na . Opacity: . Firing type: Oxidation .

name   = Alkaline Matte Nicholas
index  = 
date   = 05/18/2012
source = 
type   = Alkaline
range  = 04
firetype     = Oxidation
color        = 
vistexture   = 
quality      = Satin matt
transparency = 
xtals        = 
bubbles      = 
flow         = 
durability   = 
flaws     = 
tested    = 
imagefile = 
notefile  =  
limform   =  
by_vol    = n
batchsize = 0
component = Frit 3110
amount    = 44.9
component = Custer feldspar
amount    = 22.2
component = Strontium carbonate
amount    = 8.4
component = Kaolin
amount    = 14.3
component = Cornwall Stone
amount    = 10.2
note = |With Barium from Donna Nicholas in "Lowfire Ceramics" by Susan Wechsler

name   = Alkaline Matte Opaque
index  = 
date   = 04/11/2002
source = 
type   = Alkaline
range  = 04-03
firetype     = Oxidation
color        = White
vistexture   = 
quality      = Matt
transparency = Opaque
xtals        = 
bubbles      = 
flow         = 
durability   = 
flaws     = 
tested    = 
imagefile = 
notefile  =  
limform   =  
by_vol    = n
batchsize = 0
component = Frit 3110
amount    = 56
component = Nepheline syenite
amount    = 8
component = Barium carbonate
amount    = 14
component = Lithium carbonate
amount    = 6
component = Flint
amount    = 6
component = EPK
amount    = 10
note = |From the Earthenware issue of Studio Potter, v.11 no. 2 Variations --
note = |blue: 4% copper carb yellow: 8% vanadium stain burgundy: 1.5%
note = |manganese dioxide

name   = Alkaline Turquoise
index  = 
date   = 11/15/98
source = 
type   = Alkaline
range  = 03
firetype     = Oxidation
color        = Transparent Blue Green
vistexture   = 
quality      = Glossy or shiny
transparency = 
xtals        = 
bubbles      = 
flow         = 
durability   = 
flaws     = 
tested    = Tested
imagefile = 
notefile  =  
limform   =  
by_vol    = n
batchsize = 0
component = Frit 3195
amount    = 18.1
component = Frit 3110
amount    = 54.3
component = Gerstley borate
amount    = 9.5
component = EPK
amount    = 8.6
component = Flint
amount    = 9.5
addition  = Copper carbonate
addamount = 4.8
addition  = Bentonite
addamount = 2
note = |Re-do of John Gill's alkaline turq. to eliminate after-firing
note = |scumming. CRAZES. Moves a bit and pools. May run if very thick.
note = |Pearly thin, deep watery turquoise thicker. Crazes. Soft glaze that
note = |may scratch easily.
note = |

name   = Alkaline Turquoise no GB
index  = 
date   = 11/15/98
source = 
type   = Alkaline
range  = 03
firetype     = Oxidation
color        = Transparent Blue Green
vistexture   = 
quality      = Glossy or shiny
transparency = 
xtals        = 
bubbles      = 
flow         = 
durability   = 
flaws     = 
tested    = Untested
imagefile = 
notefile  =  
limform   =  
by_vol    = n
batchsize = 0
component = Frit 3134
amount    = 36.7
component = Custer feldspar
amount    = 71
addition  = Copper carbonate
addamount = 4.8
addition  = Bentonite
addamount = 2
note = |Re-do of John Gill's alkaline turq. to eliminate after-firing
note = |scumming. CRAZES. Moves a bit and pools. May run if very thick.
note = |Pearly thin, deep watery turquoise thicker. Crazes. Soft glaze that
note = |may scratch easily.
note = |

name   = Amber Assault
index  = 
date   = 4/6/07
source = 
type   = 
range  = 04-03
firetype     = Oxidation
color        = Amber
vistexture   = 
quality      = Shiny or Glossy
transparency = Transparent
xtals        = None
bubbles      = None
flow         = Slight
durability   = 
flaws     = 
tested    = Tested
imagefile = C:\Users\Linda Arbuckle\Documents\My Pictures\ceramics tech images\Amber Assault test tile no txt.jpg
notefile  =  
limform   =  
by_vol    = n
batchsize = 0
component = Frit 3134
amount    = 60
component = Wollastonite
amount    = 2
component = Strontium carbonate
amount    = 3
component = Kaolin - theoretical
amount    = 21
component = Flint
amount    = 0.6
component = Kona F-4 feldspar
amount    = 14
addition  = Bentonite
addamount = 2
var  = |Amber + 5-7% burnt umber
var  = |grass green transp + 4% copper carb
note = |From Linda Arbuckle: slick & smooth. Orig. has 10 Barium instead of Sr.Crazes on
note = |Resolute Terracotta.

name   = Amber Assault less Al2O3
index  = 
date   = 4/6/07
source = 
type   = 
range  = 04-03
firetype     = Oxidation
color        = Amber
vistexture   = 
quality      = Shiny or Glossy
transparency = Transparent
xtals        = None
bubbles      = None
flow         = Slight
durability   = 
flaws     = 
tested    = Untested
imagefile = 
notefile  =  
limform   =  
by_vol    = n
batchsize = 0
component = Frit 3134
amount    = 62.5
component = Wollastonite
amount    = 2.6
component = Strontium carbonate
amount    = 3.1
component = Kaolin - theoretical
amount    = 13.8
component = Silica
amount    = 8.3
component = Nepheline syenite
amount    = 9.8
addition  = Bentonite
addamount = 0.8
var  = |Amber + 5-7% burnt umber
var  = |grass green transp + 4% copper carb
note = |From Linda Arbuckle: slick & smooth. Orig. has 10 Barium instead of Sr.Glaze is
note = |high in Al2O3. test w/less for less surface tension.Actually increased bubbles
note = |and pin-holing, but reduced crazing.

name   = Amber Assault more KNaO
index  = 
date   = 4/6/07
source = 
type   = 
range  = 04-03
firetype     = Oxidation
color        = Amber
vistexture   = 
quality      = Shiny or Glossy
transparency = Transparent
xtals        = None
bubbles      = None
flow         = Slight
durability   = 
flaws     = 
tested    = Tested
imagefile = 
notefile  =  
limform   =  
by_vol    = n
batchsize = 0
component = Frit 3134
amount    = 58.9
component = Strontium carbonate
amount    = 2.9
component = Kaolin - theoretical
amount    = 7.8
component = Potash feldspar - theoretical
amount    = 25.8
component = Alumina hydrate
amount    = 4.6
addition  = Bentonite
addamount = 0.7
var  = |Amber + 5-7% burnt umber
var  = |grass green transp + 4% copper carb
note = |From Linda Arbuckle: slick & smooth. Orig. has 10 Barium instead of Sr.

name   = Amber Assault Variation 4 moderately less Al
index  = 
date   = 07/18/2009
source = 
type   = 
range  = 03
firetype     = Oxidation
color        = Amber
vistexture   = none
quality      = Gloss
transparency = Transparent
xtals        = None
bubbles      = None
flow         = Slight
durability   = 
flaws     = 
tested    = Tested
imagefile = 
notefile  =  
limform   =  
by_vol    = n
batchsize = 0
component = Frit 3134
amount    = 60
component = Custer feldspar
amount    = 14.7
component = Wollastonite
amount    = 2.5
component = Strontium carbonate
amount    = 2.8
component = Kaolin - theoretical
amount    = 18.2
component = Silica
amount    = 1.9
addition  = Burnt umber
addamount = 4
note = |Color is not a rich as other tests. ? 5% burnt umber is light honey color. Glaze
note = |is stable, good surface. Large, minor crazes where thick on no-3% burnt umber. No
note = |crazing on 4 and 5% umber variations. Good surface. No bubbling, even thick.

name   = Amber Assault Variation 4 moderately less Al -frit
index  = 
date   = 07/18/2009
source = 
type   = 
range  = 03
firetype     = Oxidation
color        = Amber
vistexture   = none
quality      = Gloss
transparency = Transparent
xtals        = None
bubbles      = None
flow         = Slight
durability   = 
flaws     = 
tested    = Tested
imagefile = 
notefile  =  
limform   =  
by_vol    = n
batchsize = 0
component = Frit 3134
amount    = 55.2
component = Frit F-38 Fusion
amount    = 8.1
component = Potash feldspar - theoretical
amount    = 14.1
component = Wollastonite
amount    = 4.2
component = Kaolin - theoretical
amount    = 17
component = Silica
amount    = 1.5
addition  = Burnt umber
addamount = 4
note = |Color is not a rich as other tests. ? 5% burnt umber is light honey color. Glaze
note = |is stable, good surface. Large, minor crazes where thick on no-3% burnt umber. No
note = |crazing on 4 and 5% umber variations. Good surface. No bubbling, even thick.

name   = Amber Assault+ 10 Wollast
index  = 
date   = 4/6/07
source = 
type   = 
range  = 04-03
firetype     = Oxidation
color        = Amber
vistexture   = 
quality      = Shiny or Glossy
transparency = Transparent
xtals        = None
bubbles      = None
flow         = Slight
durability   = 
flaws     = 
tested    = Tested
imagefile = 
notefile  =  
limform   =  
by_vol    = n
batchsize = 0
component = Frit 3134
amount    = 54.3
component = Wollastonite
amount    = 1.8
component = Strontium carbonate
amount    = 2.7
component = Kaolin - theoretical
amount    = 19
component = Flint
amount    = 0.5
component = Kona F-4 feldspar
amount    = 12.7
component = Wollastonite
amount    = 9
addition  = Bentonite
addamount = 1.8
var  = |Amber + 5-7% burnt umber
var  = |grass green transp + 4% copper carb
note = |From Linda Arbuckle: slick & smooth. Orig. has 10 Barium instead of Sr.

name   = Amber Batz
index  = 
date   = 11/15/98
source = 
type   = LeadFree
range  = 03
firetype     = Oxidation
color        = Transparent Yellow-brown
vistexture   = 
quality      = Glossy or shiny
transparency = 
xtals        = 
bubbles      = 
flow         = 
durability   = 
flaws     = 
tested    = Tested
imagefile = 
notefile  =  
limform   =  
by_vol    = n
batchsize = 0
component = Frit 3124
amount    = 86.2
component = EPK
amount    = 10.4
component = Barium carbonate
amount    = 3.4
addition  = Burnt umber
addamount = 7
addition  = Bentonite
addamount = 2
note = |W/o the burnt umber = Batz Clear. From Linda Christianson. Add a pinch of Epsom
note = |salts to counter settling. Tested. Stiff, crazed on Resolute Terracotta.

name   = Amber Fine Sparkle
index  = 
date   = 02/08/2007
source = 
type   = Aventurine
range  = 04-03
firetype     = Oxidation
color        = Amber
vistexture   = Speckled
quality      = Gloss
transparency = Translucent
xtals        = Small
bubbles      = 
flow         = 
durability   = 
flaws     = 
tested    = 
imagefile = 
notefile  =  
limform   =  
by_vol    = n
batchsize = 0
component = Frit P-25
amount    = 63.41
component = Silica
amount    = 8.13
component = Lithium carbonate
amount    = 8.13
component = EPK
amount    = 4.07
component = Nepheline syenite
amount    = 8.13
component = Spodumene
amount    = 8.13
addition  = Bentonite
addamount = 1.63
addition  = Red iron oxide
addamount = 10
var  = |darker amber: instead of 1 Vanadium stain, add 2% vanadium Mason Stain.
note = |recipe is plus 1% Vanadium Mason stain to colorants. GlazChem won't accept Masons
note = |because we don't have an analysis of them. From Lisa Orr, who works on lowfire
note = |whiteware w/red sig, bisqued to 01, glaze-fired to 04. Fire and cool SLOWLY to
note = |develop the golden sparkly crystals. Lisa uses these for her house number line.
note = |see: gardenfleurish.com

name   = Amber Revision
index  = 
date   = 11/15/98
source = 
type   = 
range  = 03
firetype     = Oxidation
color        = Amber
vistexture   = 
quality      = Glossy or shiny
transparency = Transparent
xtals        = 
bubbles      = 
flow         = Slight
durability   = 
flaws     = Crazes
tested    = Tested
imagefile = 
notefile  =  
limform   =  
by_vol    = n
batchsize = 0
component = Frit 3289
amount    = 10.1
component = Frit 3124
amount    = 77
component = EPK
amount    = 10.6
component = Whiting
amount    = 2.3
addition  = Bentonite
addamount = 2
addition  = Burnt umber
addamount = 7
note = |R. Burkett's revision of Batz Amber from Linda Christianson to use frit instead
note = |of raw Ba. Smooth gloss. Crazed on Resolute Terracotta. Kind of an amber/varnish
note = |color. Good w/colored slips under. Warms up terracotta. Use a tsp. or two of
note = |saturated Epsom salts solution to counter settling.

name   = Amber tint Charile Cummings
index  = 
date   = 05/12/2006
source = 
type   = 
range  = 1
firetype     = Oxidation
color        = Amber
vistexture   = 
quality      = Gloss
transparency = Transparent
xtals        = 
bubbles      = 
flow         = 
durability   = 
flaws     = 
tested    = 
imagefile = 
notefile  =  
limform   =  
by_vol    = n
batchsize = 0
component = Frit 3124
amount    = 80
component = Redart
amount    = 20
note = |Charlie Cummings [Clay@claylink.com]
note = |One of my studio members was examining Victoria Christen’s earthenware bowls in
note = |our recent Bowl exhibition.  http://www.claylink.com/Bowls2006/11christen.html She
note = |noticed that the clear glaze had a slight amber color in thicker areas.  She asked
note = |if we could develop an amber/clear.  Suddenly I had a brainstorm!  Replace the
note = |flint and kaolin in the troublesome recipe above with Redart.  The glaze software
note = |said it was nearly a chemical match for the original glaze.  Tests look very
note = |promising.  It didn't blister, it looked beautiful, and it doesn't turn to stone
note = |in the bucket.  We are trying this glaze on actual pots in the next glaze firing.

name   = Andy's Water Blue
index  = 
date   = 09/11/98
source = 
type   = 
range  = 06-04
firetype     = 
color        = 
vistexture   = 
quality      = 
transparency = 
xtals        = 
bubbles      = 
flow         = 
durability   = 
flaws     = 
tested    = 
imagefile = 
notefile  =  
limform   =  
by_vol    = n
batchsize = 0
component = Gerstley borate
amount    = 5.8
component = EPK
amount    = 7.2
component = Frit 3110
amount    = 76.9
component = Flint
amount    = 10.1
note = |Variations -- try 4% copper, or 0.5% chrome or 1% chrome or 0.5
note = |cobalt or 3% manganese
note = |

name   = Arbuckle new glaze- test from limits
index  = 
date   = 05/30/2009
source = 
type   = 
range  = 
firetype     = 
color        = 
vistexture   = 
quality      = 
transparency = 
xtals        = 
bubbles      = 
flow         = 
durability   = 
flaws     = 
tested    = 
imagefile = 
notefile  =  
limform   =  
by_vol    = n
batchsize = 0
component = Frit 3110
amount    = 69.8
component = Lithium carbonate
amount    = 1.8
component = Talc theoretical
amount    = 6.2
component = Wollastonite
amount    = 11.7
component = Strontium carbonate
amount    = 7.2
component = Kaolin - theoretical
amount    = 8

name   = Aventurine
index  = 
date   = 11/14/98
source = 
type   = FritLead Aventurine
range  = 04
firetype     = Oxidation
color        = Iron Red
vistexture   = 
quality      = Glossy
transparency = 
xtals        = 
bubbles      = 
flow         = 
durability   = 
flaws     = 
tested    = Untested
imagefile = 
notefile  =  
limform   =  
by_vol    = n
batchsize = 0
component = Frit 5301
amount    = 100
component = Bentonite
amount    = 3
addition  = Red iron oxide
addamount = 20
note = | Glaze Type:  FritLead Aventurine. Opacity: Opaque. Firing type:
note = |Oxidation .
note = |

name   = Aventurine Chrome Cr309
index  = 
date   = 10/27/98
source = 
type   = Aventurine
range  = 04-03
firetype     = Oxidation
color        = Green with blue
vistexture   = 
quality      = Gloss
transparency = Opaque
xtals        = 
bubbles      = 
flow         = 
durability   = 
flaws     = 
tested    = 
imagefile = 
notefile  =  
limform   =  
by_vol    = n
batchsize = 0
component = Colemanite
amount    = 53
component = Plastic vitrox
amount    = 25
component = Nepheline syenite
amount    = 25
addition  = Chrome oxide
addamount = 7
note = |From Conrad.Not fluid. Chrome green w/blue.
note = |

name   = Aventurine Circular Dot
index  = 
date   = 03/11/2007
source = 
type   = Aventurine
range  = 5
firetype     = Oxidation
color        = Brown
vistexture   = 
quality      = Gloss
transparency = Transparent
xtals        = Small
bubbles      = 
flow         = 
durability   = 
flaws     = 
tested    = 
imagefile = 
notefile  =  
limform   =  
by_vol    = n
batchsize = 0
component = Nepheline syenite
amount    = 24
component = Sodium bicarbonate
amount    = 29
component = Whiting
amount    = 11
component = Silica
amount    = 36
component = Fluorspar
amount    = 2
addition  = Macaloid
addamount = 1
addition  = Red iron oxide
addamount = 22
note = |From Robert and Beatric Pearson in Clay Times Mar/Apr 07. Calls for Spanish Red Iron
note = |Oxide. Due to soluble sodium bicarb, mix just before using and do not store.NOT for food.

name   = Aventurine Copper Metal
index  = 
date   = 03/11/2007
source = 
type   = Aventurine
range  = 04
firetype     = Oxidation
color        = Brown
vistexture   = 
quality      = Gloss
transparency = Transparent
xtals        = Small
bubbles      = 
flow         = 
durability   = 
flaws     = 
tested    = 
imagefile = 
notefile  =  
limform   =  
by_vol    = n
batchsize = 0
component = Frit 3819
amount    = 85
component = Gerstley borate
amount    = 15
addition  = Red iron oxide
addamount = 26
note = |From Clay Times Mar/Apr 07. Apply thickly, or there may be dull brown or purple
note = |patches. Calls for Spanish Red Iron Oxide. Dark amber with metallic copper-colored
note = |crystals.From Robert and Beatric Pearson. NOT for food.

name   = Aventurine Ferro Frit 2
index  = 
date   = 03/11/2007
source = 
type   = Aventurine
range  = 04
firetype     = Oxidation
color        = Brown
vistexture   = 
quality      = Gloss
transparency = Transparent
xtals        = Small
bubbles      = 
flow         = 
durability   = 
flaws     = 
tested    = 
imagefile = 
notefile  =  
limform   =  
by_vol    = n
batchsize = 0
component = Frit 3269
amount    = 70
component = Boric acid
amount    = 15
component = Whiting
amount    = 7
component = Lithium carbonate
amount    = 3
component = Silica
amount    = 5
addition  = Macaloid
addamount = 1
addition  = Red iron oxide
addamount = 20
var  = |Copper Jewel: add 6% barium carbonate - makes glaze slightly red Copper Clouds: 6%
var  = |cerium oxide makes crystals smaller and more orange Frosty Copper Sparkle: test 4.5%
var  = |neodymium oxide to produce patches of grey-green film that accentuates aventurine
var  = |sparkle. Adjust % for desired coverage of patches.
note = |From Clay Times Mar/Apr 07. Apply thickly, or there may be dull brown or purple
note = |patches. Calls for Spanish Red Iron Oxide. Dark amber with metallic copper-colored
note = |crystals.From Robert and Beatric Pearson. Due to soluble boric acid, mix just before
note = |using and do not store wet. NOT for food.

name   = Aventurine Ferro Frit 2
index  = 
date   = 03/11/2007
source = 
type   = Aventurine
range  = 04
firetype     = Oxidation
color        = Brown
vistexture   = 
quality      = Gloss
transparency = Transparent
xtals        = Small
bubbles      = 
flow         = 
durability   = 
flaws     = 
tested    = 
imagefile = 
notefile  =  
limform   =  
by_vol    = n
batchsize = 0
component = Frit 3269
amount    = 70
component = Boric acid
amount    = 15
component = Whiting
amount    = 7
component = Lithium carbonate
amount    = 3
component = Silica
amount    = 5
addition  = Macaloid
addamount = 1
addition  = Red iron oxide
addamount = 20
var  = |Copper Jewel: add 6% barium carbonate - makes glaze slightly red Copper Clouds: 6%
var  = |cerium oxide makes crystals smaller and more orange Frosty Copper Sparkle: test 4.5%
var  = |neodymium oxide to produce patches of grey-green film that accentuates aventurine
var  = |sparkle. Adjust % for desired coverage of patches.
note = |From Clay Times Mar/Apr 07. Apply thickly, or there may be dull brown or purple
note = |patches. Calls for Spanish Red Iron Oxide. Dark amber with metallic copper-colored
note = |crystals.From Robert and Beatric Pearson. Due to soluble boric acid, mix just before
note = |using and do not store wet. NOT for food.

name   = Aventurine G133
index  = 
date   = 10/27/98
source = 
type   = Aventurine
range  = 04-03
firetype     = Oxidation
color        = Green
vistexture   = Speckled
quality      = Gloss
transparency = Translucent
xtals        = 
bubbles      = 
flow         = Moderate
durability   = 
flaws     = 
tested    = 
imagefile = 
notefile  =  
limform   =  
by_vol    = n
batchsize = 0
component = Borax
amount    = 45
component = Kona F-4
amount    = 22
component = Flint
amount    = 20
component = lead carbonate
amount    = 10
component = Kaolin
amount    = 3
addition  = copper oxide red
addamount = 4
note = |From Conrad Ceramic Formulas. Dark Green w/some gold specks
note = |

name   = Aventurine Gold-Spangled Brown G131
index  = 
date   = 10/27/98
source = 
type   = Aventurine
range  = 04-03
firetype     = Oxidation
color        = Brown
vistexture   = Speckled: gold
quality      = Semi-gloss
transparency = Opaque
xtals        = 
bubbles      = 
flow         = 
durability   = 
flaws     = 
tested    = 
imagefile = 
notefile  =  
limform   =  
by_vol    = n
batchsize = 0
component = Borax
amount    = 57.3
component = Flint
amount    = 25
component = Red iron oxide
amount    = 14.2
component = Boric acid
amount    = 3.5
addition  = Cobalt carbonate
addamount = 0.4
addition  = Copper carbonate
addamount = 0.02
note = |from Conrad's Ceramic Formulas. Aventurine w/gold specks.

name   = Aventurine Metallic Copper
index  = 
date   = 03/11/2007
source = 
type   = Aventurine
range  = 04
firetype     = Oxidation
color        = Brown
vistexture   = 
quality      = Gloss
transparency = Transparent
xtals        = Small
bubbles      = 
flow         = 
durability   = 
flaws     = 
tested    = 
imagefile = 
notefile  =  
limform   =  
by_vol    = n
batchsize = 0
component = Gerstley borate
amount    = 75
component = Silica
amount    = 25
addition  = Red iron oxide
addamount = 24
note = |From Clay Times Mar/Apr 07. Apply thickly, or there may be dull brown or purple
note = |patches. Calls for Spanish Red Iron Oxide. Dark amber with metallic copper-colored
note = |crystals. From Robert and Beatric Pearson. NOT for food.

name   = Aventurine Root Beer Sparkle
index  = 
date   = 03/11/2007
source = 
type   = Aventurine
range  = 04
firetype     = Oxidation
color        = Brown
vistexture   = 
quality      = Gloss
transparency = Transparent
xtals        = Small
bubbles      = 
flow         = 
durability   = 
flaws     = 
tested    = 
imagefile = 
notefile  =  
limform   =  
by_vol    = n
batchsize = 0
component = Frit 3819
amount    = 90
component = Whiting
amount    = 10
addition  = Macaloid
addamount = 1
addition  = Red iron oxide
addamount = 24
note = |From Clay Times Mar/Apr 07. Apply thickly, or there may be dull brown or purple
note = |patches. Calls for Spanish Red Iron Oxide. Dark amber with metallic copper-colored
note = |crystals.From Robert and Beatric Pearson. NOT for food.

name   = Axner Base
index  = 
date   = 6/3/96
source = 
type   = Ca B
range  = 03 - 04
firetype     = oxidation
color        = Opaque White
vistexture   = 
quality      = ?
transparency = 
xtals        = 
bubbles      = 
flow         = 
durability   = 
flaws     = 
tested    = Untested
imagefile = 
notefile  =  
limform   =  
by_vol    = n
batchsize = 0
component = Ferro frit 3124
amount    = 65.7
component = F-4 feldspar
amount    = 17.2
component = Kaolin
amount    = 10.8
component = Nepheline syenite
amount    = 6.2
addition  = Tin oxide
addamount = 5
addition  = Zircopax
addamount = 10
addition  = Bentonite
addamount = 2
note = |submitted by: Axner Co. e-mail: axner@aol.com
note = |
note = |

name   = Base Charlie Cummings Color
index  = 
date   = 05/12/2006
source = 
type   = Mid-fire
range  = 1-3
firetype     = Oxidation
color        = 
vistexture   = 
quality      = Gloss
transparency = 
xtals        = 
bubbles      = 
flow         = 
durability   = 
flaws     = 
tested    = 
imagefile = 
notefile  =  
limform   =  
by_vol    = n
batchsize = 0
component = Frit 3134
amount    = 50
component = Tile 6 clay
amount    = 20
component = Flint
amount    = 30
note = |Charlie Cummings [Clay@claylink.com]
