Repository: derekphilipau/glazy-data

# glazy-data
Public data from the Glazy database

## About

The Glazy database of ceramic recipes was originally seeded with data from [Linda Arbuckle's](http://lindaarbuckle.com)  [GlazeChem database](http://lindaarbuckle.com/arbuckle_handouts.html), John Sankey's [glaze database](http://www.johnsankey.ca/glazedata.html) (which is based on the extensive work by [Alisa Clausen](https://glazy.org/u/alisaclausen)), and [Louis Katz's](http://www.louiskatz.net) [Hyperglaze database](http://falcon.tamucc.edu/~lkatz/allglazes.txt).

This repository intends to continue the tradition of making recipes publicly available.  This archived data only includes publicly shared recipes and materials.  It does not include any private data.

## Usage

Please see [Pieter Mostert's Glazy Data Analysis project](https://github.com/PieterMostert/glazy-data-analysis) to understand some of the challenges with using this data.

In particular, there are a number of duplicate recipes and similar recipes with only slight variations.

## Data Files

### legacy-data

This directory contains the original data used to seed the Glazy database.

### YAML

#### glazy-[DATE].yaml.gz

Compressed, human-readable YAML file that contains the all publicly archived materials and recipes in the Glazy database.

The latest YAML export is listed in [`LATEST`](./LATEST), which contains the current filename as plain text.

#### YAML format

The YAML file is a YAML objects representing materials, analyses, and recipes:
* ID: The Glazy ID of the material or recipe
* Parent ID: (Optional) Materials may have parent materials.  For example, the parent of Custer Feldspar is Potash Feldspar.
* Name: The name of the material or recipe
* Created By: The user who created the material or recipe.  Use ID to disambiguate users with the same name.
* Date Created: The date created in YYYY-MM-DD format
* Type: "Material", "Analysis", or "Recipe"
* Subtype: Subtype, e.g. "Glaze - Iron - Celadon - Green"
* Cone: The firing temperature in Orton cone numbers.  May be a range, e.g. "9 - 10"
* Surface: Surface type, e.g. "Glossy"
* Atmospheres: Array of atmospheres, e.g. [Reduction, Oxidation]
* Description: Description of the material or recipe
* Ingredients: Array of ingredients.  Each ingredient has an ID, Name, and Percentage.  If the ingredient is an additional ingredient, it will have an "Additional" field set to true.  The ID is the Glazy ID of the ingredient.
* Percent Analysis: Percent analysis of the material or recipe.  Each analysis has an oxide key (e.g. SiO2) and a value (e.g. 58.3003)

(UMF was not included, as there are differing opinions on how UMF should be unified.)

The following is an example of a simple material:
  
```
-
  ID: 15131
  Parent ID: 15371
  Name: "Custer Feldspar"
  Created By:
    Name: "Glazy Admin"
    ID: 1
  Date Created: 2015-07-16
  Type: Material
  Subtype: Feldspar
  Description: "Updated December 30, 2016. Analyses for recipes in Glazy using this material have automatically been updated..."
  Percent Analysis:
    SiO2: 68.5
    Al2O3: 17
    Na2O: 3
    K2O: 10
    CaO: 0.3
    Fe2O3: 0.1
    LOI: 0.3
```

The following is an example of a recipe:

```
-
  ID: 240
  Name: "Celadon Leach 4321"
  Created By:
    Name: "Glazy Admin"
    ID: 1
  Date Created: 1997-08-07
  Type: Recipe
  Subtype: Glaze - Iron - Celadon - Green
  Cone: 10
  Surface: Glossy
  Atmospheres: [Reduction]
  Description: "Glaze Type: Celadon The glaze that is as old as dirt. it is published in the leech book as old. Use 4% iron + or - depending on color / green to blue if you decorate..."
  Ingredients:
    -
      ID: 15142
      Name: "Feldspar"
      Percentage: 40
    -
      ID: 15400
      Name: "Silica"
      Percentage: 30
    -
      ID: 15457
      Name: "Whiting"
      Percentage: 20
    -
      ID: 15288
      Name: "Kaolin"
      Percentage: 10
    -
      ID: 15387
      Name: "Red Iron Oxide"
      Percentage: 4
      Additional: true
  Percent Analysis:
    SiO2: 58.3003
    Al2O3: 10.9119
    K2O: 6.509
    CaO: 10.7885
    Fe2O3: 3.6538
    LOI: 9.8365
```

### Legacy CSV

#### glazy-data-[TYPE]-[DATE].csv

Legacy CSV files that contain material & recipe metadata and analyses.

 * "all" - Contains composites (recipes- gazes and clay bodies) as well as primitive materials (e.g. Whiting, Silica)
 * "composites"  - Composites are any recipe (a material made up of multiple materials)
 * "glazes" - Contains only Glazes (a subset of Composites)

#### CSV Field definitions:

 * id: Material/Recipe ID in Glazy
 * name: Name of material
 * created_by_user_id: The user ID in Glazy
 * material_type_id: Categorizes the material, e.g. "Celadon".  
 * material_type: Name of the material category.  May have duplicates, as material_type is a tree.  e.g. "Celadon -> Blue" and "Blue"
 * material_type_concatenated: Full name of the material category.  Includes the full Material Type path separated by " - ", e.g. "Iron - Celadon - Blue"

File: legacy-data/linda-arbuckle-glazechem/Raku.glz (part 1 of 2)
filetype = GlazeChem Glazes
version =  2

dbname  = Raku

name   = 1 2 3 Clear
index  = 
date   = 7/19/95
source = 
type   = 
range  = 08 - 06
firetype     = Raku
color        = Transparent Clear
vistexture   = 
quality      = Shiny or Glossy
transparency = 
xtals        = 
bubbles      = 
flow         = 
durability   = 
flaws     = 
tested    = Untested
imagefile = 
notefile  =  
limform   =  
by_vol    = n
batchsize = 0
component = Gerstley borate
amount    = 50
component = EPK
amount    = 33.33
component = Silica
amount    = 16.67
note = |quantities are given in 'parts' but not stated whether this is parts
note = |by weight or volume submitted by: Claudia O Driscoll e-mail:
note = |claudiao@MAILHOST.CLACKAMAS.CC.OR.US
note = |

name   = Alligator Raku
index  = 
date   = 01/10/01
source = 
type   = Raku (Copper luster)
range  = 06-04
firetype     = Raku
color        = 
vistexture   = 
quality      = 
transparency = Opaque
xtals        = 
bubbles      = 
flow         = 
durability   = 
flaws     = 
tested    = 
imagefile = 
notefile  =  
limform   =  
by_vol    = n
batchsize = 100
component = Gerstley borate
amount    = 80
component = Bone ash
amount    = 20
addition  = Copper carbonate
addamount = 5
addition  = Cobalt oxide
addamount = 2
note = |From Clay Times article v.6 no.6 Nov/Dec.2000, p24. Marcia Selsor recipe.
note = |Fire til smooth. Reduce.

name   = Alligator Raku Variation
index  = 
date   = 01/10/01
source = 
type   = Raku (Copper luster)
range  = 06-04
firetype     = Raku
color        = 
vistexture   = 
quality      = 
transparency = Opaque
xtals        = 
bubbles      = 
flow         = 
durability   = 
flaws     = 
tested    = 
imagefile = 
notefile  =  
limform   =  
by_vol    = n
batchsize = 100
component = Gerstley borate
amount    = 57
component = Bone ash
amount    = 29
component = Nepheline syenite
amount    = 14
addition  = Copper carbonate
addamount = 14

name   = Andy's Blue Pharoah
index  = 
date   = 11/15/98
source = 
type   = 
range  = 08 - 06
firetype     = Raku
color        = Transparent Blue Green
vistexture   = 
quality      = Glossy or shiny
transparency = 
xtals        = 
bubbles      = 
flow         = 
durability   = 
flaws     = 
tested    = Untested
imagefile = 
notefile  =  
limform   =  
by_vol    = n
batchsize = 0
component = Sodium bicarbonate
amount    = 26.3
component = Soda ash
amount    = 26.3
component = Gerstley borate
amount    = 31.6
component = Frit 5301
amount    = 15.8
addition  = Ultrox
addamount = 10
addition  = Copper carbonate
addamount = 3
addition  = Cobalt carbonate
addamount = 0.2
note = |From a University of Georgia class handout on glaze & clay from Andy
note = |Nasisse.
note = |

name   = Base Glaze
index  = 
date   = 08/09/2003
source = 
type   = Raku
range  = 06
firetype     = Raku
color        = Yellow
vistexture   = 
quality      = 
transparency = 
xtals        = 
bubbles      = 
flow         = 
durability   = 
flaws     = 
tested    = 
imagefile = 
notefile  =  
limform   =  
by_vol    = n
batchsize = 0
component = Colemanite
amount    = 80
component = Nepheline syenite
amount    = 20
var  = |Creamy yello + 5 iron oxide
var  = |Black +8% black stain
var  = |Blue + .5 Cobalt carb + 2% iron
var  = |Purple Amber + manganese diox 1.5% + 0.l cobalt ox

name   = Black Raku
index  = 
date   = 11/14/98
source = 
type   = Ca B
range  = 08 - 04
firetype     = Raku
color        = Black
vistexture   = 
quality      = 
transparency = 
xtals        = 
bubbles      = 
flow         = 
durability   = 
flaws     = 
tested    = Untested
imagefile = 
notefile  =  
limform   =  
by_vol    = n
batchsize = 0
component = EPK
amount    = 400
component = Colemanite
amount    = 6400
component = Nepheline Sye
amount    = 800
component = Flint
amount    = 400
addition  = Zircopax
addamount = 80
addition  = Iron oxide
addamount = 240
addition  = Cobalt oxide
addamount = 160
addition  = Copper oxide
addamount = 160
note = |1971 Glaze Type: Ca B. Opacity: . Firing type: Raku .Cone range a
note = |guess.

name   = Blue Black Purple
index  = 
date   = 08/01/2001
source = 
type   = Raku
range  = 08 - 06
firetype     = Raku
color        = silver blue to silver bronze
vistexture   = 
quality      = 
transparency = 
xtals        = 
bubbles      = 
flow         = 
durability   = 
flaws     = 
tested    = Untested
imagefile = 
notefile  =  
limform   =  
by_vol    = n
batchsize = 0
component = Gerstley borate
amount    = 250
component = Nepheline syenite
amount    = 250
addition  = Copper carbonate
addamount = 250
addition  = Rutile
addamount = 250
note = |> ClayArt Listserv recipe < If you find this glaze useful, please
note = |consider submitting it to the GlazeBase project with full
note = |documentation. Use one of the GlazeBase submission formats available
note = |on the CeramicsWeb web page.
note = |
note = |comments: NOTE that recipe is in parts - not stated whether that's
note = |parts by weight or volume This is to LJ in Alexandria and anyone else
note = |interested in raku glazes. We have been using these two glazes along
note = |with white crackle and copper wash and have gotten VERY NICE results.
note = |Apply 1 coat. Stie glaze with each brush stroke to keep rutile in
note = |suspension. Our raku kiln is fired between 1830 and 1900 degrees.
note = |Reduce in very heavy pine needles, broken pine cones and some
note = |sawdust. The surface effect is like a 100 grit sandpaper. Colors
note = |range from a silver blue to silver/bronze with flashes of color that
note = |can run the full spectrum. Lots of bright teal and purple with halos
note = |of fuschia and mustard. Every now and then I get splotches of tomato
note = |red! Can be refired over and over until you love it or ugly it too
note = |death!! submitted by: Debbie Altschwager e-mail: MAltsy@aol.com

name   = Blue Black Purple
index  = 
date   = 7/19/95
source = 
type   = Ca B MidRoad
range  = 08 - 06
firetype     = Raku
color        = silver blue to silver bronze
vistexture   = 
quality      = 
transparency = 
xtals        = 
bubbles      = 
flow         = 
durability   = 
flaws     = 
tested    = Untested
imagefile = 
notefile  =  
limform   =  
by_vol    = n
batchsize = 0
component = Gerstley borate
amount    = 50
component = Nepheline syenite
amount    = 50
addition  = Copper carbonate
addamount = 50
addition  = Rutile
addamount = 50
note = |NOTE that recipe is in parts - not stated whether that's parts by
note = |weight or volume This is to LJ in Alexandria and anyone else
note = |interested in raku glazes. We have been using these two glazes along
note = |with white crackle and copper wash and have gotten VERY NICE results.
note = |Apply 1 coat. Stie glaze with each brush stroke to keep rutile in
note = |suspension. Our raku kiln is fired between 1830 and 1900 degrees.
note = |Reduce in very heavy pine needles, broken pine cones and some
note = |sawdust. The surface effect is like a 100 grit sandpaper. Colors
note = |range from a silver blue to silver/bronze with flashes of color that
note = |can run the full spectrum. Lots of bright teal and purple with halos
note = |of fuschia and mustard. Every now and then I get splotches of tomato
note = |red! Can be refired over and over until you love it or ugly it too
note = |death!! submitted by: Debbie Altschwager e-mail: MAltsy@aol.com

name   = Blue Hawaiian Copper
index  = 
date   = 3/26/96
source = 
type   = 
range  = 06
firetype     = Raku
color        = blue-green
vistexture   = 
quality      = 
transparency = 
xtals        = 
bubbles      = 
flow         = 
durability   = 
flaws     = 
tested    = 
imagefile = 
notefile  =  
limform   =  
by_vol    = n
batchsize = 0
component = Bone ash
amount    = 20
component = Gerstley borate
amount    = 80
addition  = Tin oxide
addamount = 1.3
addition  = Copper carbonate
addamount = 5
addition  = Cobalt oxide
addamount = 2.5
note = |in CM Feburary 95 page
note = |20 - Hawaiian Copper Blue Raku Glaze. submitted by: Cheryl Brown
note = |e-mail: cbrown@terranet.ab.ca source for original recipe: Ceramics
note = |Monthly

name   = Blue Raku
index  = 
date   = 11/14/98
source = 
type   = Na Ca B
range  = 08 - 04
firetype     = Raku
color        = Blue
vistexture   = 
quality      = Shiny or Glossy
transparency = 
xtals        = 
bubbles      = 
flow         = 
durability   = 
flaws     = 
tested    = Untested
imagefile = 
notefile  =  
limform   =  
by_vol    = n
batchsize = 0
component = EPK
amount    = 400
component = Frit 3110
amount    = 5200
component = Colemanite
amount    = 1600
component = Flint
amount    = 400
component = Soda ash
amount    = 400
addition  = Copper carbonate
addamount = 240
note = |1971 Glaze Type: Na Ca B. Opacity: . Firing type: Raku .Cone range a
note = |guess.

name   = burgundy red Very dry matt
index  = 
date   = 6/24/97
source = 
type   = Raku
range  = 08 - 06
firetype     = Raku
color        = burgandy red
vistexture   = 
quality      = dry matte
transparency = Opaque
xtals        = 
bubbles      = 
flow         = 
durability   = 
flaws     = 
tested    = 
imagefile = 
notefile  =  
limform   =  
by_vol    = n
batchsize = 0
component = Gerstley borate
amount    = 50
component = Nepheline syenite
amount    = 20
component = Talc
amount    = 30
addition  = Copper carbonate
addamount = 3
note = |I saw a woman firing raku, five years ago or so, using this glaze and
note = |it came out a lovely burgundy matt. I just recently got my raku kiln
note = |up and running and my first try with this recipe yielded a glossy
note = |green:-? It was suggested to me to fire it to a lower temp and to
note = |reduce it in a smaller chamber. At any rate, this is the recipe and
note = |any other suggestions to make it work would be welcome. I fire this
note = |on dark stoneware (Death Valley) from lizzardol@aol.com

name   = Carole's Perfect White
index  = 
date   = 7/19/95
source = 
type   = 
range  = 08 - 06
firetype     = Raku
color        = 
vistexture   = 
quality      = ?
transparency = 
xtals        = 
bubbles      = 
flow         = 
durability   = 
flaws     = 
tested    = Untested
imagefile = 
notefile  =  
limform   =  
by_vol    = n
batchsize = 0
component = Colemanite
amount    = 52.63
component = Lithium carbonate
amount    = 10.53
component = Nepheline syenite
amount    = 31.58
component = EPK
amount    = 5.26
addition  = Tin oxide
addamount = 5.26
note = |NOTE: originally specified 'tin oxide or zircopax' but if using
note = |zircopax a larger quantity (8-10%?) may be required. submitted by:
note = |Claudia O Driscoll e-mail: claudiao@MAILHOST.CLACKAMAS.CC.OR.US
note = |

name   = Carole's Perfect White
index  = 
date   = 08/01/2001
source = 
type   = Raku
range  = 08 - 06
firetype     = Raku
color        = 
vistexture   = 
quality      = ?
transparency = 
xtals        = 
bubbles      = 
flow         = 
durability   = 
flaws     = 
tested    = Untested
imagefile = 
notefile  =  
limform   =  
by_vol    = n
batchsize = 0
component = Colemanite
amount    = 263.1
component = Lithium carbonate
amount    = 52.7
component = Nepheline syenite
amount    = 157.9
component = EPK
amount    = 26.3
addition  = Tin oxide
addamount = 26.3
note = |> ClayArt Listserv recipe < If you find this glaze useful, please
note = |consider submitting it to the GlazeBase project with full
note = |documentation. Use one of the GlazeBase submission formats available
note = |on the CeramicsWeb web page.
note = | NOTE: originally specified "tin oxide or zircopax" but if using
note = |zircopax a larger quantity (8-10%?) may be required. glaze type: Raku
note = |comments: submitted by: Claudia O Driscoll e-mail:
note = |claudiao@MAILHOST.CLACKAMAS.CC.OR.US

name   = Clay Raku Timock
index  = 
date   = 03/08/00
source = 
type   = Clay (Earthenware Wht)
range  = 06-04
firetype     = Raku
color        = 
vistexture   = 
quality      = Unglazed
transparency = 
xtals        = 
bubbles      = 
flow         = 
durability   = 
flaws     = 
tested    = 
imagefile = 
notefile  =  
limform   =  
by_vol    = n
batchsize = 0
component = Fire clay
amount    = 40
component = Ball clay
amount    = 10
component = Talc
amount    = 20
component = GoldArt
amount    = 15
addition  = Grog, med
addamount = 25
addition  = nylon fiber
addamount = 0.05

name   = Clear (Soldner's)
index  = 
date   = 7/19/95
source = 
type   = 
range  = 08 - 06
firetype     = Raku
color        = 
vistexture   = 
quality      = 
transparency = 
xtals        = 
bubbles      = 
flow         = 
durability   = 
flaws     = 
tested    = Untested
imagefile = 
notefile  =  
limform   =  
by_vol    = n
batchsize = 0
component = Colemanite
amount    = 80
component = Nepheline syenite
amount    = 20
note = |submitted by: Claudia O Driscoll e-mail:
note = |claudiao@MAILHOST.CLACKAMAS.CC.OR.US
note = |

name   = Clear Raku
index  = 
date   = 11/14/98
source = 
type   = Ca Na B
range  = 08 - 04
firetype     = Raku
color        = Clear
vistexture   = 
quality      = Shiny or Glossy
transparency = 
xtals        = 
bubbles      = 
flow         = 
durability   = 
flaws     = 
tested    = Untested
imagefile = 
notefile  =  
limform   =  
by_vol    = n
batchsize = 0
component = Frit 3110
amount    = 842
component = Nepheline Sye
amount    = 842
component = Colemanite
amount    = 4210
component = Borax
amount    = 2106
note = |1971 Glaze Type: Ca Na B. Opacity: . Firing type: Raku . Cone range
note = |uncertain.

name   = Copper Blue Hawaiian
index  = 
date   = 6/24/97
source = 
type   = 
range  = 08 - 06
firetype     = 
color        = turquoise blue
vistexture   = 
quality      = 
transparency = 
xtals        = 
bubbles      = 
flow         = 
durability   = 
flaws     = 
tested    = 
imagefile = 
notefile  =  
limform   =  
by_vol    = n
batchsize = 0
component = Bone ash
amount    = 20
component = Gerstley borate
amount    = 80
addition  = Tin oxide
addamount = 1.3
addition  = Copper carbonate
addamount = 5
addition  = Cobalt oxide
addamount = 2.5
note = |I fire this on dark stoneware (Death Valley) from lizzardol@aol.com

name   = Copper Crap Patty's
index  = 
date   = 7/19/95
source = 
type   = 
range  = 08 - 06
firetype     = Raku
color        = 
vistexture   = 
quality      = ?
transparency = 
xtals        = 
bubbles      = 
flow         = 
durability   = 
flaws     = 
tested    = Untested
imagefile = 
notefile  =  
limform   =  
by_vol    = n
batchsize = 0
component = Gerstley borate
amount    = 75
component = C-6 Soda Feldspar
amount    = 20
component = Borax
amount    = 5
addition  = Copper carbonate
addamount = 5
note = |On that copper Raku vein going on I thought I should throw in my two
note = |cents worth. I like this glaze because it is a little shiny and no
note = |pocket squeezing cobalt. Fire a little hotter (I don't raku with
note = |cones, so I keep an eye on when it 'slicks off' good) or it does a
note = |bizzare bubbly green mess that won't reduce. submitted by: Barbara
note = |Webb e-mail: barbara@atl.fujikura.com

name   = Copper Matt Hasselle
index  = 
date   = 6/24/97
source = 
type   = 
range  = 08 - 06
firetype     = 
color        = varied
vistexture   = 
quality      = matte
transparency = 
xtals        = 
bubbles      = 
flow         = 
durability   = 
flaws     = 
tested    = 
imagefile = 
notefile  =  
limform   =  
by_vol    = n
batchsize = 0
component = Ball clay
amount    = 20
component = Copper oxide
amount    = 80
addition  = Bentonite
addamount = 3
note = |use black copper oxide, not red. CM Jan 1997 I fire this on dark
note = |stoneware (Death Valley) from lizzardol@aol.com

name   = Copper Matte
index  = 
date   = 6/24/97
source = 
type   = 
range  = 08 - 06
firetype     = 
color        = varies
vistexture   = 
quality      = matte
transparency = 
xtals        = 
bubbles      = 
flow         = 
durability   = 
flaws     = 
tested    = 
imagefile = 
notefile  =  
limform   =  
by_vol    = n
batchsize = 0
component = Ferro frit 3110
amount    = 100
addition  = Copper carbonate
addamount = 400
addition  = Bentonite
addamount = 25
note = |I fire this on dark stoneware (Death Valley) from lizzardol@aol.com
note = |

name   = Copper Multi Colored Sand Patina
index  = 
date   = 7/19/95
source = 
type   = Raku (Copper matt)
range  = 08 - 06
firetype     = Raku
color        = 
vistexture   = 
quality      = Matt
transparency = Opaque
xtals        = 
bubbles      = 
flow         = 
durability   = 
flaws     = 
tested    = Untested
imagefile = 
notefile  =  
limform   =  
by_vol    = n
batchsize = 0
component = Gerstley borate
amount    = 80
component = Bone ash
amount    = 20
addition  = Copper carbonate
addamount = 5
addition  = Cobalt carbonate
addamount = 2.5
note = |This is also Very Nice. submitted by: Peggy Heer e-mail:
note = |p4337@freenet.edmonton.ab.ca

name   = Copper Penny
index  = 
date   = 7/19/95
source = 
type   = 
range  = 012 - 06
firetype     = Raku
color        = opaque copper metallic
vistexture   = 
quality      = Shiny or Glossy
transparency = 
xtals        = 
bubbles      = 
flow         = 
durability   = 
flaws     = 
tested    = Untested
imagefile = 
notefile  =  
limform   =  
by_vol    = n
batchsize = 0
component = Gerstley borate
amount    = 80
component = Potash feldspar
amount    = 20
addition  = Copper carbonate
addamount = 2
addition  = Cobalt carbonate
addamount = 1
addition  = Yellow Ochre
addamount = 7
note = |Hi Tom.. I have a copper sand glaze recipe but is in the studio and
note = |will send it to you when I get it in the morning...in the meantime
note = |this rec. is very close and VERY nice. It is similar to the copper
note = |sand you seek. submitted by: Peggy Heer e-mail:
note = |p4337@freenet.edmonton.ab.ca
note = |

name   = Copper Rainbow Sand Yukio's
index  = 
date   = 6/24/97
source = 
type   = 
range  = 08 - 06
firetype     = 
color        = varies
vistexture   = 
quality      = matte
transparency = 
xtals        = 
bubbles      = 
flow         = 
durability   = 
flaws     = 
tested    = 
imagefile = 
notefile  =  
limform   =  
by_vol    = n
batchsize = 0
component = Colemanite
amount    = 68
component = Bone ash
amount    = 19.4
component = Nepheline syenite
amount    = 9.7
component = Lithium carbonate
amount    = 2.9
addition  = Copper carbonate
addamount = 4.9
addition  = Cobalt carbonate
addamount = 0.5
note = |Not enough redux(?)= yellow green just right=sandy rainbows applied
note = |thick=lizard like scales too thick=falls off when cool, not sharp
note = |pieces I fire this on dark stoneware (Death Valley) from
note = |lizzardol@aol.com

name   = Copper Razzle Dazzle Phil's
index  = 
date   = 09/23/2001
source = 
type   = Raku (Copper luster)
range  = 06
firetype     = Raku
color        = 
vistexture   = 
quality      = 
transparency = Opaque
xtals        = 
bubbles      = 
flow         = 
durability   = 
flaws     = 
tested    = 
imagefile = 
notefile  =  
limform   =  
by_vol    = n
batchsize = 0
component = Gerstley borate
amount    = 46.5
component = Borax
amount    = 46.5
component = Ball clay
amount    = 7
addition  = Red iron oxide
addamount = 9.2
addition  = Black copper oxide
addamount = 4.8
note = |UF Shop glaze.

name   = Copper Reynold's Rap
index  = 
date   = 7/19/95
source = 
type   = 
range  = 08 - 06
firetype     = Raku
color        = 
vistexture   = 
quality      = 
transparency = 
xtals        = 
bubbles      = 
flow         = 
durability   = 
flaws     = 
tested    = Untested
imagefile = 
notefile  =  
limform   =  
by_vol    = n
batchsize = 0
component = Gerstley borate
amount    = 63.6
component = Custer feldspar
amount    = 12.1
component = Silica
amount    = 12.1
component = Ball clay
amount    = 6.1
component = Barium carbonate
amount    = 6.1
addition  = Copper carbonate
addamount = 12.1
note = |green to gold; good in cracks..use thickly, reduce heavily submitted
note = |by: Claudia O Driscoll e-mail: claudiao@MAILHOST.CLACKAMAS.CC.OR.US

name   = Copper Sand Carl's
index  = 
date   = 6/24/97
source = 
type   = 
range  = 08 - 06
firetype     = 
color        = rainbow
vistexture   = 
quality      = matte
transparency = 
xtals        = 
bubbles      = 
flow         = 
durability   = 
flaws     = 
tested    = 
imagefile = 
notefile  =  
limform   =  
by_vol    = n
batchsize = 0
component = Gerstley borate
amount    = 80
component = Bone ash
amount    = 20
addition  = Copper carbonate
addamount = 5
addition  = Cobalt oxide
addamount = 2.5
addition  = Tin oxide
addamount = 1.2
note = |This is a matt copper if pulled fast. pulled slow results in a matt
note = |interesting effect. If you put one /two coats of copper sand and over
note = |that add rainbow , pull very fast you will get a beautiful glossy
note = |multicolored effect. I fire this on dark stoneware (Death Valley)
note = |from lizzardol@aol.com

name   = Copper Sand Modified
index  = 
date   = 6/24/97
source = 
type   = 
range  = 08 - 06
firetype     = 
color        = varies
vistexture   = 
quality      = matte
transparency = 
xtals        = 
bubbles      = 
flow         = 
durability   = 
flaws     = 
tested    = 
imagefile = 
notefile  =  
limform   =  
by_vol    = n
batchsize = 0
component = Gerstley borate
amount    = 75.1
component = Bone ash
amount    = 25
addition  = Copper carbonate
addamount = 4.8
addition  = Cobalt oxide
addamount = 2.4
note = |Reduce lightly - 1-2 pieces of newspaper if you want colors - reduce
note = |a lot for copper penny. Wendy from Bainbridge Island I fire this on
note = |dark stoneware (Death Valley) from lizzardol@aol.com

name   = Copper Sand Raku
index  = 
date   = 7/19/95
source = 
type   = Raku (Copper matt)
range  = 08 - 06
firetype     = Raku
color        = 
vistexture   = 
quality      = Matt
transparency = Opaque
xtals        = 
bubbles      = 
flow         = 
durability   = 
flaws     = 
tested    = Untested
imagefile = 
notefile  =  
limform   =  
by_vol    = n
batchsize = 0
component = Gerstley borate
amount    = 80
component = Bone ash
amount    = 20
addition  = Copper carbonate
addamount = 5
addition  = Cobalt oxide
addamount = 2.5
addition  = Tin oxide
addamount = 1.25
note = |submitted by: Tom Buck e-mail: aa563@main.freenet.hamilton.on.ca
note = |UF Shop glaze

name   = Crackle Clear Phil's Adjusted
index  = 
date   = 08/09/2003
source = 
type   = Raku (Crackle)
range  = 06
firetype     = Raku
color        = Clear
vistexture   = 
quality      = Gloss
transparency = Transparent
xtals        = 
bubbles      = 
flow         = 
durability   = 
flaws     = 
tested    = 
imagefile = 
notefile  =  
limform   =  
by_vol    = n
batchsize = 0
component = Frit 3134
amount    = 91
component = Kentucky OM #4
amount    = 9
addition  = Bentonite
addamount = 4

name   = Crackle CR's Clear
index  = 
date   = 05/14/2002
source = Central Clay--www.cclay.com
type   = Raku (Crackle)
range  = 06-01
firetype     = Raku
color        = 
vistexture   = 
quality      = 
transparency = Transparent
xtals        = 
bubbles      = 
flow         = 
durability   = 
flaws     = 
tested    = 
imagefile = 
notefile  =  
limform   =  
by_vol    = n
batchsize = 0
component = Gillespie borate
amount    = 67
component = Frit 3124
amount    = 17
component = Nepheline syenite
amount    = 16
note = |Add colorants as desired.

name   = Crackle Keator
index  = 
date   = 09/23/2001
source = 
type   = Raku (Crackle)
range  = 08-06
firetype     = Raku
color        = Clear
vistexture   = 
quality      = Gloss
transparency = Transparent
xtals        = 
bubbles      = 
flow         = 
durability   = Poor
flaws     = Crazes
tested    = 
imagefile = 
notefile  =  
limform   =  
by_vol    = n
batchsize = 0
component = Gerstley borate
amount    = 76.2
component = Nepheline syenite
amount    = 19
component = Kaolin
amount    = 4.8

name   = CRACKLE RAKU
index  = 
date   = 6/24/97
source = 
type   = 
range  = 08 - 06
firetype     = 
color        = light blue
vistexture   = 
quality      = shiny glossy
transparency = 
xtals        = 
bubbles      = 
flow         = 
durability   = 
flaws     = 
tested    = 
imagefile = 
notefile  =  
limform   =  
by_vol    = n
batchsize = 0
component = Pemco frit P-25
amount    = 80
component = Custer feldspar
amount    = 20
addition  = Copper carbonate
addamount = 1
note = |Good Luck Wendy from Bainbridge Island WA I fire this on dark
note = |stoneware (Death Valley) from lizzardol@aol.com
note = |

name   = Crusty Rusty
index  = 
date   = 08/01/2001
source = 
type   = Raku
range  = 08 - 06
firetype     = Ox. or Red.
color        = 
vistexture   = 
quality      = Matt
transparency = Opaque
xtals        = 
bubbles      = 
flow         = 
durability   = 
flaws     = 
tested    = Untested
imagefile = 
notefile  =  
limform   =  
by_vol    = n
batchsize = 0
component = Colemanite
amount    = 80
component = Bone ash
amount    = 20
addition  = Copper carbonate
addamount = 5
addition  = Cobalt
addamount = 2.5
note = |> ClayArt Listserv recipe < If you find this glaze useful, please
note = |consider submitting it to the GlazeBase project with full
note = |documentation. Use one of the GlazeBase submission formats available
note = |on the CeramicsWeb web page.
note = |
note = |glaze type: Raku comments: submitted by: Claudia O Driscoll e-mail:
note = |claudiao@MAILHOST.CLACKAMAS.CC.OR.US

name   = Del Favero
index  = 
date   = 08/01/2001
source = 
type   = Raku
range  = 08 - 06
firetype     = Ox. or Red.
color        = turquoise to copper penny
vistexture   = 
quality      = 
transparency = 
xtals        = 
bubbles      = 
flow         = 
durability   = 
flaws     = 
tested    = Untested
imagefile = 
notefile  =  
limform   =  
by_vol    = n
batchsize = 0
component = Gerstley borate
amount    = 400
component = Cornwall Stone
amount    = 100
addition  = Copper carbonate
addamount = 10
note = |> ClayArt Listserv recipe < If you find this glaze useful, please
note = |consider submitting it to the GlazeBase project with full
note = |documentation. Use one of the GlazeBase submission formats available
note = |on the CeramicsWeb web page.
note = |
note = |comments: This is to LJ in Alexandria and anyone else interested in
note = |raku  glazes. We have been using these two glazes along with white
note = |crackle and copper wash and have gotten VERY NICE results. This glaze
note = |is a very pretty turquiose crackle that turns to copper penny luster
note = |with heavy reduction. Apply 4 coats with brush over white stoneware
note = |(we use Miller 510). The glaze tends to crawl if applied too thin.
note = |Again reduce with pine needles and shredded paper if flashing is
note = |desired. If not, I pedestal my piece and use only shredded paper to
note = |avoid scarring. Quench with hose to bring about crackle. source for
note = |original recipe: Robert Piepenburg submitted by: Debbie Altschwager
note = |e-mail: MAltsy@aol.com

name   = Del Favero
index  = 
date   = 7/19/95
source = 
type   = Raku (Crackle)
range  = 08 - 06
firetype     = Ox. or Red.
color        = turquoise to copper penny
vistexture   = 
quality      = Gloss
transparency = 
xtals        = 
bubbles      = 
flow         = 
durability   = 
flaws     = 
tested    = Untested
imagefile = 
notefile  =  
limform   =  
by_vol    = n
batchsize = 0
component = Gerstley borate
amount    = 80
component = Cornwall Stone
amount    = 20
addition  = Copper carbonate
addamount = 2
note = |This glaze is a very pretty turquiose crackle that turns to copper penny luster with
note = |heavy reduction. Apply 4 coats with brush over white stoneware (we
note = |use Miller 510). The glaze tends to crawl if applied too thin. Again
note = |reduce with pine needles and shredded paper if flashing is desired.
note = |If not, I pedestal my piece and use only shredded paper to avoid
note = |scarring. Quench with hose to bring about crackle. source for
note = |original recipe: Robert Piepenburg submitted by: Debbie Altschwager
note = |e-mail: MAltsy@aol.com

name   = Dragonfly
index  = 
date   = 08/01/2001
source = 
type   = Raku
range  = 08 - 06
firetype     = Ox. or Red.
color        = 
vistexture   = 
quality      = 
transparency = 
xtals        = 
bubbles      = 
flow         = 
durability   = 
flaws     = 
tested    = Untested
imagefile = 
notefile  =  
limform   =  
by_vol    = n
batchsize = 0
component = Ferro frit 3134
amount    = 225
component = Colemanite
amount    = 200
component = EPK
amount    = 40
component = Silica
amount    = 35
addition  = Copper carbonate
addamount = 30
note = |> ClayArt Listserv recipe < If you find this glaze useful, please
note = |consider submitting it to the GlazeBase project with full
note = |documentation. Use one of the GlazeBase submission formats available
note = |on the CeramicsWeb web page.
note = |
note = |glaze type: Raku comments: submitted by: Claudia O Driscoll e-mail:
note = |claudiao@MAILHOST.CLACKAMAS.CC.OR.US

name   = Dragonfly c08-06
index  = 
date   = 7/19/95
source = 
type   = 
range  = 08 - 06
firetype     = Raku
color        = 
vistexture   = 
quality      = 
transparency = 
xtals        = 
bubbles      = 
flow         = 
durability   = 
flaws     = 
tested    = Untested
imagefile = 
notefile  =  
limform   =  
by_vol    = n
batchsize = 0
component = Ferro frit 3134
amount    = 45
component = Colemanite
amount    = 40
component = EPK
amount    = 8
component = Silica
amount    = 7
addition  = Copper carbonate
addamount = 6
note = |submitted by: Claudia O Driscoll e-mail:
note = |claudiao@MAILHOST.CLACKAMAS.CC.OR.US

name   = Eggshell Blue Raku
index  = 
date   = 03/08/00
source = 
type   = Raku
range  = 06-04
firetype     = Raku
color        = Mottled blue to gold orange peel
vistexture   = 
quality      = Gloss
transparency = Semi-opaque
xtals        = 
bubbles      = 
flow         = 
durability   = 
flaws     = 
tested    = 
imagefile = 
notefile  =  
limform   =  
by_vol    = n
batchsize = 100
component = Borax
amount    = 50
component = Gerstley borate
amount    = 50
addition  = Red iron oxide
addamount = 0.5
addition  = Copper carbonate
addamount = 1
addition  = Cobalt carbonate
addamount = 1.6
note = |Use granular borax. From Jim Romberg, Anderson Ranch 1986

name   = Faux Celadon
index  = 
date   = 9/20/95
source = 
type   = Raku
range  = 08
firetype     = 
color        = greenish blue
vistexture   = 
quality      = Shiny or Glossy
transparency = 
xtals        = 
bubbles      = 
flow         = 
durability   = 
flaws     = 
tested    = 
imagefile = 
notefile  =  
limform   =  
by_vol    = n
batchsize = 0
component = Gerstley borate
amount    = 75
component = EPK
amount    = 10
component = Silica
amount    = 15
addition  = Red iron oxide
addamount = 2
note = |can also use Black Iron Oxide. I, too, am restricted to an electric
note = |kiln and a Raku garbage can kiln in the backyard. Using the Raku kiln
note = |for reduction (closing the damper and tiger torch port completely
note = |after seeing the glaze melt), I have produced some greenish blue
note = |celadon-like bowls. Similar results have been obtained with a
note = |straight forward raku firing.. Try the following which is more or
note = |less a cone 08 glaze and can be easily modified. submitted by:
note = |Francoise, Ralph Melville e-mail: rmelvill@awinc.com

name   = Flame Drops
index  = 
date   = 09/23/2001
source = 
type   = Raku
range  = 
firetype     = Raku
color        = 
vistexture   = 
quality      = 
transparency = 
xtals        = 
bubbles      = 
flow         = 
durability   = 
flaws     = 
tested    = 
imagefile = 
notefile  =  
limform   =  
by_vol    = n
batchsize = 0
component = Magnesium carbonate
amount    = 30.8
component = Lithium carbonate
amount    = 15.4
component = Gerstley borate
amount    = 53.9
addition  = Copper carbonate
addamount = 4.6
addition  = Chromium oxide
addamount = 0.3

name   = Fools Gold
index  = 
date   = 6/24/97
source = 
type   = 
range  = 08 - 06
firetype     = 
color        = gold luster
vistexture   = 
quality      = shiny glossy
transparency = 
xtals        = 
bubbles      = 
flow         = 
durability   = 
flaws     = 
tested    = 
imagefile = 
notefile  =  
limform   =  
by_vol    = n
batchsize = 0
component = Ferro frit 3110
amount    = 49.26
component = Gerstley borate
amount    = 19.7
component = EPK
amount    = 7.88
component = Nepheline syenite
amount    = 21.67
component = Silver nitrate
amount    = 1.48
addition  = Tin oxide
addamount = 1.97
addition  = Rutile
addamount = 1.97
addition  = Yellow ochre
addamount = 1.97
note = |7mls. of dissolved solution (below) = 1.50 grams (less stable)Silver
note = |nitrate is poison and corrosive. In solution, if spilled, it stains
note = |the surface a revolting liver colour forever. If splashed on hands or
note = |skin...liver again for many weeks. Rehearsal for age spots. Crystals
note = |are the way to go. Silver nitrate crystals are weighed by grams and
note = |added to distilled water. The ratio is one gram to 10 mls of water.
note = |So 5 grams go into 50 mls. etc. Store the dissolved solution in a
note = |coloured bottle and keep it out of light. When measuring the solution
note = |to be added to your glaze WEAR RUBBER GLOVES,CLOTHING YOU HATE and
note = |open the windows wide. This stuff doesn't smell at all but it's
note = |powerful . Add the needed amount to the MIXED and SIEVED glaze and
note = |stir carefully. It will make the texture of the glaze peculiar at
note = |first, sort of curdled but keep on stirring and it will smooth out.
note = |Wash the stirring implement thoroughly especially if it's metal. This
note = |glaze is best painted on in three smooth coats. Use a special brush
note = |for this glaze as it will be perm. stained black. I fire this on dark
note = |stoneware (Death Valley) from lizzardol@aol.com

name   = GLASS RED
index  = 
date   = 11/14/98
source = 
type   = 
range  = 08 - 06
firetype     = Raku
color        = coppery red
vistexture   = 
quality      = shiny
transparency = 
xtals        = 
bubbles      = 
flow         = 
durability   = 
flaws     = 
tested    = Untested
imagefile = 
notefile  =  
limform   =  
by_vol    = n
batchsize = 0
addition  = Iron oxide
addamount = 14.4
addition  = Copper Carbonate	10.00	1
addamount = 13
note = |Reduction during firing may help get red.
note = |
note = |

name   = Gun Metal
index  = 
date   = 6/24/97
source = 
type   = 
range  = 08 - 06
firetype     = 
color        = gun metal gray?
vistexture   = 
quality      = 
transparency = 
xtals        = 
bubbles      = 
flow         = 
durability   = 
flaws     = 
tested    = 
imagefile = 
notefile  =  
limform   =  
by_vol    = n
batchsize = 0
component = Gerstley borate
amount    = 75
component = Nepheline syenite
amount    = 25
addition  = Copper carbonate
addamount = 75
addition  = Red iron oxide
addamount = 75
note = |This Gun Metal Glaze is great! Many variation with overlaps and
note = |variations in firing. I fire this on dark stoneware (Death Valley)
note = |from lizzardol@aol.com
note = |
note = |

name   = Hawaiian Blue
index  = 
date   = 05/14/2002
source = Central Clay--www.cclay.com
type   = Raku (Crackle)
range  = 06-01
firetype     = Raku
color        = Blue
vistexture   = 
quality      = 
transparency = Opaque
xtals        = 
bubbles      = 
flow         = 
durability   = 
flaws     = 
tested    = 
imagefile = 
notefile  =  
limform   =  
by_vol    = n
batchsize = 0
component = Gillespie borate
amount    = 80
component = Synthetic bone ash
amount    = 20
addition  = Copper carbonate
addamount = 5
addition  = Cobalt carbonate
addamount = 2.5
addition  = Tin oxide
addamount = 1.3

name   = Kansas City Red.
index  = 
date   = 6/24/97
source = 
type   = 
range  = 08 - 06
firetype     = 
color        = orange brown
vistexture   = 
quality      = matte
transparency = 
xtals        = 
bubbles      = 
flow         = 
durability   = 
flaws     = 
tested    = 
imagefile = 
notefile  =  
limform   =  
by_vol    = n
batchsize = 0
component = Colemanite
amount    = 50
component = Borax
amount    = 50
addition  = Rutile
addamount = 50
note = |I used all ingredients except the copper carbonate The colour is rich
note = |orange-brown matt - I fire this on dark stoneware (Death Valley) from
note = |lizzardol@aol.com
note = |
note = |

name   = Large Crackle
index  = 
date   = 6/24/97
source = 
type   = 
range  = 08 - 06
firetype     = 
color        = white
vistexture   = 
quality      = crackle
transparency = 
xtals        = 
bubbles      = 
flow         = 
durability   = 
flaws     = 
tested    = 
imagefile = 
notefile  =  
limform   =  
by_vol    = n
batchsize = 0
component = Gerstley borate
amount    = 60
component = Spodumene
amount    = 35
component = Kentucky Ball Clay
amount    = 5
note = |I fire this on dark stoneware (Death Valley) from lizzardol@aol.com
note = |

name   = Lori's Suprise Purple
index  = 
date   = 6/3/96
source = 
type   = 
range  = 08
firetype     = raku
color        = 
vistexture   = 
quality      = 
transparency = 
xtals        = 
bubbles      = 
flow         = 
durability   = 
flaws     = 
tested    = Untested
imagefile = 
notefile  =  
limform   =  
by_vol    = n
batchsize = 0
component = Ferro Frit 3110
amount    = 100
addition  = Copper carbonate
addamount = 600
addition  = Red iron oxide
addamount = 66.67
addition  = Cobalt oxide
addamount = 33.33
note = |Some one on the list recently asked for a purple raku glaze. What I
note = |thought I had here when I was mixing it was a copper matt untill I
note = |lifted it out from under the reduction can. At first it was almost
note = |black but inside of 15 mins it is the deepest prettiest purple I have
note = |ever seen and I have no idea who gave the receipe to me. They sure do
note = |deserve credit. I sprayed this on JM5, a buff colored ^5 stoneware I
note = |had bisqued to ^08. I fired it in a small old electric I sometimes
note = |use for raku to 1830. After pulling it we went right to a pile of
note = |sand with 8' x8' piece of slick newspaper on the botton and as we
note = |covered it we threw in another the same size on top of the pot,
note = |covered it with the can sealing the edges, waited about an hour
note = |untill it was cool enough to touch and got the purple surprise. If
note = |someone uses this glaze I would really like to hear about their
note = |results. submitted by: Lori Wilkinson e-mail: lorwilk@lookingglass.net
note = |

name   = Mecham White
index  = 
date   = 6/3/96
source = 
type   = 
range  = 08
firetype     = raku
color        = 
vistexture   = 
quality      = 
transparency = 
xtals        = 
bubbles      = 
flow         = 
durability   = 
flaws     = 
tested    = Untested
imagefile = 
notefile  =  
limform   =  
by_vol    = n
batchsize = 0
component = Colemanite
amount    = 80
component = Cornwall Stone
amount    = 20
note = |Add the following to the base to get purple: 4 Manganese dioxide. 1
note = |Cobalt oxide. I am sure that the above mixture added to any base will
note = |do the trick. The book also has many other combinations to obtain
note = |different colors. To get dark blue, add cobalt oxide or cobalt
note = |carbonate. John Termeulen Trenton , Ontario submitted by: John
note = |Termeulen e-mail: termeul@connect.reach.net source for original
note = |recipe: Robert Piepenburg's Raku Pottery
note = |

name   = Moondust
index  = 
date   = 7/19/95
source = 
type   = 
range  = 08 - 06
firetype     = Raku
color        = 
vistexture   = 
quality      = 
transparency = 
xtals        = 
bubbles      = 
flow         = 
durability   = 
flaws     = 
tested    = Untested
imagefile = 
notefile  =  
limform   =  
by_vol    = n
batchsize = 0
component = Magnesium carbonate
amount    = 37
component = Borax
amount    = 28
component = EPK
amount    = 14
component = Lithium carbonate
amount    = 7
component = Colemanite
amount    = 14
addition  = Copper carbonate
addamount = 10
note = |submitted by: Claudia O Driscoll e-mail:
note = |claudiao@MAILHOST.CLACKAMAS.CC.OR.US
note = |

name   = Opaque Gloss Crackle
index  = 
date   = 05/14/2002
source = Central Clay--www.cclay.com
type   = Raku (Crackle)
range  = 06-01
firetype     = Raku
color        = 
vistexture   =
