Repository: derekphilipau/glazy-data

# glazy-data
Public data from the Glazy database

## About

The Glazy database of ceramic recipes was originally seeded with data from [Linda Arbuckle's](http://lindaarbuckle.com)  [GlazeChem database](http://lindaarbuckle.com/arbuckle_handouts.html), John Sankey's [glaze database](http://www.johnsankey.ca/glazedata.html) (which is based on the extensive work by [Alisa Clausen](https://glazy.org/u/alisaclausen)), and [Louis Katz's](http://www.louiskatz.net) [Hyperglaze database](http://falcon.tamucc.edu/~lkatz/allglazes.txt).

This repository intends to continue the tradition of making recipes publicly available.  This archived data only includes publicly shared recipes and materials.  It does not include any private data.

## Usage

Please see [Pieter Mostert's Glazy Data Analysis project](https://github.com/PieterMostert/glazy-data-analysis) to understand some of the challenges with using this data.

In particular, there are a number of duplicate recipes and similar recipes with only slight variations.

## Data Files

### legacy-data

This directory contains the original data used to seed the Glazy database.

### YAML

#### glazy-[DATE].yaml.gz

Compressed, human-readable YAML file that contains the all publicly archived materials and recipes in the Glazy database.

The latest YAML export is listed in [`LATEST`](./LATEST), which contains the current filename as plain text.

#### YAML format

The YAML file is a YAML objects representing materials, analyses, and recipes:
* ID: The Glazy ID of the material or recipe
* Parent ID: (Optional) Materials may have parent materials.  For example, the parent of Custer Feldspar is Potash Feldspar.
* Name: The name of the material or recipe
* Created By: The user who created the material or recipe.  Use ID to disambiguate users with the same name.
* Date Created: The date created in YYYY-MM-DD format
* Type: "Material", "Analysis", or "Recipe"
* Subtype: Subtype, e.g. "Glaze - Iron - Celadon - Green"
* Cone: The firing temperature in Orton cone numbers.  May be a range, e.g. "9 - 10"
* Surface: Surface type, e.g. "Glossy"
* Atmospheres: Array of atmospheres, e.g. [Reduction, Oxidation]
* Description: Description of the material or recipe
* Ingredients: Array of ingredients.  Each ingredient has an ID, Name, and Percentage.  If the ingredient is an additional ingredient, it will have an "Additional" field set to true.  The ID is the Glazy ID of the ingredient.
* Percent Analysis: Percent analysis of the material or recipe.  Each analysis has an oxide key (e.g. SiO2) and a value (e.g. 58.3003)

(UMF was not included, as there are differing opinions on how UMF should be unified.)

The following is an example of a simple material:
  
```
-
  ID: 15131
  Parent ID: 15371
  Name: "Custer Feldspar"
  Created By:
    Name: "Glazy Admin"
    ID: 1
  Date Created: 2015-07-16
  Type: Material
  Subtype: Feldspar
  Description: "Updated December 30, 2016. Analyses for recipes in Glazy using this material have automatically been updated..."
  Percent Analysis:
    SiO2: 68.5
    Al2O3: 17
    Na2O: 3
    K2O: 10
    CaO: 0.3
    Fe2O3: 0.1
    LOI: 0.3
```

The following is an example of a recipe:

```
-
  ID: 240
  Name: "Celadon Leach 4321"
  Created By:
    Name: "Glazy Admin"
    ID: 1
  Date Created: 1997-08-07
  Type: Recipe
  Subtype: Glaze - Iron - Celadon - Green
  Cone: 10
  Surface: Glossy
  Atmospheres: [Reduction]
  Description: "Glaze Type: Celadon The glaze that is as old as dirt. it is published in the leech book as old. Use 4% iron + or - depending on color / green to blue if you decorate..."
  Ingredients:
    -
      ID: 15142
      Name: "Feldspar"
      Percentage: 40
    -
      ID: 15400
      Name: "Silica"
      Percentage: 30
    -
      ID: 15457
      Name: "Whiting"
      Percentage: 20
    -
      ID: 15288
      Name: "Kaolin"
      Percentage: 10
    -
      ID: 15387
      Name: "Red Iron Oxide"
      Percentage: 4
      Additional: true
  Percent Analysis:
    SiO2: 58.3003
    Al2O3: 10.9119
    K2O: 6.509
    CaO: 10.7885
    Fe2O3: 3.6538
    LOI: 9.8365
```

### Legacy CSV

#### glazy-data-[TYPE]-[DATE].csv

Legacy CSV files that contain material & recipe metadata and analyses.

 * "all" - Contains composites (recipes- gazes and clay bodies) as well as primitive materials (e.g. Whiting, Silica)
 * "composites"  - Composites are any recipe (a material made up of multiple materials)
 * "glazes" - Contains only Glazes (a subset of Composites)

#### CSV Field definitions:

 * id: Material/Recipe ID in Glazy
 * name: Name of material
 * created_by_user_id: The user ID in Glazy
 * material_type_id: Categorizes the material, e.g. "Celadon".  
 * material_type: Name of the material category.  May have duplicates, as material_type is a tree.  e.g. "Celadon -> Blue" and "Blue"
 * material_type_concatenated: Full name of the material category.  Includes the full Material Type path separated by " - ", e.g. "Iron - Celadon - Blue"

File: glazy-data-glazes-simplified-20201210.csv (part 1 of 47)
id,name,material_type_concatenated,surface_type,transparency_type,from_orton_cone,to_orton_cone,SiO2_percent_mol,Al2O3_percent_mol,B2O3_percent_mol,Li2O_percent_mol,K2O_percent_mol,Na2O_percent_mol,KNaO_percent_mol,BeO_percent_mol,MgO_percent_mol,CaO_percent_mol,SrO_percent_mol,BaO_percent_mol,ZnO_percent_mol,PbO_percent_mol,P2O5_percent_mol,F_percent_mol,V2O5_percent_mol,Cr2O3_percent_mol,MnO_percent_mol,MnO2_percent_mol,FeO_percent_mol,Fe2O3_percent_mol,CoO_percent_mol,NiO_percent_mol,CuO_percent_mol,Cu2O_percent_mol,CdO_percent_mol,TiO2_percent_mol,ZrO_percent_mol,ZrO2_percent_mol,SnO2_percent_mol
1,Base Glaze Peltzman,Glaze,Glossy,Transparent,8,8,69.5261,7.4455,0,0,1.4897,3.5624,5.0521,0,0.009,13.5916,0,0,4.3233,0,0.0064,0,0,0,0,0,0,0.0292,0,0,0,0,0,0.0168,0,0,0
4,Celadon-type  glaze David Pier,Iron - Celadon,Glossy,Transparent,9,11,73.5137,7.9179,0,0,2.2234,0.9122,3.1356,0,0.0994,15.1016,0,0,0,0,0,0,0,0,0,0,0,0.0702,0,0,0.0108,0,0,0.0048,0,0.146,0
5,Pier's Pure Lux-Deluxe Revised,Clear,Glossy,Transparent,8,9,70.4323,7.2079,2.3664,2.6814,0.2481,1.4185,1.6666,0,0.0702,0.1753,0,10.8692,3.8714,0,0,0,0,0,0,0,0,0.0414,0,0,0.0128,0,0,0.0034,0,0.6016,0
6,Blue Acero,Blue,Satin - Matte,Semi-opaque,9,11,61.1857,13.1454,0,0,4.1039,1.9229,6.0268,0,2.3536,16.1525,0,0,0,0,0.0327,0,0,0,0,0,0,0.893,0.1252,0,0,0,0,0.0851,0,0,0
8,#207.3,Clear,Glossy,,8,8,66.1378,7.2846,0,0,1.2723,4.1182,5.3905,0,6.0856,12.0695,0,2.9355,0,0,0.0053,0,0,0,0,0,0,0.0774,0,0,0,0,0,0.0138,0,0,0
9,Albany Glaze,Iron - Slip-Based,,,9,10,66.5966,9.498,0,0,2.3945,1.5848,3.9793,0,3.104,12.825,0,0,0,0,0,0,0,0,0,0,0,3.7353,0,0,0,0,0,0.2618,0,0,0
11,Alkaline High Fire 1,Clear,Glossy,Transparent,9,10,77.7298,9.075,0,0,7.7931,0.0039,7.797,0,0.0091,5.349,0,0,0,0,0.0065,0,0,0,0,0,0,0.0168,0,0,0,0,0,0.0168,0,0,0
12,Alkaline high fire 2,Clear,Glossy,Transparent,10,10,74.4222,7.9999,0,0,4.0524,1.8344,5.8868,0,0.1207,11.4635,0,0,0,0,0,0,0,0,0,0,0,0.0418,0,0,0,0,0,0.065,0,0,0
13,Alkaline high fire 2 no cs,Clear,Glossy,Transparent,10,10,73.6435,8.3121,0,0,6.4682,0,6.4682,0,0.1211,11.4551,0,0,0,0,0,0,0,0,0,0,0,0,0,0,0,0,0,0,0,0,0
14,Alkaline Lee Rexrode,"White, Off-White",Satin - Matte,Semi-opaque,9,9,61.7488,10.9135,0,1.343,2.0562,6.4977,8.5539,0,0.149,0.5441,0,16.6005,0,0,0,0,0,0,0,0,0,0.0665,0,0,0,0,0,0.0807,0,0,0
15,Alkaline Lee Rexrode Sr,"White, Off-White",Satin - Matte,Translucent,9,9,61.6977,10.9044,0,1.3419,2.0545,6.4923,8.5468,0,0.1489,0.5437,16.6696,0,0,0,0,0,0,0,0,0,0,0.0665,0,0,0,0,0,0.0806,0,0,0
16,Amber Barnard,Iron - Slip-Based,Glossy,Transparent,10,10,59.7466,5.8742,1.0277,0,2.5245,1.0339,3.5584,0,0.8147,24.4903,0,0,0,0,0.0019,0,0,0,1.449,0,0,2.7765,0,0,0,0,0,0.2607,0,0,0
17,Val Cushing Amber Celadon,Iron - Amber,Glossy,,9,10,68.7485,7.5482,0.7436,0,2.3069,1.1118,3.4187,0,1.7406,16.091,0,0,0,0,0.0049,0,0,0,0,0,0,1.5767,0,0,0,0,0,0.1277,0,0,0
18,Amber Celadon McKenzie Smith,Iron - Amber,Glossy,Transparent,9,10,59.4966,5.7483,0,0,6.4525,3.0552,9.5077,0,2.5311,17.1733,0,0,0,0,1.4246,0,0,0,0,0,0,4.0847,0,0,0,0,0,0.0338,0,0,0
19,Amber Celadon Nick's Ochre,Iron - Amber,Glossy,Transparent,10,10,72.0018,8.3565,0,0,2.0837,0.9852,3.069,0,0.137,15.3449,0,0,0,0,0,0,0,0,0,0,0,0.8725,0,0,0,0,0,0.2183,0,0,0
20,Val Cushing Amber Celadon no Albany,Iron - Amber,Glossy,,9,10,69.1648,7.627,0.717,0,2.1421,1.3352,3.4772,0,1.5669,16.1483,0,0,0,0,0,0,0,0,0,0,0,1.2988,0,0,0,0,0,0,0,0,0
21,Val Cushing Amber Celadon no albany,Iron - Amber,Glossy,,9,10,68.6503,7.2274,1.1562,0,2.1911,1.3257,3.5168,0,1.5475,16.6187,0,0,0,0,0,0,0,0,0,0,0,1.2831,0,0,0,0,0,0,0,0,0
22,Amber Celadon VC no albany,Iron - Amber,Glossy,Translucent,10,10,65.7331,6.8483,0.8483,0,2.591,0.9501,3.5411,0,1.9799,17.759,0,0,0,0,0.0373,0,0,0,0.3625,0,0,2.5258,0,0,0,0,0,0.3648,0,0,0
23,Amber Celadon VC no albany + Sr,Iron - Amber,Glossy,Translucent,10,10,67.6632,7.1264,1.2756,0,2.1136,1.6015,3.7151,0,1.8037,8.6474,8.6345,0,0,0,0,0,0,0,0,0,0,1.1341,0,0,0,0,0,0,0,0,0
24,Amber Celadon VC no albany recalc,Iron - Amber,Glossy,Translucent,10,10,66.9621,6.7565,1.2442,0,2.1482,1.5962,3.7444,0,1.828,18.4445,0,0,0,0,0.0172,0,0,0,0,0,0,0.9585,0,0,0,0,0,0.0447,0,0,0
25,Amber Celadon w/Alberta Slip,Iron - Amber,Glossy,Transparent,10,10,67.8969,8.046,0.7561,0,2.3037,1.8276,4.1313,0,2.5291,15.1569,0,0,0,0,0.0208,0,0,0,0,0,0,1.3675,0,0,0,0,0,0.0953,0,0,0
26,Amber Gulden's,Iron - Amber,Glossy,Translucent,10,10,65.9204,6.1345,0.8679,0,2.4991,1.3465,3.8457,0,0.3453,19.7649,0,0,0,0,0.0016,0,0,0,0,0,0,3.0039,0,0,0,0,0,0.1157,0,0,0
27,Amber Gulden's no GB,Iron - Amber,Glossy,Translucent,10,10,65.9049,6.1568,1.2552,0,3.2337,0.7108,3.9445,0,0.0688,19.9779,0,0,0,0,0,0,0,0,0,0,0,2.6919,0,0,0,0,0,0,0,0,0
28,Amber Martin,Iron,,,10,10,58.5241,6.7535,0,0,2.5105,1.1402,3.6507,0,4.2561,16.4355,0,0,5.2227,0,0.0143,0,0,0,0,0,0,1.1143,0,0,0,0,0,4.029,0,0,0
29,Val Cushing Amber Shaner Celadon ARAC,Iron - Amber,Glossy,Transparent,9,10,68.7878,7.5582,0.8198,0,2.2908,1.1167,3.4075,0,1.7571,15.9826,0,0,0,0,0.0054,0,0,0,0,0,0,1.5527,0,0,0,0,0,0.1288,0,0,0
30,Val Cushing Amber Shaner Celadon ARAC Alberta,Iron - Amber,Glossy,Transparent,9,10,61.5316,9.2563,0.8046,0,2.0395,2.0755,4.115,0,5.4776,16.2542,0,0,0,0,0.0405,0,0,0,0,0,0,2.312,0,0,0,0,0,0.2082,0,0,0
31,Amber Shaner Celadon ARAC no albany,Iron - Amber,Glossy,Transparent,9,10,68.6654,7.5333,1.339,0,1.9633,1.5593,3.5226,0,1.8615,16.2191,0,0,0,0,0.0173,0,0,0,0,0,0,0.7969,0,0,0,0,0,0.0449,0,0,0
34,Amber theoretical 3,Iron - Amber,Glossy,Transparent,10,10,73.5487,5.7074,0,1.7971,1.1118,3.6177,4.7295,0,0.1216,8.2818,2.6343,0,0,0,0,0,0,0,0,0,0,3.1796,0,0,0,0,0,0,0,0,0
35,Amber- Honey Weiser's,Iron - Amber,Glossy,Transparent,9,9,68.8789,7.5549,0,0,4.6516,0.7181,5.3697,0,0.8042,13.9573,0,0,0,0,0,0,0,0,0,0,0,3.3548,0,0,0,0,0,0.0802,0,0,0
36,Anderson Blue,Blue,Matte,,9,10,59.1644,12.9191,0,0,0.0918,7.8206,7.9124,0,0.0771,15.3858,0,0,0,0,0.0187,0,0,0,0,0,0,0.0839,4.3131,0,0,0,0,0.1256,0,0,0
37,Andreson Pearl,Blue - Cobalt,Glossy,,10,10,57.2699,8.4108,3.8388,0,4.9079,2.8679,7.7757,0,0.8873,10.3858,0,5.0511,2.0735,0,0.007,0,0,0,0,0,0,0.0721,0,0,0.3104,0,0,0.049,0,0,3.8684
38,Andy Martin's Showsaver,Clear,Glossy,Transparent,10,10,64.1268,7.3307,1.2592,0,1.2233,3.9247,5.1479,0,0.4018,3.9841,7.5814,9.9846,0,0,0.0023,0,0,0,0,0,0,0.0748,0,0,0,0,0,0.1065,0,0,0
39,Angel Eyes,Iron - Celadon - Blue,,,10,10,69.4839,7.4911,0,0,4.9854,0.0076,4.9929,0,0.0177,13.8352,0,0,0,0,0.0126,0,0,0,0,0,0,1.543,0,0,0,0,0,2.6235,0,0,0
41,ash Benji's,Ash,Satin - Matte,Opaque,8,10,47.9713,8.7658,0,0,9.1577,2.1167,11.2743,0,7.5953,18.882,0,1.9366,0,0,1.8857,0,0,0,0.9142,0,0.2775,0.4499,0,0,0,0,0,0.0473,0,0,0
42,ash Benji's remix,Ash,Satin - Matte,Opaque,8,10,54.0519,8.8443,0,0,8.8454,4.1402,12.9856,0,4.0916,13.7446,0,1.8778,0,0,2.3666,0,0,0,0,0,0.2691,1.7226,0,0,0,0,0,0.0459,0,0,0
43,Ash Bleu Bass,Ash,Glossy,Opaque,8,10,60.7306,4.395,0,0,8.2113,1.5498,9.7611,0,6.9975,6.9094,0,0,0,0,2.0356,0,0,0,0.6481,0,0,0.1129,3.6716,0,0,0,0,0.0738,0,4.6644,0
44,Ash Blue van Gilder,Ash,,Semi-opaque,10,10,53.3274,6.4107,0,0,3.2354,1.6381,4.8735,0,3.0894,29.3998,0,0,0,0,1.1099,0,0,0,0,0,0,1.1177,0.324,0,0,0,0,0.3475,0,0,0
47,Ash Fake blue,Ash - Slip-Based,,,9,10,49.2267,9.7614,0,0,1.7004,1.5575,3.2578,0,4.2021,29.9604,0,0,0,0,0.0301,0,0,0,0,0,0,2.221,0.9908,0,0,0,0,0.3497,0,0,0
48,ash fake BP26S Light green,Ash,,,8,8,56.221,11.2083,0,0,5.3422,0,5.3422,0,11.9785,10.9941,0,0,3.6542,0,0,0,0,0,0,0,0,0,0,0,0.6018,0,0,0,0,0,0
49,Ash Felix's Green,Ash,Satin,Opaque,8,10,60.7547,7.6151,0.5382,0,5.284,3.9292,9.2132,0,7.8555,11.2443,0,0,0,0,1.3559,0,0,0,0,0,0.2537,1.1344,0,0,0,0,0,0.035,0,0,0
50,Ash Fresca Base,Ash,Satin,Translucent,10,10,46.5795,4.8978,0,0,9.5926,4.5355,14.1281,0,6.1108,22.6198,0,0,0,0,3.4611,0,0,0,0,0,0,2.0675,0,0,0,0,0,0.1354,0,0,0
51,Ash Green Cooter,Ash,,,9,10,64.0246,11.1237,0,0,7.5251,7.2326,14.7577,0,2.3458,5.6314,0,0,0,0,1.3273,0,0,0,0,0,0,0.7895,0,0,0,0,0,0,0,0,0
52,Ash Hanna's Fake,Ash - Slip-Based,,,10,10,54.8812,7.9148,0,0,2.1113,0.2938,2.4051,0,1.8954,24.2083,5.4114,0,0,0,0.0743,0,0,0,0,0,0,2.5553,0,0,0,0,0,0.654,0,0,0
53,Ash Honey Doug's,Ash,Glossy - Semi,Translucent,10,10,47.3644,8.5373,0,0,8.6422,4.0169,12.6591,0,10.0762,15.4493,0,0,0,0,2.4457,0,0,0,0,0,0,1.4472,0,0,0,0,0,0.0516,0,1.9693,0
54,Ash Katz Fake,Ash,,,10,10,46.8259,4.677,0,0,1.0125,0,1.0125,0,0.9465,39.2878,0,0,0,0,0,0,0,0,2.3529,0,0,4.4794,0,0,0,0,0,0.418,0,0,0
55,Ash Lanman Fake Wood,Ash - Slip-Based,,Semi-opaque,9,10,53.8438,5.6091,0,0,1.4307,0.6817,2.1124,0,4.0736,28.4412,3.7073,0,0,0,0,0,0,0,0,0,0,2.0299,0,0,0,0,0,0.1827,0,0,0
56,Ash McWhinnie Base,Ash,,,8,10,63.9698,5.4434,2.3182,0,3.6431,2.0717,5.7148,0,3.8329,16.9409,0,0,0,0,0.999,0,0,0,0,0,0,0.6126,0,0,0,0,0,0.1683,0,0,0
57,Ash pale green,Ash,Satin - Matte,Translucent,10,10,57.8084,5.7773,0,0,7.3695,2.85,10.2195,0,4.7562,15.7659,0,0,0,0,2.3441,0,0,0,0,0,0,1.7015,0,0,0,0,0,0.1048,0,1.5224,0
59,Leach’s Basic Ash Glaze,Ash,Satin,Translucent,10,10,54.6709,9.5975,0,0,10.223,4.6932,14.9163,0,4.9302,11.2093,0,0,0,0,2.769,0,0,0,0,0,0,1.6901,0,0,0,0,0,0.2167,0,0,0
60,Ash Traditional,Ash,Satin,Translucent,10,11,51.0875,6.0168,0,0,10.0755,4.2073,14.2828,0,7.3901,13.6227,0,0,0,0,3.5314,0,0,0,0,0,0,3.5748,0,0,0,0,0,0.494,0,0,0
61,Val Cushing V.C. Ash Mixed,Ash,Satin - Matte,Semi-opaque,9,10,52.8121,7.6,0,0,9.9152,4.6272,14.5424,0,5.3816,12.2708,0,0,0,0,3.1203,0,0,0,0,0,0,4.2729,0,0,0,0,0,0,0,0,0
62,"Ash, fake Donna's",Ash - Slip-Based,Satin - Matte,Translucent,9,9,47.0617,7.0172,0,0,1.6614,0.6313,2.2927,0,3.2883,29.5269,0,4.128,0,0,0,0,0,0,0,0,0,1.8482,0,0,0,0,0,4.8371,0,0,0
65,Base 8A,Matte,,,10,10,72.1849,6.7252,1.0565,7.6212,0.9827,6.2187,7.2014,0,0.0366,2.6058,0,2.4066,0,0,0.0261,0,0,0,0,0,0,0.0679,0,0,0,0,0,0.0679,0,0,0
66,Base Ayumi's Tuesday,Matte - Magnesium Matte,Satin - Matte,Opaque,10,10,51.8927,9.4343,0,0,1.4973,3.1967,4.694,0,14.3902,18.1771,0,0,0,0,1.3024,0,0,0,0,0,0,0.0584,0,0,0,0,0,0.0511,0,0,0
67,Base Ayumi's Tuesday recalc,"White, Off-White",Satin - Matte,,10,10,53.7222,8.4686,0,0,0.9308,3.0133,3.9441,0,14.0594,15.2809,0,0,0,0,4.5129,0,0,0,0,0,0,0.0118,0,0,0,0,0,0,0,0,0
68,Base F Ayumi's,"White, Off-White",,,10,10,53.5217,11.4907,0,0,1.6232,5.897,7.5202,0,5.1342,10.6931,11.4594,0,0,0,0.0279,0,0,0,0,0,0,0.0803,0,0,0,0,0,0.0725,0,0,0
69,Base GG Bohls,"White, Off-White",Glossy,Semi-opaque,9,9,68.0019,6.4512,1.1283,0,1.8018,1.005,2.8068,0,6.0301,14.9437,0,0.3712,0,0,0.0021,0,0,0,0,0,0,0.0179,0,0,0,0,0,0.0037,0,0,0.2431
70,Base Glaze Andy Shaw,Clear,Glossy,Transparent,10,10,61.1519,9.5829,0,0,1.3272,1.5023,2.8295,0,4.2886,21.9023,0,0,0,0,0.0255,0,0,0,0,0,0,0.1003,0,0,0,0,0,0.1191,0,0,0
71,Base K Ayumi's,Ash,,,10,10,40.6062,3.2809,0,0,0.0328,0.0098,0.0426,0,14.1836,8.9871,27.2973,0,5.5006,0,0.0164,0,0,0,0,0,0,0.0427,0,0,0,0,0,0.0426,0,0,0
72,Base Randy's,Clear,,,6,10,66.7419,4.0071,8.2822,0,0.104,3.957,4.0611,0,9.3199,7.4536,0,0,0,0,0.0213,0,0,0,0,0,0,0.07,0,0,0,0,0,0.043,0,0,0
73,Base Seacrest,Clear,Glossy,Transparent,10,10,72.4965,8.4369,0,0,4.7071,1.8475,6.5546,0,0.0951,9.3273,0,0.9019,2.1877,0,0,0,0,0,0,0,0,0,0,0,0,0,0,0,0,0,0
77,Val Cushing V.C. Base AA Horie,Matte,Satin - Matte,Opaque,10,10,56.3751,11.5534,0,0,1.7089,1.9413,3.6502,0,0.167,27.9638,0,0,0,0,0.0288,0,0,0,0,0,0,0.1188,0,0,0,0,0,0.1431,0,0,0
79,Berry Rust (new),Iron,,,10,10,62.9511,6.5582,4.2161,0,0.3213,2.9923,3.3136,0,7.4502,10.3747,0,0,0,0,1.7352,0,0,0,0,0,0,3.332,0,0,0,0,0,0.0689,0,0,0
80,Berryrust,Iron,,,7,10,60.7831,7.4132,2.3786,0,0.6753,2.3665,3.0418,0,8.844,11.8423,0,0,0,0,1.8723,0,0,0,0,0,0,3.7581,0,0,0,0,0,0.0666,0,0,0
81,Big Sky,Turquoise,,,10,10,64.7774,13.622,0.5013,1.5959,2.3014,7.3719,9.6733,0,0.3127,7.5596,0,0,0,0,0.963,0,0,0,0,0,0,0.0827,0,0,0.8322,0,0,0.0799,0,0,0
82,Black #1223 Glossy,Black,Glossy,,10,10,67.5421,7.2603,0,0,3.5419,1.6149,5.1568,0,0.0656,10.7853,0,0.8366,0,0,0,0,0,0.5564,0,1.6245,0,2.0155,4.0576,0,0,0,0,0.0992,0,0,0
84,Black #27,Black,,,9,10,73.6575,5.9633,0,0,3.0165,1.3754,4.3919,0,4.4912,5.9853,0,0,0,0,0,0,0,0,0,0,0,2.5214,0,0,0,0,0,2.9894,0,0,0
85,Black (from Dennis Olson),Black,Glossy,,10,10,71.2961,9.6177,0,0,0.0188,8.3369,8.3558,0,1.8065,5.6879,0,0,0,0,0.006,0,0,0,0,0,0,1.5758,1.6387,0,0,0,0,0.0155,0,0,0
86,Val Cushing V.C. Black B,Black,Satin,Opaque,10,10,62.9487,9.0974,0,0,2.0977,2.2901,4.3877,0,8.784,4.9372,0,3.6125,0,0,0,0,0,0.4693,0,1.4259,0,3.2166,0.8885,0,0,0,0,0.2322,0,0,0
88,Black Barnard,Black,Matte - Dry,,10,10,74.6972,8.6216,0,0,1.8608,1.4384,3.2992,0,1.3468,0.4704,0,0,0,0,0,0,0,0,3.2915,0,0,6.2721,1.4166,0,0,0,0,0.5847,0,0,0
90,Black Brouillard Charcoal,Black,,Opaque,10,10,69.4926,9.9285,0,0,5.0537,2.2646,7.3183,0,3.4466,6.9534,0,0,0,0,0,0,0,0,0,0,0,1.9137,0,0,0,0,0,0.1061,0,0.8408,0
91,Black Charcoal,Black,Satin - Matte,Opaque,9,11,70.1383,9.9053,0,0,4.7693,2.2396,7.0089,0,3.4539,6.6373,0,0,0,0,0,0,0,0,0,0,0,1.9219,0,0,0,0,0,0.1255,0,0.8088,0
92,Black Charlie D Manganese,Black,Satin,Opaque,10,10,67.2868,6.4971,0,0,2.112,2.1736,4.2856,0,12.0753,7.1014,0,0,0,0,0,0,0,0,0,2.5914,0,0.0813,0,0,0,0,0,0.0811,0,0,0
93,Black H38-40 Sondahl Gloss,Black,Glossy,Opaque,8,10,66.2028,9.848,0,0,2.5484,2.9713,5.5197,0,3.1657,11.7609,0,0,0,0,0.3041,0,0,0,0,0,0,0.6223,1.3128,0,1.2638,0,0,0,0,0,0
95,Black Kelly Cowan's,Black,Satin - Matte,Opaque,10,10,64.4429,9.9329,0,0,0.0514,5.4216,5.4731,0,7.3605,7.3479,0,0,0,0,0.0221,0,0,1.5454,0,2.3479,0,1.4697,0,0,0,0,0,0.0575,0,0,0
96,Black Loretta,Black,Satin - Matte,Opaque,10,10,67.0274,10.8925,0,0,2.5183,2.5666,5.0849,0,3.8978,6.1057,0,0,0,0,0,0,0,0,0,0,0,1.8846,4.8188,0,0,0,0,0.2882,0,0,0
97,Black Matte,Matte - Magnesium Matte,Satin - Matte,Semi-opaque,9,9,63.7036,11.3675,0,0,1.3939,1.5733,2.9672,0,5.8272,13.6582,0,0,0,0,0.0293,0,0,0.4581,0,0,0,0.6865,1.1708,0,0,0,0,0.1314,0,0,0
98,Black McKensie Decorative,Black,,Opaque,10,10,64.9609,10.1586,0,0,0.0492,5.1751,5.2243,0,2.5761,9.6616,0,0,0,0,0,0,0,0.9293,0,1.9252,0,3.8521,0.6477,0,0,0,0,0.0643,0,0,0
99,Black Mirror,Black,Glossy,Opaque,10,10,69.4638,6.113,0,0,3.6334,1.5958,5.2292,0,0.1247,10.4173,0,0.7945,0,0,0,0,0,0.516,0.3099,1.568,0,2.4771,2.9314,0,0,0,0,0.0551,0,0,0
100,Black Noir Lindo Gloss,Black,Glossy,Opaque,8,10,57.3808,11.1478,0,0,3.4628,1.5057,4.9686,0,0.0777,13.1128,0,0,4.0211,0,0.0288,0,0,0,0,1.9628,0,3.3278,0.8154,0,0,0,0,2.2877,0,0,0.8686
101,Black perfect,Black,,,10,10,61.5402,7.4685,0,0,5.2651,1.689,6.9542,0,0,9.0764,0,0,10.2897,0,0,0,0,1.8367,0,0,0,1.6608,1.1735,0,0,0,0,0,0,0,0
102,Black Peter's Metallic,Black,,Opaque,5,10,62.7563,10.0259,5.2267,0,5.6205,2.5607,8.1812,0,0.0085,7.4744,0,0,0,0,0.0061,0,0,0,0,2.8064,0,0.0489,1.1774,0,2.2723,0,0,0.0158,0,0,0
103,Black Pizzaz Lorna Meaden,Black,,Opaque,10,10,66.1724,8.9656,0,0,2.3562,2.4253,4.7815,0,9.7583,0.3497,4.6952,0,0,0,0.0591,0,0,0.456,0,1.3855,0,1.6913,1.1654,0,0,0,0,0.5201,0,0,0
105,Val Cushing V.C. BLACK SATIN MATT,Black,Matte,Opaque,10,10,65.3658,6.1808,0,0,2.0777,2.09,4.1677,0,11.8941,7.0095,0,0,0,0,0,0,0,0.4223,0,1.2831,0,1.1977,2.3987,0,0,0,0,0.0803,0,0,0
108,Black Seacrest,Black,Glossy,Opaque,9,10,71.8501,8.5554,0,0,3.8588,1.8452,5.704,0,0.1166,8.796,0.8269,0,1.9996,0,0.0108,0,0,0,0,0,0,2.1125,0,0,0,0,0,0.0281,0,0,0
109,Black Shige's,Black,Glossy - Semi,Opaque,9,10,70.485,9.8066,0,0,2.242,4.9082,7.1502,0,1.8928,7.0178,0,0,0,0,0.006,0,0,0,0,0,0,1.9875,1.6387,0,0,0,0,0.0155,0,0,0
111,Black Sloan's  revisited,Black,Satin,Opaque,10,11,68.3722,6.5899,1.6215,0,3.3337,2.3428,5.6764,0,0.0433,9.7552,0,0,1.8035,0,0,0,0,0.4829,0,0,0,1.3707,4.2109,0,0,0,0,0.0736,0,0,0
113,Black St John's,Black,,,10,10,68.2171,11.5347,0,0,2.6389,3.4453,6.0843,0,3.5745,5.6591,0,0,0,0,0,0,0,0,0,0,0,1.7242,2.9431,0,0,0,0,0.263,0,0,0
115,Black St John's by Brian Voth,Black,,,10,10,69.5037,9.5584,0,0,2.4239,3.0652,5.4891,0,4.4551,6.0722,0,0,0,0,0.0501,0,0,0,0,0,0,1.3687,2.9169,0,0,0,0,0.5859,0,0,0
116,Black St. John's Alberta Slip,Black,Glossy,Opaque,9,9,63.8997,11.5091,0,0,2.7571,4.1692,6.9262,0,5.4621,6.0741,0,0,0,0,0.04,0,0,0,0,0,0,1.5893,4.2883,0,0,0,0,0.2111,0,0,0
117,Black Super,Black,,,10,10,71.3224,8.8369,0,0,4.0645,0.0145,4.079,0,0.0337,10.5699,0,0,0,0,0.0241,0,0,0,0,0,0,2.4101,0,0,2.6613,0,0,0.0626,0,0,0
118,Black Tenmoku,Iron - Tenmoku,Glossy,,9,10,69.5733,8.8168,0,0,7.0337,0,7.0337,0,0,10.5442,0,0,0,0,0,0,0,0,0,0,0,4.032,0,0,0,0,0,0,0,0,0
119,Val Cushing V.C. Black Satin,Black,Satin - Matte,Opaque,9,10,65.0829,6.3745,0,0,2.0886,2.0843,4.1729,0,11.9343,7.0232,0,0,0,0,0,0,0,0.4231,0,1.2857,0,1.2034,2.4035,0,0,0,0,0.0966,0,0,0
120,Val Cushing V.C. Black Satin Doll,Black,Satin - Matte,Opaque,10,10,63.2891,9.1466,0,0,2.109,2.3025,4.4115,0,8.8315,4.9639,0,3.6321,0,0,0,0,0,0.4718,0,1.4336,0,2.3808,1.2058,0,0,0,0,0.2334,0,0,0
121,Val Cushing V.C. Black Satin Doll Revised,Black,Satin - Matte,Opaque,9,10,63.8446,6.6842,0,0,1.753,1.8389,3.5919,0,9.4695,7.2916,0,3.5591,0,0,0.0436,0,0,0.4623,0,1.4048,0,2.0834,1.1816,0,0,0,0,0.3835,0,0,0
122,Blacksmith,Black,Satin - Matte,Opaque,10,10,58.8084,13.8874,0,0,3.9874,1.869,5.8564,0,6.7624,9.0002,0,0,0,0,0.0374,0,0,0.4699,0,1.4278,0,1.8513,1.8015,0,0,0,0,0.0973,0,0,0
123,Blanc cendré,Ash,Glossy,Opaque,8,10,63.0454,4.5625,0,0,8.5243,1.6088,10.1331,0,7.2642,7.1727,0,0,0,0,2.1132,0,0,0,0.6728,0,0,0.1172,0,0,0,0,0,0.0766,0,4.8422,0
124,Blanc de Michel,"White, Off-White",Satin,Opaque,8,10,54.874,12.6692,2.704,2.7811,2.8869,1.3078,4.1946,0,0.038,20.5322,0,0,0,0,0.0272,0,0,0,0,0,0,0.0873,0,0,0,0,0,0.0706,0,2.0216,0
125,Blanc Julien Glacé,"White, Off-White",Glossy,Opaque,8,10,61.8038,9.4597,0,1.6165,4.4382,2.0312,6.4694,0,0.0278,11.5522,0,0,4.6301,0,0,0,0,0,0,0,0,0.05,0,0,0,0,0,0.0472,0,4.3433,0
126,Blatant Blue,Blue,Glossy,,9,10,73.2732,7.4963,0,0,2.3921,1.0485,3.4406,0,0.1681,14.0811,0,0,0,0,0,0,0,0,0,0,0,0.1101,1.2136,0,0,0,0,0.217,0,0,0
127,Bleached Albany,Iron - Slip-Based,,,10,10,55.6615,12.3421,0,0,1.9653,1.8477,3.8129,0,5.0289,21.3244,0,0,0,0,0.0601,0,0,0,0,0,0,1.5155,0,0,0,0,0,0.2547,0,0,0
129,Bleu texturé,Blue,Glossy - Semi,Opaque,8,10,64.1199,10.4081,0,0,3.1744,1.4388,4.6132,0,0.0386,12.4228,2.5852,0,0,0,0.0275,0,0,0,0,0,0,0.3029,1.54,0,0,0,0,3.9419,0,0,0
132,Blue Aldrich,Matte - Magnesium Matte,Matte - Semi,Opaque,9,9,63.9208,10.4152,0,0,2.9767,1.3481,4.3248,0,6.7258,11.2269,0,0,0,0,0.0292,0,0,0,0,0,0,0.2275,0.6082,0,0,0,0,2.5215,0,0,0
134,Blue c10,Blue,,,10,10,64.6831,11.8663,0,0,1.604,2.8623,4.4663,0,7.326,11.2561,0,0,0,0,0.0052,0,0,0,0,0,0,0.0657,0.291,0,0,0,0,0.0401,0,0,0
135,Blue Carlton Mottled,Blue,Glossy,Opaque,9,10,67.0682,6.1333,2.2994,0,3.3462,1.9261,5.2722,0,3.9065,7.5362,1.512,0,1.4517,0,0.0065,0,0,0,0,0,0,0.2521,0,0,0.2656,0,0,3.1203,0,0,1.176
136,Blue Celadon - Choy Blue,Iron - Celadon,Glossy,,9,10,75.0041,7.541,0,0,4.0193,1.8044,5.8236,0,0.0276,5.4092,0,5.2693,0,0,0,0,0,0,0,0,0,0.9237,0,0,0,0,0,0.0013,0,0,0
137,Blue Chun Glaze,Iron - Celadon - Chun,Glossy,,9,10,73.7629,6.9392,0,0,6.9371,0,6.9371,0,0,10.6411,0,0.9638,0,0,0.2946,0,0,0,0,0,0,0.4612,0,0,0,0,0,0,0,0,0
141,Blue Crazy Rutile Jillian's,Blue,Glossy,Semi-opaque,10,10,66.5241,6.0061,2.3053,0,3.3469,1.8957,5.2427,0,3.8803,5.7648,1.5159,0,1.4554,0,0.0065,0,0,0,0,0,0,0.3388,0,0,0.7989,0,0,4.9823,0,0,1.179
142,Blue Dark Gloss,Blue,Glossy,,10,10,71.9096,8.6243,0,0,1.5588,3.4053,4.9641,0,0.038,13.4574,0,0,0,0,0,0,0,0,0,0,0,0.4217,0.585,0,0,0,0,0,0,0,0
143,Blue Dark Shiny,Blue,Glossy,,9,9,72.1635,7.8494,0,0,2.0001,3.7006,5.7007,0,0.0974,10.5725,0,0,0,0,0,0,0,0,0,0,0,0.0376,1.3877,0,2.1374,0,0,0.0539,0,0,0
144,Blue Dunham,Blue,Glossy,Semi-opaque,9,10,67.3191,7.2717,0,0,3.4921,1.524,5.0161,0,0.0506,8.8547,5.6933,0,0,0,0.0089,0,0,0,0,0,0,2.0635,0,0,0.2267,0,0,3.4954,0,0,0
145,Blue Emily's,Matte - Magnesium Matte,Satin - Matte,Opaque,8,8,63.766,6.6628,4.542,0,2.5174,1.8865,4.4039,0,10.5269,6.539,0,0,0,0,0.0083,0,0,0,0,0,0,0.1152,1.7375,0,0,0,0,0.171,0,1.5274,0
150,Blue green Satin Mat Clemson U,Green,Satin - Matte,,9,10,62.4898,10.8094,0,0,3.3909,1.4746,4.8655,0,0.0754,15.5567,0,0,0,0,0.0276,0,0,0,0,0,0,0.3672,0.652,0,0,0,0,5.1563,0,0,0
152,Hennessy Blue Celadon,Iron - Celadon - Blue,Glossy,Transparent,9,10,72.1032,7.9076,0,0,3.2659,1.579,4.8449,0,1.4847,12.8272,0,0,0,0,0,0,0,0,0,0,0,0.8295,0,0,0,0,0,0.0028,0,0,0
156,Blue Les's,Blue,Glossy,Transparent,10,10,69.5647,7.5706,0,0,2.1258,1.0063,3.1321,0,0.1353,18.5729,0,0,0,0,0,0,0,0,0,0,0,0.5658,0.2288,0,0,0,0,0.2299,0,0,0
157,Blue Limestone,Blue,Glossy - Semi,,10,10,67.072,7.5102,0,0,4.694,0.0666,4.7606,0,0.0682,13.0184,0,1.662,0,0,0,0,0,0,0,0,0,0.2335,1.092,0,0.8853,0,0,3.6978,0,0,0
158,Blue lithium,Blue,Glossy - Semi,Opaque,10,9,49.4314,4.6158,0,7.3422,0,7.8468,7.8468,0,0,4.2991,0,0,0,0,1.2897,23.1641,0,0,0,0,0,0,0,0,2.0109,0,0,0,0,0,0
159,Jeff's Long Beach Blue,Blue,Satin,,9,10,61.9694,12.2083,0,0,4.942,2.2462,7.1882,0,0.0316,14.4357,0,0,0,0,0.0226,0,0,0,0,0,0,0.2674,0.5488,0,0,0,0,3.3279,0,0,0
160,Blue Matt Davidson,Blue,Matte,Opaque,9,10,60.0229,11.9989,0,0,7.6478,0.0801,7.7279,0,0.1643,19.2683,0,0,0,0,0,0,0,0,0,0,0,0.1141,0.455,0,0,0,0,0.2485,0,0,0
162,Blue Moceri Matt,Blue,Matte,Opaque,9,10,60.94,13.6223,0,2.2285,2.4332,7.8382,10.2713,0,0.2181,0.6597,10.3828,0,0,0,0.0105,0,0,0,0,0,0,0.0937,0,0,1.5459,0,0,0.0272,0,0,0
163,Blue New,Blue,Glossy,,9,10,72.7255,7.239,0,0,2.3971,1.1034,3.5005,0,1.9704,13.1173,0,0,0,0,0.0162,0,0,0,0,0,0,0.3306,0.2896,0,0,0,0,0.8109,0,0,0
164,Blue Nickel Horie,Matte,Matte,Semi-opaque,10,10,50.5291,7.4421,0,0,3.7133,1.6905,5.4038,0,0.0115,0.201,0,18.0906,16.4563,0,0.0082,0,0,0,0,0,0,0.0431,0,1.7932,0,0,0,0.0213,0,0,0
165,Blue Opal,Blue,,,10,10,67.1149,7.008,0,0,1.1648,3.7707,4.9355,0,6.2858,8.6014,0,0,2.0576,0,0,0,0,0,0,0,0,0.2224,0,0,0,0,0,3.7744,0,0,0
167,Blue Pablo's,Blue,Glossy,,9,10,60.9758,6.4543,3.561,0,3.6741,2.185,5.8591,0,3.0476,13.9624,0,0,3.3184,0,0.0096,0,0,0,0,0,0,0.0694,0.5662,0,0.4278,0,0,0.4031,0,0,1.3452
168,blue Pale,Blue,Glossy,,10,10,57.4964,10.7565,0,0,2.0456,6.4763,8.5219,0,0.1448,0.5398,0,15.9609,0,0,0,0,0,0,0,0,0,0.3248,1.4206,0,0,0,0,4.8343,0,0,0
169,Blue Peacock,Matte - Magnesium Matte,Satin - Matte,,9,10,66.7377,6.466,3.1118,0,2.6872,1.6783,4.3654,0,10.8676,7.8607,0,0,0,0,0.0168,0,0,0.2216,0,0,0,0.0616,0.2518,0,0,0,0,0.039,0,0,0
170,Blue Periwinkle Kelli's,Blue,Glossy,Transparent,10,10,73.6087,8.0441,0,0,3.3769,1.697,5.0739,0,0.0181,12.8618,0,0,0,0,0.013,0,0,0,0,0,0,0.0493,0.2974,0,0,0,0,0.0337,0,0,0
171,Blue Persimmon,Blue,Glossy,Opaque,10,10,69.4301,8.9201,0,0,5.402,2.4508,7.8529,0,0.1606,10.0915,0,0,0,0,0,0,0,0,0,0,0,0.9769,0.2758,0,0,0,0,2.2922,0,0,0
172,Val Cushing Blue Persimmon Glossy,Blue,Glossy,,9,10,70.3314,8.2473,0,0,4.8502,2.5307,7.381,0,0.0987,10.738,0,0,0,0,0,0,0,0,0,0,0,0.9735,0,0,0,0,0,2.23,0,0,0
173,Val Cushing V.C. Blue Rev Rich Matte KG,Blue,Satin - Matte,,10,10,61.9177,11.8004,0.5793,0,3.1907,1.5382,4.7289,0,8.7681,10.8343,0,0,0,0,0.0355,0,0,0.1238,0,0.3761,0,0.1118,0.6326,0,0,0,0,0.0915,0,0,0
174,Blue Robin's Egg Spot,Blue,Satin - Matte,Opaque,10,10,52.5706,8.5191,0,0,4.1675,1.9811,6.1486,0,0.1296,8.5584,7.9145,0,7.0378,0,0.4952,0,0,0,0,0,0,0.5108,0.6337,0,0,0,0,7.4818,0,0,0
175,Blue Royal,Blue,Matte,Opaque,10,10,64.3259,10.4698,0,0,3.156,1.4636,4.6196,0,0.076,12.3339,2.5624,0,0,0,0.0273,0,0,0,0,0,0,0.1059,1.146,0,0,0,0,4.3332,0,0,0
178,Blue Rutile Jillian's Crazy,Blue,Glossy,Semi-opaque,10,10,64.4669,7.7345,0,0,3.1325,1.4537,4.5862,0,0.053,15.1289,0,0,2.6682,0,0.0137,0,0,0,0,0,0,0.3422,0,0,0,0,0,5.0065,0,0,0
179,Blue Satin,Blue,Satin - Matte,Opaque,9,10,62.7174,10.9604,1.0512,0,3.1483,1.5495,4.6979,0,7.6733,11.9601,0.013,0,0,0,0.0301,0,0,0.0737,0,0.1867,0,0.0928,0.4653,0,0,0,0,0.0783,0,0,0
180,Blue Satin Batman from Byron Temple,Blue,,,8,10,67.6478,13.3068,0,0,7.2315,0.0917,7.3231,0,4.7704,5.905,0,0,0,0,0.0066,0,0,0,0,0,0,0.1421,0.6089,0,0,0,0,0.2892,0,0,0
181,Blue Stable,Blue,Glossy,,9,10,71.3465,9.3494,0,0,2.6998,1.1782,3.8781,0,0.1396,14.2432,0,0,0,0,0.0137,0,0,0,0,0,0,0.1117,0.743,0,0,0,0,0.1749,0,0,0
184,Blue Textured 2,Blue,Glossy - Semi,Opaque,10,10,64.0208,10.3964,0,0,3.1691,1.4363,4.6054,0,0.0385,12.4335,2.5814,0,0,0,0.0275,0,0,0,0,0,0,0.3038,1.632,0,0,0,0,3.9605,0,0,0
187,V&O Light Blue,Iron - Celadon - Blue,Glossy,Transparent,9,10,72.9843,8.9166,0,0,2.3275,0.9906,3.3181,0,0.1028,14.1853,0,0,0,0,0.0259,0,0,0,0.1045,0,0,0.2767,0,0,0,0,0,0.0858,0,0,0
192,Val Cushing V.C. Blue Rich Matte,Blue,Satin - Matte,,9,10,60.8872,12.2385,0.579,0,3.4441,1.5903,5.0343,0,8.8015,11.0913,0,0,0,0,0.0355,0,0,0.1237,0,0.3759,0,0.1092,0.6324,0,0,0,0,0.0914,0,0,0
193,Blue water,Blue,Glossy - Semi,,9,10,70.0894,7.9528,0,0,3.0816,1.4323,4.5139,0,3.1305,12.7647,0,0,0,0,0,0,0,0.4574,0,0,0,0.5616,0.3606,0,0,0,0,0.1691,0,0,0
196,"Blue, St. John's",Salt & Soda,Glossy,Semi-opaque,9,12,73.1212,7.79,1.0063,0,3.5634,1.867,5.4304,0,0.3731,6.7636,0,0,2.4089,0,0.0018,0,0,0,0,0,0,1.2692,1.6284,0,0,0,0,0.2072,0,0,0
197,Val Cushing V.C. Blue-Green AA Copper,Green - Copper,Matte,Opaque,9,10,53.8793,11.0419,0,0,1.6332,1.8554,3.4886,0,0.1596,26.7258,0,0,0,0,0.0275,0,0,0,0,0,0,0.1135,0,0,2.4327,0,0,0.1368,0,0,1.9944
201,Bronze Chinese,Matte,,,10,10,57.3038,10.6491,0,0,1.8816,5.8647,7.7463,0,0.159,0.5077,0,16.8998,0,0,0,0,0,0,0,0,0,1.6163,0,0,0.696,0,0,4.4221,0,0,0
202,Bronze Gold,Specialty - Metallic,,Opaque,8,10,50.2544,6.663,0,0,1.7317,0.2573,1.9889,0,1.5467,0.1965,0,0,0,0,0.0599,0,0,0,0,28.9452,0,1.725,4.0084,0,4.0449,0,0,0.5671,0,0,0
203,Reynold's Gold Metallic,Specialty - Metallic,Matte,Opaque,6,10,50.2504,6.6644,0,0,1.7331,0.2574,1.9904,0,1.5479,0.1966,0,0,0,0,0.06,0,0,0,0,28.9829,0,1.7264,3.9886,0,4.0249,0,0,0.5674,0,0,0
205,Bronze Manganese Saturated,Specialty - Metallic,,Opaque,10,10,73.4333,12.178,0,0,10.6962,0,10.6962,0,0.872,2.427,0,0,0,0,0,0,0,0,0,0,0,0.3936,0,0,0,0,0,0,0,0,0
206,Bronze metallic Larry's,Specialty - Metallic,,Opaque,9,9,49.1356,6.5224,0,0,1.6991,0.2521,1.9512,0,1.5177,0.1925,0,0,0,0,0.0588,0,0,0,0,28.1925,0,1.6928,5.1873,0,4.9935,0,0,0.5558,0,0,0
207,Brown soft SG-21 Aysha Peltz,Matte - Magnesium Matte,Satin - Matte,Semi-opaque,9,10,56.1266,10.2839,0,0,1.613,3.4414,5.0545,0,6.5424,15.1557,0,0,0,0,0.0218,0,0,0,6.6939,0,0,0.0645,0,0,0,0,0,0.0567,0,0,0
210,Brown Steel - Chung,Salt & Soda,,,10,10,68.5419,14.3821,0.4983,1.5807,2.2872,7.3353,9.6226,0,0.3471,4.3172,0,0,0,0,0.0009,0,0,0,0,0,0,0.6299,0,0,0,0,0,0.0794,0,0,0
211,Buckwheat,Matte - Magnesium Matte,Satin - Matte,Opaque,7,7,63.57,7.9758,0,0,5.9025,0,5.9025,0,5.7173,11.83,0,0.9994,0,0,0,0,0,0,0,0,0,3.1275,0,0.8775,0,0,0,0,0,0,0
212,Buttermilk,"White, Off-White",,,10,11,64.4842,5.284,2.6533,0,3.4843,0.4449,3.9292,0,10.0325,10.7211,0,0,0,0,0.0048,0,0,0,0,0,0,0.0173,0,0,0,0,0,0.0086,0,2.8649,0
213,Buttermilk revised,"White, Off-White",,,9,10,61.1209,5.0672,3.3056,0,2.2512,1.6149,3.8661,0,11.2918,11.3588,0,0,0,0,0.0133,0,0,0,0,0,0,0.0508,0,0,0,0,0,0.0296,0,3.8958,0
214,Celadon,Iron - Celadon,Satin,,10,10,66.4636,6.5826,0,0,5.3156,0,5.3156,0,0,10.7005,0,0,10.5135,0,0,0,0,0,0,0,0,0.4242,0,0,0,0,0,0,0,0,0
217,Celadon 4321,Iron - Celadon,Glossy,Transparent,10,10,71.8608,7.926,0,0,5.1176,0,5.1176,0,0,14.2483,0,0,0,0,0,0,0,0,0,0,0,0.8473,0,0,0,0,0,0,0,0,0
218,Celadon 202.2 Blue-Grey,Iron - Celadon - Blue,Glossy,Transparent,8,8,69.2634,7.4711,0,0.9561,1.0072,3.2147,4.2219,0,4.7457,9.7903,0,2.131,0,0,0.0128,0,0,0,0,0,0,0.0919,0.1474,0,1.1351,0,0,0.0334,0,0,0
220,Celadon Blue Green V&O,Iron - Celadon - Blue,Glossy,Transparent,9,10,72.8993,9.0632,0,0,2.3025,0.9993,3.3018,0,0.0635,14.3037,0,0,0,0,0.0261,0,0,0,0,0,0,0.2746,0,0,0,0,0,0.0679,0,0,0
221,Celadon Blue-Sam Chung,Iron - Celadon - Blue,Glossy,Translucent,10,10,70.9226,7.6646,3.3021,0,1.5883,3.8859,5.4742,0,0.8448,9.3661,0,1.6305,0,0,0.0059,0,0,0,0.0953,0,0,0.2371,0,0,0,0,0,0.0297,0,0,0.4272
222,Celadon Blue-Sam Chung no GB,Iron - Celadon - Blue,Glossy,Translucent,10,10,69.2813,6.5493,5.0553,0,0.9985,4.6282,5.6267,0,0.7827,10.8757,0,1.59,0,0,0,0,0,0,0.0269,0,0,0.0713,0,0,0,0,0,0.0048,0,0,0.1358
223,Celadon C10R H House Revised,Iron - Celadon,Glossy,,10,10,74.5487,7.4024,0,0,1.8595,0.8066,2.6661,0,4.9396,9.8856,0,0,0,0,0.0227,0,0,0,0,0,0,0.476,0,0,0,0,0,0.0589,0,0,0
224,Tom Coleman Celadon Revised,Iron - Celadon,Glossy,,10,10,81.4692,6.9511,0,0,3.4787,1.5186,4.9973,0,0.0484,0.4435,5.9871,0,0,0,0.0073,0,0,0,0,0,0,0.0771,0,0,0,0,0,0.0191,0,0,0
225,Celadon C9R Beherens Revised,Iron - Celadon,Glossy,,9,9,75.3782,5.1749,0,7.6984,0.0517,0.0155,0.0673,0,0.0362,10.6449,0,0,0,0,0.0259,0,0,0,0,0,0,0.9071,0,0,0,0,0,0.0673,0,0,0
226,Celadon Choy Blue,Iron - Celadon - Blue,Glossy,Translucent,10,10,70.7292,8.4863,0,0,1.9629,4.2668,6.2297,0,0.0554,5.8646,0,6.3366,0,0,0.0056,0,0,0,0,0,0,0.9502,0,0,0,0,0,0.0146,0,0,1.3278
227,Celadon Choy Blue UF,Iron - Celadon - Blue,Glossy,Transparent,10,10,73.5499,8.0037,0,0,4.0905,1.9272,6.0177,0,0.083,4.9334,6.3973,0,0,0,0,0,0,0,0,0,0,0.952,0,0,0,0,0,0.0631,0,0,0
229,Tom Coleman Apple Green Celadon,Iron - Celadon,,,10,10,72.6853,8.2827,0,0,5.6216,0.0081,5.6296,0,0.0188,12.8554,0,0,0,0,0.0134,0,0,0.1175,0,0,0,0.3622,0,0,0,0,0,0.0349,0,0,0
230,Tom Coleman Ice Blue Celadon,Iron - Celadon,Glossy,,10,10,79.6096,7.8688,0,0,6.1156,0,6.1156,0,0,0,0,5.9982,0,0,0,0,0,0,0,0,0,0.4079,0,0,0,0,0,0,0,0,0
231,Celadon Fake Blue,Iron - Celadon,Glossy,Opaque,9,11,55.796,11.3875,0,0,2.2062,7.0939,9.3001,0,8.1458,8.4829,0,0,0,0,0,0,0,0,0,0,0,0.1083,0,0,0.7448,0,0,0.0442,0,5.9905,0
232,celadon gray,Iron - Celadon,Glossy - Semi,Transparent,11,11,68.2789,8.0786,2.4984,0,3.7757,2.0543,5.83,0,2.5792,12.6228,0,0,0,0,0.0151,0,0,0,0,0,0,0.0613,0,0,0,0,0,0.0356,0,0,0
234,celadon gray no gb,Iron - Celadon,Glossy - Semi,Transparent,11,11,66.2717,7.8704,4.1354,0,2.6331,3.2623,5.8954,0,2.4391,13.2551,0,0,0,0,0.019,0,0,0,0,0,0,0.0646,0,0,0,0,0,0.0493,0,0,0
235,Celadon Green T.M.,Iron - Celadon,Glossy,Transparent,10,10,70.4047,8.8337,0,0,1.588,1.6055,3.1935,0,0.1876,12.1804,5.0546,0,0,0,0,0,0,0,0,0,0,0.0852,0,0,0,0,0,0.0603,0,0,0
238,Celadon Grey-Green from Pete Pinnell,Iron - Celadon,Glossy,Transparent,9,9,70.929,8.3099,0,0,1.259,3.7788,5.0377,0,0.147,14.5519,0,0,0,0,0,0,0,0,0,0,0,0.8734,0,0,0,0,0,0.151,0,0,0
239,Celadon Korean,Iron - Celadon - Blue,Glossy,Transparent,10,10,65.8965,8.8406,0,0,2.1428,1.0043,3.1471,0,0.1246,20.345,0,0,0,0,0.4479,0,0,0,0,0,0,0.9883,0,0,0,0,0,0.2099,0,0,0
240,Celadon Leach 4321,Iron - Celadon - Green,Glossy,,10,10,71.2571,7.8594,0,0,5.0746,0,5.0746,0,0,14.1286,0,0,0,0,0,0,0,0,0,0,0,1.6804,0,0,0,0,0,0,0,0,0
241,Celadon Mather,Iron - Celadon,Glossy,,10,10,70.295,9.5322,0,0,3.546,1.6168,5.1627,0,0,12.7637,0,0,2.0431,0,0,0,0,0,0,0,0,0.0209,0.1824,0,0,0,0,0,0,0,0
242,Celadon Northern,Iron - Celadon,Glossy,Transparent,9,10,61.7642,10.2439,0,0,2.4307,1.0625,3.4932,0,3.0967,21.0952,0,0,0,0,0,0,0,0,0,0,0.1381,0.1686,0,0,0,0,0,0,0,0,0
243,Celadon oxidation Horie,Iron - Celadon,Glossy,Transparent,10,10,69.085,9.2631,0,4.5544,1.7001,0.7687,2.4688,0,1.2308,10.9832,0,2.2775,0,0,0.0205,0,0,0,0,0,0,0.0632,0,0,0,0,0,0.0534,0,0,0
245,Celadon Sanders,Iron - Celadon,Glossy,Transparent,10,10,72.8383,8.7731,0,0,1.5645,3.2979,4.8625,0,0.1674,12.8202,0,0,0,0,0,0,0,0,0.163,0,0,0.3466,0,0,0,0,0,0.0289,0,0,0
246,Val Cushing Secrest Celadon,Iron - Celadon,Glossy,,9,10,73.8228,7.7636,0,0,3.9739,1.8095,5.7834,0,0.0108,8.6592,0,0.8908,2.161,0,0.0077,0,0,0,0,0,0,0.8805,0,0,0,0,0,0.0201,0,0,0
247,Tom Coleman Iron Blue-Green Celadon,Iron - Celadon - Blue,Glossy,Transparent,9,11,81.0776,7.1994,0,0,3.6258,1.6508,5.2765,0,0.0107,0.1957,0,6.0942,0,0,0.0076,0,0,0,0,0,0,0.1184,0,0,0,0,0,0.0199,0,0,0
248,Val Cushing V.C. Celadon Lung Chuan,Iron - Celadon - Green,Glossy - Semi,Translucent,9,10,70.7982,6.5358,0,0,3.3824,1.5296,4.912,0,0.7933,15.3364,0,0,0,0,0.4221,0,0,0,0.141,0,0,0.9821,0,0,0,0,0,0.0791,0,0,0
249,Celadon Warren MacKenzie's Blue Black,Black,Glossy,,9,10,64.8889,10.1782,0,0,3.3357,0.0905,3.4262,0,0.1187,18.2077,0,0,0,0,0.0332,0,0,0,0,0,0,1.8424,1.2184,0,0,0,0,0.0863,0,0,0
250,celadon Wax blue-green,Iron - Celadon,Glossy,Transparent,10,10,68.847,9.633,0,0,1.5126,4.8179,6.3305,0,0.0944,14.173,0,0,0,0,0.0134,0,0,0,0,0,0,0.8739,0,0,0,0,0,0.0349,0,0,0
251,Celadon Yellow,Iron - Celadon - Yellow,Glossy,Transparent,10,10,68.0461,10.2899,0,0,1.9602,1.168,3.1282,0,0.4614,16.7297,0,0,0,0,0.0081,0,0,0,0,0,0,1.1259,0,0,0,0,0,0.2107,0,0,0
252,Celedon Martell Clear,Iron - Celadon,,,10,10,71.4105,9.0287,0,0,2.5723,1.1175,3.6897,0,1.9207,13.7825,0,0,0,0,0.0252,0,0,0,0,0,0,0.0774,0,0,0,0,0,0.0655,0,0,0
254,Chartreuse Andy Martin 2,Green - Chrome,,,10,10,74.9559,5.4476,1.2266,4.0349,1.102,7.3142,8.4162,0,0.1908,3.0535,0,2.2318,0,0,0,0,0,0.2163,0,0,0,0.0713,0,0,0,0,0,0.1552,0,0,0
255,Chartreuse Andy Martin's Showsaver,Green - Chrome,Glossy,Transparent,10,10,63.9535,7.3108,1.2558,0,1.2199,3.9141,5.134,0,0.4007,3.9733,17.5064,0,0,0,0.0023,0,0,0.2824,0,0,0,0.0746,0,0,0,0,0,0.1062,0,0,0
256,Chun,Iron - Celadon - Chun,Glossy,,9,10,66.9523,11.1972,0,0,11.2503,0.0754,11.3257,0,0.6572,9.0712,0,0,0,0,0.5628,0,0,0,0.1085,0,0,0.1251,0,0,0,0,0,0,0,0,0
257,Chun - Brayford,Iron - Celadon - Chun,Glossy,Translucent,9,10,71.2413,5.8785,0.2677,0,5.3246,0.0449,5.3694,0,2.81,14.0161,0,0,0,0,0.0005,0,0,0,0,0,0,0.4155,0,0,0,0,0,0.0009,0,0,0
258,Chun - Pettyjohn,Iron - Celadon - Chun,Glossy,Translucent,9,10,69.5117,7.3038,0,0,1.2866,1.4991,2.7857,0,0.0987,13.6298,0,0,0,0,0,0,0,0,0,0,0,0.463,0,0,0,0,0,6.2073,0,0,0
259,Chun Blue,Iron - Celadon - Chun,Glossy,Translucent,9,10,58.2538,8.7362,0,0,1.9569,0.8922,2.8491,0,2.7723,18.5395,0,0,0,0,0,0,0,0,0,0,0,0.62,0.832,0,0,0,0,3.8385,0,3.5586,0
261,Chun Deller,Iron - Celadon - Chun,Satin,Translucent,9,10,71.6235,5.7787,2.5286,0,3.3606,1.9324,5.293,0,4.1518,6.012,1.4522,0,1.6142,0,0.0046,0,0,0,0,0,0,0.248,0,0,0,0,0,0.0088,0,0,1.2847
262,Chun No Flint,Iron - Celadon - Chun,Glossy - Semi,Transparent,10,10,51.2899,9.6108,0,0,2.1474,4.5723,6.7197,0,0.1149,16.3155,0,0,15.7973,0,0,0,0,0,0,0,0,0.0549,0,0,0,0,0,0.0971,0,0,0
316,Clear,Clear,Glossy,,10,10,72.7929,8.2725,0,0,2.7665,1.2038,3.9704,0,0.0577,14.7711,0,0,0,0,0.0198,0,0,0,0,0,0,0.0643,0,0,0,0,0,0.0514,0,0,0
317,Clear -Coile Hooven,Clear,Glossy,,10,11,70.0591,10.0653,0,0,2.5195,2.9246,5.4441,0,0.2011,8.0435,0,0,5.9772,0,0.0064,0,0,0,0,0,0,0.0831,0,0,0,0,0,0.1201,0,0,0
318,Clear Base,Clear,,Transparent,10,10,72.3874,7.9107,0,0,1.3435,2.8791,4.2226,0,0.0527,15.3285,0,0,0,0,0.0148,0,0,0,0,0,0,0.0449,0,0,0,0,0,0.0384,0,0,0
319,Clear bob's base,Clear,Glossy,Transparent,7,8,63.1028,7.6961,2.4694,0,0.701,2.4568,3.1579,0,9.1815,12.2943,0,0,0,0,1.9437,0,0,0,0,0,0,0.0852,0,0,0,0,0,0.0692,0,0,0
320,June Perry Clear Buttery Matt #415,Clear,Matte - Semi,,10,10,71.6694,9.3469,0,0,2.6649,3.1051,5.7701,0,4.2764,8.7564,0,0,0,0,0,0,0,0,0,0,0,0.0708,0,0,0,0,0,0.1101,0,0,0
321,Clear Choy,Clear,Glossy,Transparent,9,10,78.047,7.1735,0,0,3.8953,1.7744,5.6697,0,0.0075,4.5981,0,4.448,0,0,0.0054,0,0,0,0,0,0,0.0369,0,0,0,0,0,0.0139,0,0,0
322,Peter Lane's Clear Crackle,Clear,,,9,10,72.1289,9.4069,0,0,2.682,3.1251,5.8071,0,0.2057,12.2695,0,0,0,0,0,0,0,0,0,0,0,0.0712,0,0,0,0,0,0.1108,0,0,0
323,Clear Crackle rev.,Clear,,,8,10,70.0025,10.3529,0,0,1.3475,7.1986,8.546,0,0.1033,10.9038,0,0,0,0,0,0,0,0,0,0,0,0.0358,0,0,0,0,0,0.0557,0,0,0
324,Clear Donna's,Clear,Glossy,Transparent,10,10,71.1658,9.1932,0,0,2.6458,1.2405,3.8863,0,0.0389,15.6832,0,0,0,0,0,0,0,0,0,0,0,0.0327,0,0,0,0,0,0,0,0,0
325,Clear durable,Clear,Glossy,Transparent,9,10,72.0108,8.9052,0,0,3.5716,0.0511,3.6227,0,0.0729,15.2097,0,0,0,0,0.0263,0,0,0,0,0,0,0.0842,0,0,0,0,0,0.0682,0,0,0
326,Clear Eva's,Clear,,,10,10,74.1467,7.5691,0,0,2.669,0.9613,3.6304,0,0.1432,14.181,0,0,0,0,0,0,0,0,0,0,0,0.113,0,0,0,0,0,0.2166,0,0,0
327,Clear Georgia,Clear,,Transparent,10,10,73.5526,7.4323,0,0,4.0269,0.0921,4.119,0,0.1063,14.5169,0,0,0,0,0,0,0,0,0,0,0,0.0921,0,0,0,0,0,0.1807,0,0,0
328,Clear Gill,Clear,,Transparent,10,10,71.0326,9.2397,0,0,0,3.567,3.567,0,0,14.3931,0,0,1.7677,0,0,0,0,0,0,0,0,0,0,0,0,0,0,0,0,0,0
329,Clear Granatelli,Clear,Glossy,Transparent,9,9,64.0616,8.0685,1.8886,0,4.5683,0.4106,4.9789,0,2.8679,13.3133,0,0,4.5211,0,0.0034,0,0,0,0,0,0,0.1062,0,0,0,0,0,0.1904,0,0,0
330,Clear Granatelli 2,Clear,Glossy - Semi,Transparent,9,10,68.7275,6.2399,6.598,0,1.5449,3.5278,5.0727,0,0.0491,11.3518,0,1.5132,0.4318,0,0,0,0,0,0,0,0,0.0152,0,0,0,0,0,0.0007,0,0,0
331,Clear Granatelli 2 recalc - no frit,Clear,Glossy - Semi,Transparent,9,10,70.5491,6.7557,4.7954,0,1.2997,3.5272,4.8268,0,1.1354,9.8288,0,1.6048,0.4424,0,0.0087,0,0,0,0,0,0,0.0374,0,0,0,0,0,0.0156,0,0,0
332,Clear Haystack,Clear,Glossy,Transparent,9,10,69.2006,8.889,0,0,1.7939,1.3684,3.1622,0,0.1191,18.4201,0,0,0,0,0.0267,0,0,0,0,0,0,0.1129,0,0,0,0,0,0.0694,0,0,0
333,Clear Hensley's,Clear,Glossy,Transparent,10,10,70.7509,7.6622,3.39,0,1.5875,3.9918,5.5794,0,0.8275,9.5709,0,1.6679,0,0,0.006,0,0,0,0,0,0,0.0571,0,0,0,0,0,0.0131,0,0,0.475
334,Clear Hensley's no GB no Ba,Clear,Glossy,Transparent,10,10,70.2118,6.857,4.6931,0,0.8191,4.5055,5.3247,0,0.1078,10.7564,1.5846,0,0,0,0,0,0,0,0,0,0,0.0082,0,0,0,0,0,0,0,0,0.4565
336,Clear Meloy  revised,Clear,Glossy,Transparent,8,10,75.8735,7.8181,0,0,3.0021,1.3947,4.3969,0,0.0844,11.7004,0,0,0,0,0.0151,0,0,0,0,0,0,0.0722,0,0,0,0,0,0.0393,0,0,0
337,Clear Milky,Clear,,Translucent,11,11,77.9009,7.5696,0,0,2.3364,1.0591,3.3955,0,0.0277,10.9698,0,0,0,0,0.0198,0,0,0,0,0,0,0.0651,0,0,0,0,0,0.0515,0,0,0
338,Clear Pete Pinnell,Clear,,Transparent,10,10,73.2433,8.4998,0,0,3.5435,0.0231,3.5666,0,0.1076,14.514,0,0,0,0,0,0,0,0,0,0,0,0.0635,0,0,0,0,0,0.0052,0,0,0
339,Clear Pete's Blushing,Clear,Glossy,Transparent,8,10,71.5277,6.7274,1.3444,0,3.0265,1.5535,4.5799,0,0.3473,14.636,0,0,0,0,0.3153,0,0,0,0,0,0,0.0518,0,0,0,0,0,0.0065,0,0,0.4635
340,Clear Pinnell Hi Fire,Clear,Glossy,Transparent,8,10,73.7081,8.2351,0,0,2.333,0.9588,3.2918,0,0.1027,10.8385,3.7461,0,0,0,0,0,0,0,0,0,0,0.0727,0,0,0,0,0,0.005,0,0,0
341,Clear Pinnell Hi Fire Recalc,Clear,Glossy,Transparent,8,10,73.9019,8.3175,0,0,2.2611,1.0309,3.292,0,0,10.7307,3.7446,0,0,0,0,0,0,0,0,0,0,0.0133,0,0,0,0,0,0,0,0,0
342,Clear Tin,Clear,,Transparent,10,10,69.3261,8.5146,0,0,3.2989,0,3.2989,0,0,18.373,0,0,0,0,0,0,0,0,0,0,0,0,0,0,0,0,0,0,0,0,0.4874
343,Clear/Transparent,Clear,Glossy,Transparent,9,10,72.0313,8.9017,0,0,3.5691,0.0515,3.6206,0,0.0734,15.1943,0,0,0,0,0.0262,0,0,0,0,0,0,0.0844,0,0,0,0,0,0.0682,0,0,0
344,Val Cushing Cobalt Green (from CM),Green,Satin - Matte,Semi-opaque,9,10,66.2874,14.6217,0.5158,1.6363,2.3299,7.5727,9.9027,0,0.3129,4.4414,0,0,0,0,0.0099,0,0,0,0,0,0,0.1718,0.5633,0,0,0,0,1.5368,0,0,0
348,Conrad G375 Moonlight Blue,Blue,Glossy,,10,10,66.009,8.1475,3.7011,0,2.0117,2.9066,4.9182,0,0.9932,9.8354,0,0,1.5696,0,0.0127,0,0,0,0,0,0.8864,0.2249,0.2826,0,0,0,0,3.4193,0,0,0
349,Copper Blue,Turquoise,Matte - Dry,,9,10,61.5404,12.0765,0,2.9965,2.3397,7.4251,9.7649,0,0.1665,0.6108,0,10.9258,0,0,0,0,0,0,0,0,0,0.0639,0,0,1.7788,0,0,0.0758,0,0,0
350,Copper Blue (for exterior surfaces only),Turquoise,Matte,,10,10,60.0294,8.7541,0,0,4.2376,1.9321,6.1697,0,0,6.4253,0,15.7249,0,0,0,0,0,0,0,0,0,0.025,0,0,2.8717,0,0,0,0,0,0
351,Copper Red,Red - Copper,,,10,10,64.9897,4.609,8.0639,0,2.0907,2.1394,4.2301,0,0.0217,5.5729,0,2.4874,7.965,0,0,0,0,0,0,0,0,0.0152,0,0,1.2665,0,0,0,0,0,0.7787
352,Copper Red  Norton,Red - Copper,Glossy,Opaque,10,10,67.7809,7.7204,2.9607,0,1.4779,6.2645,7.7424,0,0.0752,13.1943,0,0,0,0,0,0,0,0,0,0,0,0.0188,0,0,0.0552,0,0,0,0,0,0.4522
353,Copper Red (Dick Lehman),Red - Copper,Glossy,,9,11,68.3618,6.5009,0,0,1.271,4.1144,5.3854,0,4.6521,10.5405,2.8587,0,0,0,0,0,0,0,0,0,0,0.0162,0,0,0.2846,0,0,0,0,0,1.3999
356,Copper Red (U. Houston),Red - Copper,Glossy,Translucent,9,11,67.126,4.949,10.9303,0,3.0731,2.5577,5.6308,0,0.0339,10.0941,0,0,0,0,0,0,0,0,0,0,0,0.2352,0,0,0.55,0,0,0,0,0,0.4509
357,Copper Red (Walter Donald Kring),Red - Copper,Glossy,,9,11,67.0318,8.7152,2.4716,0,2.3399,5.3567,7.6966,0,0.6351,12.7049,0,0,0,0,0.0045,0,0,0,0,0,0,0.0355,0,0,0.2284,0,0,0.008,0,0,0.4682
359,Tom Coleman Copper Red 3,Red - Copper,,,9,9,66.9971,8.6173,3.5899,0,2.6523,5.3079,7.9602,0,0.8836,10.9512,0,0,0,0,0.0066,0,0,0,0,0,0,0.0419,0,0,0.1479,0,0,0.0117,0,0,0.7927
360,Tom Coleman Copper Red,Red - Copper,Glossy,Semi-opaque,10,10,68.7247,5.3958,5.4468,0,1.8359,2.7547,4.5907,0,0.0377,14.7478,0,0,0,0,0.0019,0,0,0,0,0,0,0.0204,0,0,0.2405,0,0,0.0049,0,0,0.7888
