Repository: derekphilipau/glazy-data

# glazy-data
Public data from the Glazy database

## About

The Glazy database of ceramic recipes was originally seeded with data from [Linda Arbuckle's](http://lindaarbuckle.com)  [GlazeChem database](http://lindaarbuckle.com/arbuckle_handouts.html), John Sankey's [glaze database](http://www.johnsankey.ca/glazedata.html) (which is based on the extensive work by [Alisa Clausen](https://glazy.org/u/alisaclausen)), and [Louis Katz's](http://www.louiskatz.net) [Hyperglaze database](http://falcon.tamucc.edu/~lkatz/allglazes.txt).

This repository intends to continue the tradition of making recipes publicly available.  This archived data only includes publicly shared recipes and materials.

File: glazy-data-glazes-simplified-20201210.csv (part 2 of 47)
id,name,material_type_concatenated,surface_type,transparency_type,from_orton_cone,to_orton_cone,SiO2_percent_mol,Al2O3_percent_mol,B2O3_percent_mol,Li2O_percent_mol,K2O_percent_mol,Na2O_percent_mol,KNaO_percent_mol,BeO_percent_mol,MgO_percent_mol,CaO_percent_mol,SrO_percent_mol,BaO_percent_mol,ZnO_percent_mol,PbO_percent_mol,P2O5_percent_mol,F_percent_mol,V2O5_percent_mol,Cr2O3_percent_mol,MnO_percent_mol,MnO2_percent_mol,FeO_percent_mol,Fe2O3_percent_mol,CoO_percent_mol,NiO_percent_mol,CuO_percent_mol,Cu2O_percent_mol,CdO_percent_mol,TiO2_percent_mol,ZrO_percent_mol,ZrO2_percent_mol,SnO2_percent_mol
361,Copper Red Dependable,Red - Copper,Glossy,Semi-opaque,10,10,64.5562,7.4637,2.4506,0,1.6039,4.7299,6.3339,0,2.0101,12.4925,0,0,3.7965,0,0.0065,0,0,0,0,0,0,0.0469,0,0,0.3806,0,0,0.017,0,0,0.4457
362,Copper Red Easy,Red - Copper,,Opaque,10,10,68.0405,8.8085,2.8399,1.2382,1.7455,5.1532,6.8986,0,0.7004,10.7566,0,0,0,0,0.0052,0,0,0,0,0,0,0.0779,0,0,0.1674,0,0,0.0092,0,0,0.4575
363,Copper Red I,Red - Copper,Glossy,,10,10,68.2284,7.3958,0.2605,0,3.7585,3.1386,6.8971,0,1.9859,10.2236,0,0,3.8571,0,0,0,0,0,0,0,0,0.0208,0,0,0.5082,0,0,0,0,0,0.6226
364,Copper Red Jeff's,Red - Copper,Glossy,Opaque,10,10,68.3819,4.957,1.9911,0,3.0769,2.4287,5.5056,0,3.2978,11.3843,0,1.5379,1.4414,0,0,0,0,0,0,0,0,0.0333,0,0,0.2793,0,0,0,0,0,1.1905
365,Copper Red No. 21,Red - Copper,Satin,Opaque,10,10,65.3417,10.8739,0,0,8.7907,0.0063,8.797,0,0.0147,7.2001,0,0,6.1737,0,0.0105,0,0,0,0,0,0,0.0274,0,0,0.581,0,0,0.0274,0,0,0.9526
366,Copper red No. 25,Red - Copper,Glossy,Opaque,10,10,66.8869,6.058,5.136,0,3.6803,4.1311,7.8113,0,0.0897,8.1862,0,1.907,2.313,0,0,0,0,0,0,0,0,0.0623,0,0,0.9142,0,0,0.1357,0,0,0.4996
367,Copper Red Ox Blood,Red - Copper,Glossy,,10,10,64.4455,8.3183,6.7522,0,2.1256,4.9759,7.1014,0,0.0769,12.2203,0,0,0,0,0.0025,0,0,0,0,0,0,0.029,0,0,0.2624,0,0,0.0066,0,0,0.7848
368,Copper Red Pablo's,Red - Copper,Glossy,Opaque,9,10,63.9182,6.1572,3.6561,0,3.4976,2.1883,5.6859,0,3.0854,11.4929,0,0,3.4577,0,0.0099,0,0,0,0,0,0,0.2618,0,0,0.8541,0,0,0.0203,0,0,1.4005
370,Copper Red Peach Bloom Alan MacFarlane,Red - Copper,Glossy,Opaque,10,10,66.9896,9.1616,1.2538,0,1.3704,6.4346,7.8051,0,0.0428,12.8069,0,0,0,0,0,0,0,0,0,0,0,0.0107,0,0,0.5577,0,0,0,0,0,1.3717
371,Copper Red Peach Blossom,Red - Copper,Glossy,Semi-opaque,10,10,70.7339,4.6773,4.5101,0,0.9843,3.7954,4.7798,0,5.8461,9.0384,0,0,0,0,0.0082,0,0,0,0,0,0,0.0917,0,0,0.1648,0,0,0.0147,0,0,0.1351
372,Copper Red Pete's Cranberry,Red - Copper,Glossy,,10,10,67.702,8.9069,2.775,0,5.5756,3.0245,8.6001,0,0.6611,10.6338,0,0,0,0,0.0051,0,0,0,0,0,0,0.0663,0,0,0.1716,0,0,0.009,0,0,0.469
373,Copper Red Pete's Red-Orange,Red - Copper,Glossy,Opaque,9,10,68.5607,7.7272,3.7495,0,1.6727,5.9093,7.582,0,0.9287,10.7464,0,0,0,0,0.0068,0,0,0,0,0,0,0.0452,0,0,0.1717,0,0,0.0122,0,0,0.4695
375,copper red reduction glaze,Red - Copper,,,8,10,74.7286,5.8263,0,0,3.7097,1.6914,5.4012,0,2.4823,9.2739,0,0,0,0,0,0,0,0,0,0,0,0.0219,0,0,0.8771,0,0,0,0,0,1.3888
376,Copper Red Sang De Boeuf,Red - Copper,Glossy,Semi-opaque,10,10,66.0222,8.9373,5.3186,0,0,4.7717,4.7717,0,0,14.236,0,0,0,0,0,0,0,0,0,0,0,0,0,0,0.2589,0,0,0,0,0,0.4554
377,Copper Red Tom Turner's Flambe 2,Red - Copper,Glossy,Opaque,10,10,66.2147,6.2731,3.0695,0,1.7296,3.9224,5.652,0,3.0178,12.0852,0,1.4129,1.4714,0,0.0766,0,0,0,0,0,0,0.0724,0,0,0.2438,0,0,0.0157,0,0,0.3949
378,Crackle Glaze,Specialty - Crackle,Glossy,,9,9,84.481,7.9499,1.3915,4.0162,0.7737,1.0842,1.8579,0,0.077,0.0492,0,0,0.091,0,0.0094,0,0,0,0,0,0,0.0526,0,0,0,0,0,0.0244,0,0,0
381,Hopper Crawl,Specialty - Crawling,,Opaque,10,10,45.4965,8.8816,3.4828,0,1.0563,3.6817,4.738,0,28.5573,3.8203,0,0,4.8757,0,0.023,0,0,0,0,0,0,0.0649,0,0,0,0,0,0.0599,0,0,0
382,Jamie's White Crawl,"White, Off-White",,Opaque,10,10,51.2927,11.602,0,0,2.4799,8.0279,10.5078,0,25.9327,0.6332,0,0,0,0,0,0,0,0,0,0,0,0.0315,0,0,0,0,0,0,0,0,0
383,Cream Matte,Matte,Matte,,10,10,59.7158,14.1828,0,0,7.8448,0,7.8448,0,0,18.2567,0,0,0,0,0,0,0,0,0,0,0,0,0,0,0,0,0,0,0,0,0
384,Crimson Reeves,Red - Stain,Glossy,Transparent,9,9,70.2952,10.5164,0,0,5.5792,2.6356,8.2148,0,0.1044,10.7905,0,0,0,0,0,0,0,0,0,0,0,0.0789,0,0,0,0,0,0,0,0,0
385,Crystal Blue #383 Emmanuel Cooper's,Crystalline,Glossy,Opaque,10,10,61.1932,4.8068,0,0,2.6636,1.3082,3.9718,0,7.301,14.0393,0,0,0,0,0,0,0,0,0,0,0,0.4898,0.8253,0,0,0,0,7.3727,0,0,0
386,Crystal C9 CR321 Snowflake,Crystalline,Glossy,Transparent,9,9,61.622,2.2212,1.562,0,1.3757,9.1714,10.5471,0,0,3.7832,0,0,20.2644,0,0,0,0,0,0,0,0,0,0,0,0,0,0,0,0,0,0
387,Crystal Cinnamon Shiny,Crystalline,Glossy,Opaque,10,10,68.018,6.7052,0,0,3.2331,1.4715,4.7046,0,0.0116,11.7856,0,0,0,0,0.0083,0,0,0,0,0,0,4.1153,0.271,0,0,0,0,4.3803,0,0,0
388,Matte Strontium Crystal Magic - Steven Hill,Crystalline,Satin - Matte,Semi-opaque,10,10,48.5005,9.769,0.6306,4.3476,3.423,1.9498,5.3728,0,0.1736,13.0473,5.9174,0,0,0,0,0,0,0,0,0,0,0.0814,0,0,0,0,0,12.1598,0,0,0
389,Crystal Shaneresque,Crystalline,Satin - Matte,Opaque,9,10,63.427,8.4586,0,0,5.3858,2.4556,7.8414,0,0.8047,2.3754,0,0,0,0,0,0,0,0,0,15.4467,0,1.6462,0,0,0,0,0,0,0,0,0
390,Crystalline Aaonsen & Johnson,Crystalline,,Opaque,8,8,61.0752,2.4093,1.6943,0,1.4922,9.9481,11.4403,0,0,4.1037,0,0,19.2772,0,0,0,0,0,0,0,0,0,0,0,0,0,0,0,0,0,0
391,Crystalline base,Crystalline,Satin - Matte,,9,9,61.6448,7.1798,0,0,7.0461,0.0349,7.081,0,0.0357,8.4675,0,0,15.5754,0,0,0,0,0,0,0,0,0.0158,0,0,0,0,0,0,0,0,0
392,Crystalline Base Carol Sphar,Crystalline,,,10,10,62.4981,1.5096,3.2446,0,0,8.6097,8.6097,0,0.4531,3.6511,0,0,20.0337,0,0,0,0,0,0,0,0,0,0,0,0,0,0,0,0,0,0
393,Crystalline base Granite,Crystalline,,,8,10,58.0474,1.8979,1.3347,0,1.1755,7.8365,9.0119,0,0,3.2326,0,0,18.094,0,0,0,0,0,0,0,0,0,0,0,0,0,0,8.3815,0,0,0
394,crystalline base Ilsley,Crystalline,,,10,10,56.4803,2.2267,1.2205,0,1.0835,7.1732,8.2567,0,0.0093,2.9589,0,0,22.153,0,0,0,0,0,0,0,0,0.0053,0,0,0,0,0,6.6894,0,0,0
395,Crystalline Base Leon Bush,Crystalline,,,10,10,57.3151,2.1398,1.275,0,1.1262,7.4872,8.6134,0,0.0023,3.0911,0,0,22.769,0,0.0016,0,0,0,0,0,0,0.0042,0,0,0,0,0,4.7885,0,0,0
396,Crystalline base Norkin,Crystalline,,,10,10,57.0106,2.2524,1.3557,0.1794,1.2116,8.0403,9.2519,0,0.082,3.3131,0,0,26.5185,0,0,0,0,0,0,0,0,0.0362,0,0,0,0,0,0,0,0,0
397,Crystalline Base Sawhill,Crystalline,,,10,10,57.9062,2.639,1.2829,0.2623,1.1439,7.5814,8.7253,0,0.0513,3.128,0,0,19.3869,0,0.0018,0,0,0,0,0,0,0.0262,0,0,0,0,0,6.5903,0,0,0
398,Crystalline base Tin Foil,Crystalline,,Opaque,10,10,60.4013,2.0836,1.4653,0,1.2905,8.6034,9.8939,0,0,3.5489,0,0,21.6707,0,0,0,0,0,0,0,0,0,0,0,0,0,0,0,0,0,0.9363
399,Crystalline Base West,Crystalline,,,10,10,60.1467,1.9238,1.3529,0,1.1915,7.9434,9.135,0,0,3.2767,0,0,20.0473,0,0,0,0,0,0,0,0,0,0,0,0,0,0,4.1176,0,0,0
400,Crystalline Derek Clarkson,Crystalline,,Opaque,6,6,54.7535,2.006,1.1857,0,1.0443,6.9617,8.006,0,0,2.8718,0,0,26.3034,0,0,0,0,0,0,0,0,0,0,0,0,0,0,4.8737,0,0,0
401,Crystalline Glaze Hewitt,Crystalline,,,9,9,59.3488,2.214,1.3738,0,1.2099,8.0661,9.276,0,0,3.3273,0,0,20.3174,0,0,0,0,0,0,0,0,0,0,0,0,0,0,4.1426,0,0,0
406,Dunham Shiny,Blue,Glossy,Opaque,9,10,70.2332,6.9236,0,0,3.3384,1.5195,4.8579,0,0.012,12.1694,0,0,0,0,0.0085,0,0,0,0,0,0,2.0532,0,0,0.2694,0,0,3.4728,0,0,0
408,Tom Coleman Black,Black,Glossy,,8,10,72.4941,7.8036,0,0,2.4255,1.1022,3.5276,0,0.0808,10.5175,0,0,0,0,0.0119,0,0,0,0,0,0,3.2887,2.1479,0,0,0,0,0.128,0,0,0
409,Fake ash - Martell,Ash,,,10,10,52.9167,11.3877,0,0,0.7351,0,0.7351,0,3.5595,31.401,0,0,0,0,0,0,0,0,0,0,0,0,0,0,0,0,0,0,0,0,0
412,Feuilles d'automne,Glaze,Glossy - Semi,Opaque,8,10,56.0006,11.1613,0,0,4.4321,2.0141,6.4462,0,5.4111,13.3601,0,0,2.6831,0,0.0213,0,0,0,0,0,1.488,0.7727,0,0,0,0,0,2.6557,0,0,0
413,Flasho Rama,Ash,Glossy - Semi,Opaque,8,10,61.5967,12.765,0,0,2.7549,8.7745,11.5295,0,4.5076,5.1208,0,0,0,0,0,0,0,0,0,0,0,0.034,0,0,0,0,0,0,0,0,4.4464
414,Freer Sample 11,"White, Off-White",,,9,10,77.1032,12.1294,0,0,4.7416,2.1545,6.8961,0,0.5667,3.1294,0,0,0,0,0.0238,0,0,0,0,0,0,0.0895,0,0,0,0,0,0.0618,0,0,0
418,Gloss Dark Blue,Blue,,,10,10,71.8255,8.6007,0,0,1.544,3.3727,4.9167,0,0.0376,13.6111,0,0,0,0,0,0,0,0,0,0,0,0.4223,0.5861,0,0,0,0,0,0,0,0
420,Glossy Deep Blue Green,Green,Satin,,9,10,66.3542,8.821,0,0,2.3516,1.0208,3.3724,0,0.0616,17.4937,0,0,2.7137,0,0.0259,0,0,0.1453,0,0,0,0.0782,0.8666,0,0,0,0,0.0673,0,0,0
421,Gold Liner,Iron,,,9,10,64.5748,9.8487,0,0,2.5488,1.2121,3.7609,0,7.2726,9.4525,0,0,0,0,0.0285,0,0,0,0,0,0,1.3192,0,0,0,0,0,0.074,0,3.6687,0
423,Gold Shaner,Iron,Satin - Matte,Opaque,10,10,58.3335,12.9218,0,0,3.8868,1.7694,5.6562,0,2.2293,17.0275,0,0,0,0,0.6368,0,0,0,0,0,0,1.1971,0,0,0,0,0,1.9978,0,0,0
424,Goodrich Mediterranean Blue,Blue,Glossy,,9,10,63.2761,6.6683,0,0,2.7847,1.219,4.0037,0,0.117,17.9821,0,0,3.6315,0,0,0,0,1.1575,0,0,0,0.0733,2.9584,0,0,0,0,0.1321,0,0,0
425,Gray-White Translucent,Matte - Magnesium Matte,Matte - Semi,,8,8,62.3107,12.5186,0,0,6.1592,0.8763,7.0354,0,3.6805,14.039,0,0,0,0,0,0,0,0,0,0,0,0.108,0,0,0,0,0,0.3078,0,0,0
427,Green  Veerkamp 1,Green,Glossy,Translucent,10,10,59.3579,8.0715,1.3265,0,4.2959,1.9533,6.2492,0,3.1007,18.6591,0,0,0,0,1.0561,0,0,0,0,0,0,1.9584,0,0,0,0,0,0.2205,0,0,0
430,Tom Coleman Green Apple (Revised),Iron - Celadon,Glossy,Transparent,9,10,73.5179,8.0342,0,0,3.3728,1.6949,5.0677,0,0.0181,12.846,0,0,0,0,0.0129,0,0,0,0,0,0,0.4696,0,0,0,0,0,0.0337,0,0,0
432,Green Dark Aquamarine Goldberg,Green,,Opaque,9,9,57.0203,11.3206,1.435,1.3988,7.5313,0.2501,7.7815,0,0.3346,19.1837,0,0,0,0,0.8932,0,0,0.2453,0,0,0,0.0189,0.3134,0.0314,0,0,0,0.0233,0,0,0
433,Green Deep,Green,Glossy,Opaque,10,10,65.1703,8.4496,2.259,0,2.2497,5.2386,7.4883,0,0.5637,9.8588,0,0,4.0047,0,0.9775,0,0,0.2163,0,0,0,0.7997,0.2047,0,0,0,0,0.0074,0,0,0
434,Green Glaze,Green,Glossy,,9,10,71.9695,8.719,0,0,3.0351,1.3212,4.3563,0,3.6373,10.354,0,0,0,0,0.0199,0,0,0,0,0,0,0.8925,0,0,0,0,0,0.0517,0,0,0
435,Green Hamada,Green,Glossy,Opaque,10,10,54.179,8.5181,0,0,4.7253,2.1545,6.8798,0,0.0424,7.7685,0,9.0208,8.3551,0,0,0,0,0,0,0,0,1.436,0,0,1.8286,0,0,1.9717,0,0,0
437,Green Mint Satin Sam Chung,Green,,,10,10,56.2885,13.248,0,0,2.2748,5.7514,8.0262,0,0.1047,12.2322,0,2.821,6.843,0,0.0204,0,0,0,0,0,0,0.0705,0,0,0.2927,0,0,0.0531,0,0,0
439,Green Moss,Green,Glossy,Translucent,10,10,65.8419,6.9793,0,0,2.2621,1.0314,3.2935,0,4.2533,16.3223,0,0,0,0,0.2265,0,0,0,0,0,0,0.0133,0,0,3.0697,0,0,0,0,0,0
440,Green Oribe,Green - Oribe,Glossy,,10,10,64.5241,7.038,0,0,3.8734,0.0096,3.883,0,4.2912,16.2962,0,0,0,0,0.2433,0,0,0,0,0,0,0.0415,0,0,3.6411,0,0,0.0415,0,0,0
441,Green Oribe 2,Green - Oribe,Glossy,Translucent,10,10,64.4822,9.4304,0,0,6.0046,2.7377,8.7423,0,0,14.4486,0,0,0,0,0,0,0,0,0,0,0,0.0354,0,0,2.8611,0,0,0,0,0,0
442,Green Oribe 3,Green - Oribe,Glossy,Translucent,10,10,65.6316,7.3101,0,0,3.9525,0,3.9525,0,4.2131,15.6445,0,0,0,0,0,0,0,0,0,0,0,0,0,0,3.2482,0,0,0,0,0,0
443,GREEN ORIBE 4,Green - Oribe,Glossy,Semi-opaque,10,10,62.202,7.1666,0,0,2.4097,2.2483,4.658,0,2.5321,9.6677,0,4.9356,0,0,0,0,0,0,0,0,0,0.0646,0,0,3.6357,0,0,0.1121,0,3.0538,1.9718
444,Green Oribe 5,Green - Oribe,Glossy,Transparent,6,6,60.677,6.9022,0,0,2.4404,1.1078,3.5483,0,0.0218,17.1771,0,0,6.9708,0,0.0156,0,0,0,0,0,0,0.0548,0,0,4.5919,0,0,0.0405,0,0,0
445,Green Oribe Limestone,Green - Oribe,Glossy,Transparent,9,10,70.544,9.0909,0,0,3.8745,1.6894,5.5639,0,0.0633,10.7562,0,0,0,0,0.015,0,0,0,0,0,0,0.0572,0,0,3.8704,0,0,0.039,0,0,0
446,Green Randy's,Green,Glossy,Translucent,10,10,63.2992,7.0216,0,0,2.4177,2.2818,4.6995,0,2.5717,9.6423,0,4.7859,0,0,0,0,0,0,0,0,0,0.0614,0,0,3.059,0,0,0.0946,0,3.0928,1.6719
447,Green Reeves,Green - Chrome,Glossy,Opaque,10,10,68.8864,10.2008,0,0,5.6105,2.558,8.1685,0,0,10.8567,0,0,0,0,0,0,0,1.8544,0,0,0,0.0331,0,0,0,0,0,0,0,0,0
449,Val Cushing Green Reitz Matt no GB no petalite,Green,Satin - Matte,Semi-opaque,9,10,65.914,14.4168,0.7604,1.8262,2.3106,7.733,10.0436,0,0.1266,4.6626,0,0,0,0,0.008,0,0,0,0,0,0,0.1333,0.5672,0,0,0,0,1.5413,0,0,0
450,Green Rob's,Green,Glossy,,9,11,62.0225,8.1099,1.2508,0,2.2548,2.8704,5.1251,0,0.5209,14.4303,3.0848,0,0,0,0.0023,0,0,0,0,0,0,0.0973,0,0,5.2599,0,0,0.096,0,0,0
453,Green Sana's (revised for C10R),Green,Matte,Opaque,10,10,62.999,5.1482,4.7038,0,2.142,1.7296,3.8716,0,2.4557,10.637,2.5472,0,0,0,0.0167,0,0,0,0,0,0,0.2677,0,0,2.4997,0,0,3.5169,0,0,1.3365
454,Green Satin Mint,Green,Satin - Matte,Opaque,,,56.3348,13.2596,0,0,2.276,5.7519,8.028,0,0.1047,12.2581,2.7973,0,6.764,0,0.0205,0,0,0,0,0,0,0.0706,0,0,0.3094,0,0,0.0532,0,0,0
455,Sombright Green,Green,Satin,Opaque,9,10,51.3372,8.5669,0,0,3.9269,1.8115,5.7384,0,0.0767,5.8593,13.5687,0,9.8432,0,0,0,0,0,0,0,0,0.7344,0,0,3.242,0,0,1.0332,0,0,0
456,Green Sparkle VC Matte Revised,Matte,Matte,Opaque,9,9,55.9856,6.9446,1.7196,9.8322,1.8484,4.2846,6.133,0,0.4324,9.8481,0,0,0,0,0.0031,0,0,0,0,0,0,0.0202,0,0,1.0847,0,0,7.9963,0,0,0
457,Green Veerkamp 2,Green,Glossy,Translucent,10,10,65.524,8.4676,0,0,1.325,1.4578,2.7828,0,0.2212,11.0161,0,2.5575,0,0,0,0,0,0,0,0,0,9.1575,0,0,0,0,0,0.2733,0,0,0
458,Val Cushing Green Willie Hillix,Green,,,10,10,64.7003,10.1272,0,0,1.4923,4.7598,6.2522,0,0.1641,15.2031,0,0,0,0,0.0154,0,0,0,0,0,0,0.0889,0,0,3.4087,0,0,0.0401,0,0,0
459,Grey Blue Celadon,Iron - Celadon,Glossy,,8,10,75.0524,9.7955,0,0,9.7926,0,9.7926,0,0,4.1574,0,0,0,0,0,0,0,0,0,0,0,0.9205,0,0,0,0,0,0,0,0,0.2816
460,grey celadon,Iron - Celadon,,,8,10,78.4385,8.3422,0,0,4.4364,2.0511,6.4875,0,0.0434,5.0993,0,0.702,0,0,0.0063,0,0,0,0,0,0.3772,0.487,0,0,0,0,0,0.0165,0,0,0
461,Grey Glaze,"White, Off-White",Satin,,10,10,66.4521,12.0611,0,0,3.9461,1.7992,5.7454,0,4.041,11.6772,0,0,0,0,0,0,0,0,0,0,0,0.0233,0,0,0,0,0,0,0,0,0
462,Hawaiian Tan,"White, Off-White",Matte - Semi,,10,10,53.2413,11.5992,0,0,2.9066,1.3253,4.2319,0,15.1527,15.1595,0,0,0,0,0,0,0,0,0,0,0,0.2042,0,0,0,0,0,0.4113,0,0,0
464,Hendley's Rhodes Black,Black,Satin - Matte,,10,10,66.1352,11.993,0,0,0.7571,7.3646,8.1217,0,3.0319,4.1248,0,0,0,0,0.0369,0,0,0,0,2.4685,0,2.7506,1.081,0,0,0,0,0.2563,0,0,0
466,Hewitt's Clear matt,Clear,Matte,,8,8,58.8208,10.9936,0,0,1.5044,1.7529,3.2574,0,13.5644,13.2617,0,0,0,0,0,0,0,0,0,0,0,0.0399,0,0,0,0,0,0.0621,0,0,0
468,Honey Gold,Iron - Amber,Glossy,,8,10,66.9289,6.6596,0.9944,0,4.6744,0.2794,4.9538,0,0.3456,11.635,0,1.8938,0,0,0.0018,0,0,0,0,2.4463,0,4.0463,0,0,0,0,0,0.0943,0,0,0
470,Hunter Green 2,Green,,,10,10,65.1842,12.1717,0,0,0.0475,7.4359,7.4835,0,3.5582,10.0551,0,0,0,0,0.0238,0,0,0.8542,0,0,0,0.0618,0.5458,0,0,0,0,0.0618,0,0,0
471,Val Cushing Hunter/Forest Green,Green,Glossy,,10,10,65.4378,7.882,0,0,1.82,1.954,3.774,0,3.3744,18.3172,0,0,0,0,0.0198,0,0,0,0,0,0,1.0906,0,0,0,0,0,0.1043,0,0,0
472,Ian Currie T.S.1,"Iron - Tessha, Hare's Fur",,,10,10,72.8854,6.9877,0,0,4.6218,0,4.6218,0,3.1694,7.687,0,0,0,0,0,0,0,0,0,0,0,4.6487,0,0,0,0,0,0,0,0,0
473,Ice Ice Baby,Specialty - Crackle,Glossy - Semi,Translucent,10,10,67.7379,12.9434,0.4502,0,4.0019,7.1283,11.1301,0,2.7862,4.0052,0,0,0,0,0.885,0,0,0,0,0,0,0.049,0,0,0,0,0,0.013,0,0,0
476,Iron Rust,Iron - Tenmoku,Glossy,,9,10,67.8153,9.2368,0,0,5.6502,0,5.6502,0,0,11.8899,0,0,0,0,0,0,0,0,0,0,0,5.4078,0,0,0,0,0,0,0,0,0
477,Israeli Blue #1,Blue,Satin - Matte,,9,10,63.416,12.0053,0,0,0.0522,6.8051,6.8573,0,8.4808,7.1699,0,0,0,0,0.0261,0,0,0,0,0.7117,0,0.0678,1.1973,0,0,0,0,0.0678,0,0,0
478,Jess' Rutile/Black,Black,,,10,10,59.6418,10.9159,2.1038,0,4.661,0,4.661,0,7.0524,11.3404,0,0,0,0,0,0,0,0,0,0,0,0.2234,0,0,0,0,0,4.0614,0,0,0
479,K9,Blue,Glossy,,10,10,64.5803,10.3334,0,0,4.6682,2.1415,6.8097,0,3.9111,7.5709,0,1.9302,0,0,0,0,0,0,0,0,0,1.1571,0,0,0,0,0,3.7072,0,0,0
480,Kaki,"Iron - Kaki, Tomato Red",,,10,10,73.383,9.4727,0,0,3.2528,0.8729,4.1256,0,3.7623,4.7945,0,0,0,0,0.814,0,0,0,0,0,0,3.051,0,0,0,0,0,0.5967,0,0,0
481,KAREN'S TOUCH GLAZE,Iron,Satin - Matte,Opaque,10,10,58.9807,11.7578,0,0,1.662,3.5861,5.2481,0,7.0531,13.7015,0,0,0,0,0.866,0,0,0,0,0,0,0.4642,0,0,0,0,0,0.0307,0,0,1.8979
482,KCAI BOUBARIC TESSHA SATURATE IRON,"Iron - Tessha, Hare's Fur",,,10,10,70.3658,8.0313,0,0,0.9747,1.8819,2.8566,0,0.239,12.6975,0,0,0,0,0,0,0,0,0,0,0,5.5638,0,0,0,0,0,0.2462,0,0,0
483,Ken's Great Glaze,Glaze,Glossy,Opaque,9,10,59.9172,10.784,0,0,8.3516,0.1274,8.4791,0,0.1381,7.8494,0,0.3578,8.6802,0,0,0,0,0,0,0,0,1.4601,0,0,0.2287,0,0,2.1053,0,0,0
486,Lab Fee Intense Red,Red - Stain,Glossy,Semi-opaque,8,10,65.5233,10.5911,0,0,2.6082,2.4656,5.0738,0,8.5392,10.1918,0,0,0,0,0,0,0,0,0,0,0,0.0756,0,0,0,0,0,0.0052,0,0,0
489,Leach Blue,Blue,Glossy,,9,10,63.505,7.4914,1.1488,0,4.7256,2.2527,6.9783,0,0.3109,18.0423,0,0,0,0,0.0021,0,0,0,0,0.3755,0,0.0297,0.6258,0,0,0,0,0.0037,0,0,1.4864
490,Lime Green,Green,,,9,10,62.6421,12.4541,0,2.8381,2.3975,7.6095,10.007,0,0.1644,0.6304,10.864,0,0,0,0,0,0,0.2536,0,0,0,0.0691,0,0,0,0,0,0.0772,0,0,0
492,Low-Expansion Glaze for Flameware,Glaze,,,10,11,73.7263,9.3001,0,7.8105,0.0066,0.0302,0.0368,0,6.9927,2.12,0,0,0,0,0,0,0,0,0,0,0,0.0136,0,0,0,0,0,0,0,0,0
493,Lucas Mottled Iron,Iron,,,8,10,62.7088,7.153,0,0,1.1157,0.5087,1.6244,0,0.2088,20.4838,0,0,0,0,0,0,0,0,0,0,0,7.5055,0,0,0,0,0,0.3158,0,0,0
494,Magnesium Mat-Carleton Ball,Matte - Magnesium Matte,Matte,Opaque,9,11,66.1455,5.7875,5.8972,0,4.9933,0.0215,5.0148,0,10.5759,6.5154,0,0,0,0,0,0,0,0,0,0,0,0.0215,0,0,0,0,0,0.0422,0,0,0
496,Mamo White,"White, Off-White",,,10,10,59.2144,13.2884,0,0,6.9513,0,6.9513,0,8.3349,8.335,0,0,0,0,0,0,0,0,0,0,0,0,0,0,0,0,0,0,0,0,3.8759
497,Mamo Matte,Matte,,,10,10,55.1042,12.2559,0,0,2.1436,4.6827,6.8264,0,9.2072,13.803,0,0,0,0,0,0,0,0,0,0,0,0.0106,0,0,0,0,0,0,0,0,2.7927
498,Val Cushing Mamo Satin Matte,Matte,Satin - Matte,,9,10,56.6597,14.1944,0,0,2.902,2.9299,5.8319,0,8.0012,12.2986,0,0,0,0,0.0134,0,0,0,0,0,0,0.0509,0,0,0,0,0,0.0349,0,0,2.9149
499,Manganese Saturated Glaze,Specialty - Metallic,,Opaque,10,10,61.8975,10.18,0,0,9.0295,0.0035,9.033,0,0.7634,2.8173,0,0,0,0,0.0058,0,0,0,0,14.9177,0,0.3702,0,0,0,0,0,0.0151,0,0,0
501,Martin's Movable Feast,Clear,Glossy,,10,10,74.4501,5.9126,1.1136,2.5264,1.0315,4.1234,5.1549,0,0.2472,2.3924,4.7704,3.3788,0,0,0.0013,0,0,0,0,0,0,0.0468,0,0,0,0,0,0.0053,0,0,0
502,Mashiko Synthetic AK5,Ash,,,10,10,75.651,9.6663,0,0,1.1661,2.4044,3.5705,0,2.8914,4.8125,0,0,0,0,0.1002,0,0,0,0,0.1329,0,2.6383,0,0,0,0,0,0.5371,0,0,0
503,Matt Butter,Matte - Magnesium Matte,Satin - Matte,Opaque,8,10,65.1345,5.4448,0,0,2.7789,1.3368,4.1157,0,12.8024,9.4704,0,0.7235,2.1937,0,0,0,0,0,0,0,0,0.0703,0,0,0,0,0,0.0447,0,0,0
504,Pete Pinnell Strontium Matte,Matte,Satin - Matte,,9,11,65.7141,12.451,0,1.0251,2.2916,7.2544,9.546,0,0.2425,0.6302,10.1878,0,0,0,0,0,0,0,0,0,0,0.1091,0,0,0,0,0,0.0941,0,0,0
507,Matte L.P.,Matte,Satin - Matte,Opaque,10,10,55.0071,12.3775,0,0,2.3419,1.0678,3.4097,0,7.994,19.1851,0,0,0,0,0,0,0,0,0,0,0.7653,0.0138,0.4821,0,0,0,0,0.7653,0,0,0
508,Matte Strontium,Matte,Satin - Matte,Opaque,8,10,56.2262,10.5099,0,0,1.9222,6.0366,7.9588,0,3.1674,10.8393,7.7072,0,0,0,0,0,0,0,0,0,0,1.0623,0,0,0,0,0,2.5288,0,0,0
510,Matte Cranshaw Satin,Matte,Satin - Matte,Translucent,10,10,69.5944,6.9704,0,0,3.0611,1.3923,4.4534,0,6.9582,11.7429,0,0,0,0,0.011,0,0,0,0,0,0,0.0465,0,0,0,0,0,0.0286,0,0.1947,0
511,Val Cushing Matte,Matte - Magnesium Matte,Satin - Matte,Opaque,9,10,48.6343,12.2545,0,0,2.0393,0.9298,2.969,0,12.4766,23.6535,0,0,0,0,0,0,0,0,0,0,0,0.012,0,0,0,0,0,0,0,0,0
512,Matte Hamada,Matte,Matte,Opaque,10,10,59.7391,10.7432,0,0,8.3427,0.1266,8.4694,0,0.1371,7.9243,0,0.4655,8.6856,0,0,0,0,0,0,0,0,1.5021,0,0,0.2289,0,0,2.1049,0,0,0
514,Matt Shannon's No-Craze Sr,Matte,Satin - Matte,Opaque,9,10,65.6367,14.5233,0,0.4925,2.845,9.0497,11.8947,0,0.1957,0.7408,6.3622,0,0,0,0,0,0,0,0,0,0,0.0728,0,0,0,0,0,0.0814,0,0,0
515,Matte Sondahl C-4,Matte,Matte,,8,8,55.2753,10.3641,2.2257,0,2.2328,3.0326,5.2653,0,8.7282,18.011,0,0,0.0801,0,0,0,0,0,0,0,0,0.0503,0,0,0,0,0,0,0,0,0
517,Mayan Blue,Blue,,,9,10,58.2942,5.6922,11.029,0,0.2761,2.4171,2.6932,0,3.0809,10.1448,0,0,0,0,0.0359,0,0,3.7702,0,0,0,0.365,4.8178,0,0,0,0,0.0769,0,0,0
519,Metallic Manganese,Specialty - Metallic,,Opaque,9,10,64.3511,8.887,0,0,4.9241,2.4724,7.3964,0,0.6277,1.5536,0,0,0,0,0,0,0,0,0,16.7388,0,0.4056,0,0,0,0,0,0.0398,0,0,0
521,Michael Simon Tessha,"Iron - Tessha, Hare's Fur",,,8,10,70.4068,7.9501,0,0,3.3889,0.1234,3.5123,0,0.1424,12.9529,0,0,0,0,0,0,0,0,0,0,0,4.7935,0,0,0,0,0,0.242,0,0,0
522,Michelle's,Glaze,Satin - Matte,Opaque,9,10,62.724,11.9001,0,0,2.1743,4.7267,6.901,0,0.1631,1.3245,0,15.6867,0,0,0.0178,0,0,1.1416,0,0,0,0.0949,0,0,0,0,0,0.0463,0,0,0
523,Midnight Cobalt Blue,Blue,Glossy,,9,10,69.4489,8.0319,0,0.369,2.6441,1.1509,3.795,0,0.0534,14.1288,0,0,0,0,0.0177,0,0,0,0,0,0,0.0582,4.0513,0,0,0,0,0.0459,0,0,0
525,Mint Green Matt,Green,Matte,Semi-opaque,10,10,53.7157,14.0094,0,0,1.781,3.7968,5.5778,0,0.1782,14.3813,0,3.3617,8.1546,0,0.0365,0,0,0,0,0,0,0.1411,0,0,0.3488,0,0,0.0948,0,0,0
526,Molasses VC,Iron,Glossy,,10,10,70.2721,5.9227,0.8213,0,2.2216,0.8974,3.1191,0,0.6989,15.2296,0,0,0,0,0.0054,0,0,0,1.2633,0,0,2.4304,0,0,0,0,0,0.2372,0,0,0
527,Molasses VC no GB,Iron,Glossy,,10,10,70.0535,6.095,1.1766,0,1.8128,1.4103,3.2231,0,0.4717,15.3401,0,0,0,0,0,0,0,0,1.1845,0,0,2.2228,0,0,0,0,0,0.2328,0,0,0
528,Moonglow,Green,Satin,Opaque,9,10,73.3637,6.4604,0,0,2.608,1.1853,3.7934,0,5.855,9.6878,0,0,0,0,0.012,0,0,0.0918,0,0,0.2531,0.3344,0.1173,0,0,0,0,0.0312,0,0,0
529,Moonlight,Blue - Rutile,Glossy,,10,10,66.1711,8.1674,3.7107,0,2.0166,2.9137,4.9303,0,0.9958,9.8606,0,0,1.5736,0,0.0127,0,0,0,0,0,0.9064,0.2254,0,0,0,0,0,3.4459,0,0,0
530,Murrow Variation,Glaze,,,9,10,67.4434,20.4152,0,1.1692,2.9813,7.3278,10.3091,0,0.1058,0.5308,0,0,0,0,0,0,0,0,0,0,0,0.0264,0,0,0,0,0,0,0,0,0
531,Navy w/gold flecks,Blue - Cobalt,,,10,10,68.8812,6.7151,2.8943,0,5.2997,1.3344,6.6341,0,4.5063,10.2846,0,0,0,0,0.0115,0,0,0,0,0,0,0.0349,0.012,0,0,0,0,0.0259,0,0,0
537,Oatmeal,Yellow,Matte,,10,10,56.2365,12.4946,0,0,6.7183,0.0166,6.7349,0,7.8702,10.9479,0,0,0,0,0.0277,0,0,0,0,0,0,0.2825,0,0,0,0,0,0.0719,0,3.3024,2.0314
539,Ohata Kaki,"Iron - Kaki, Tomato Red",Satin,Opaque,9,10,66.8044,6.9785,0,0,3.2921,1.5605,4.8526,0,3.4864,11.616,0,0,0,0,1.927,0,0,0,0,0,0,4.3147,0,0,0,0,0,0.0205,0,0,0
540,Oil spot,Iron - Tenmoku,Glossy,Opaque,10,11,74.7193,9.162,0,0,0.0111,8.059,8.0701,0,4.3538,0.01,0,0,0,0,0.0055,0,0,0,0,0,0,2.6265,1.0384,0,0,0,0,0.0144,0,0,0
541,John's Oil Spot #3,Iron - Oil Spot,Glossy,Opaque,10,11,74.5228,8.3838,0,0,0.0176,6.6295,6.6471,0,1.4641,4.1396,0,0,0,0,0.0088,0,0,0,0,0,0,2.5652,2.2456,0,0,0,0,0.0229,0,0,0
542,Bailey's Oil Spot,Iron - Oil Spot,Glossy,Opaque,10,11,70.9391,11.333,0.1415,0,1.9707,6.215,8.1857,0,4.571,2.319,0,0,0,0,0.0187,0,0,0,0,0,0,2.4433,0,0,0,0,0,0.0487,0,0,0
543,Oil Spot Harding,Iron - Oil Spot,Glossy,Opaque,10,10,71.1179,7.5765,0,0,1.9006,0.9068,2.8074,0,0.1468,12.4835,0,0,0,0,0,0,0,0,0,0,0,5.6185,0,0,0,0,0,0.2494,0,0,0
544,Oil Spot Harding Cover,Iron - Oil Spot,Glossy,Opaque,10,10,63.5441,10.0764,0,0,3.3328,1.5196,4.8523,0,0,7.4961,0,4.1696,3.9429,0,0,0,0,0,0,0,0,0.0197,0,0,0,0,0,0,0,5.899,0
546,Oil Spot Marcia's,Iron - Oil Spot,,,9,10,75.4176,12.2549,0,3.7442,2.4615,0.3426,2.8041,0,2.2041,0.2593,0,0,0,0,0.0867,0,0,0,0,0,0,2.4667,0,0,0,0,0,0.7625,0,0,0
547,Oil spot Traditional,Iron - Tenmoku,Glossy,Opaque,10,11,69.6425,8.7999,0,0,5.6031,2.5547,8.1579,0,2.4516,6.4738,0,0,0,0,1.1126,0,0,0,0,0,0,3.3617,0,0,0,0,0,0,0,0,0
548,Oilspot Red,Iron - Oil Spot,Glossy,Opaque,9,10,69.2282,5.5621,0,0,4.3662,0.022,4.3882,0,2.9729,9.4747,0,1.0199,0,0,2.2307,0,0,0,0,0,0,5.0549,0,0,0,0,0,0.0683,0,0,0
550,Opal Feldspathic,Clear,Glossy,Translucent,9,10,66.7177,8.6521,0,0,7.6225,0.0279,7.6504,0,0.0321,12.396,0,0,4.4692,0,0,0,0,0,0,0,0,0.0279,0,0,0,0,0,0.0546,0,0,0
551,Pinnell Orange Red,Red - Copper,,,10,10,67.6238,7.6285,3.8087,0,1.652,5.8499,7.5018,0,0.9409,10.3164,0,0,1.4554,0,0.0069,0,0,0,0,0,0,0.0453,0,0,0.1974,0,0,0.0124,0,0,0.4623
552,Orange Temple,Iron,,,10,10,62.8665,11.1721,0,0,4.2481,2.3708,6.6189,0,0.1014,12.7754,0,0,2.6311,0,0.0078,0,0,0,0,0,0,1.7322,0,0,0,0,0,2.0946,0,0,0
557,Pewter Spotty Matte,Matte,Matte,Opaque,10,10,63.8241,6.2918,0,0,3.0338,1.3808,4.4146,0,0.0109,11.0589,0,0,0,0,0.0078,0,0,0,0,0,0,5.5859,0,0,0,0,0,8.8061,0,0,0
558,Pink Nickel Crystal,Crystalline,Satin - Matte,Transparent,9,9,54.8786,6.3378,0,0,3.2194,1.4658,4.6853,0,0.0091,0.1733,0,16.1978,15.2802,0,0.0065,0,0,0,0,0,0,0.0358,0,2.3786,0,0,0,0.0169,0,0,0
559,pink nickel crystal Bohls,Crystalline,Satin - Matte,Opaque,9,9,54.8786,6.3378,0,0,3.2194,1.4658,4.6853,0,0.0091,0.1733,0,16.1978,15.2802,0,0.0065,0,0,0,0,0,0,0.0358,0,2.3786,0,0,0,0.0169,0,0,0
560,Pink Shocking,Matte,Satin - Matte,Opaque,7,9,47.498,7.8503,0,0,5.9746,0,5.9746,0,0,0,0,19.254,17.5146,0,0,0,0,0,0,0,0,0,0,1.9085,0,0,0,0,0,0,0
561,Pink-Beige,Glaze,,,10,10,62.781,8.21,0,0,5.2881,0.0791,5.3673,0,0.0915,14.6617,0,0,2.6947,0,0.0134,0,0,0,0,0,0,0.3838,0,0,0,0,0,5.7966,0,0,0
562,Plum Dark,Blue,Glossy,Translucent,9,10,63.6851,6.827,0,0,1.2429,3.9924,5.2354,0,5.9477,11.9992,2.9206,0,0,0,0.0053,0,0,0,0,2.8963,0,0.0295,0.4402,0,0,0,0,0.0138,0,0,0
563,Val Cushing V.C. Plum to Black IR-A,Black,Glossy,Opaque,9,10,61.217,6.9243,5.4978,0,2.7405,2.1395,4.88,0,1.2583,15.8138,0,0,0,0,0.0231,0,0,0,0,0,0,4.3338,0,0,0,0,0,0.0519,0,0,0
567,Purple (from Walter Donald Kring),Red - Copper,Glossy,Opaque,9,10,67.7085,6.0658,3.6595,0,5.515,0.6136,6.1287,0,4.3971,8.7484,0,0,1.5459,0,0.0067,0,0,0,0,0,0,0.0238,0.0294,0,0.2829,0,0,0.0119,0,0,1.3915
568,Purple Chun,Red - Copper,Glossy,Opaque,10,10,67.9428,4.5859,2.6985,0,2.0308,6.4068,8.4376,0,0.033,13.9238,0,1.4588,0,0,0.0024,0,0,0,0,0,0,0.0436,0,0,0.2914,0,0,0.0566,0,0,0.5255
569,Tom Coleman Purple,Red - Copper,Glossy,Opaque,10,10,70.1604,5.8926,1.3579,0,3.7449,1.9283,5.6732,0,2.2237,8.972,0,1.7867,2.167,0,0.0025,0,0,0,0,0,0,0.0308,0.1186,0,1.142,0,0,0.0044,0,0,0.4681
570,Purple Emily,Matte - Magnesium Matte,Matte,Opaque,9,9,64.509,5.8972,5.656,0,4.8053,0.0786,4.8838,0,10.2161,6.272,0,0,0,0,0,0,0,0,0,0,0,0.0507,1.6094,0,0,0,0,0.0485,0,0,0.8572
571,Purple Emily's,Matte - Magnesium Matte,Satin,Opaque,10,10,67.1331,5.8346,2.9596,0,4.7956,0.5791,5.3748,0,10.7924,5.1377,0,0,0,0,0.0054,0,0,0,0,0,0,0.0679,1.5964,0,0,0,0,0.0497,0,1.0486,0
572,Purple Haze,Purple,Glossy,Opaque,10,10,64.9474,6.3878,1.7918,0,3.6006,1.9331,5.5337,0,2.7509,10.0762,0,0,3.4811,0,0.0033,0,0,0,0,0,0,0.0328,0,0,0.6006,0,0,2.9621,0,0,1.4324
573,Purple Rain,Purple,,,8,8,71.5891,6.0122,1.3802,0,3.821,1.9666,5.7876,0,2.2603,9.1174,0,1.8161,0.2164,0,0.0025,0,0,0,0,0,0,0.0314,0.1481,0,1.1574,0,0,0.0045,0,0,0.4768
574,Raspberry Red to Pale Seagreen,Red,Glossy,,10,10,64.7562,6.6357,0,0,2.2641,1.0274,3.2915,0,4.2241,16.0727,0,0,0,0,0.229,0,0,0,0,0,0,0.0539,0,0,4.6962,0,0,0.0407,0,0,0
575,Red Bailey's,"Iron - Kaki, Tomato Red",Glossy - Semi,Opaque,10,10,63.6622,8.5496,0,2.248,3.2908,1.5004,4.7912,0,5.476,9.3572,0,0,0,0,2.7574,0,0,0,0,0,0,3.1583,0,0,0,0,0,0,0,0,0
576,Red Copper,Red - Copper,Glossy,Opaque,9,10,69.4995,7.6754,1.9733,0,2.4813,2.669,5.1502,0,0.6035,13.2053,0.0244,0,0,0,0.0116,0,0,0,0,0,0,0.0452,0,0,0.8512,0,0,0.0301,0,0,0.9304
580,Val Cushing Red Shaner,"Iron - Kaki, Tomato Red",Satin - Matte,Opaque,10,10,58.649,12.9337,0,0,3.9075,1.7787,5.6862,0,2.3304,17.7882,0,0,0,0,0.8845,0,0,0,0,0,0,1.7036,0,0,0,0,0,0.0244,0,0,0
582,Red to Green Staley,Red,Glossy,Semi-opaque,10,10,68.6908,8.9821,0,0,3.6722,1.6692,5.3414,0,0.7683,11.2473,0,0,0,0,0.0163,0,0,0,0,0,0,0.4718,0,0,4.4395,0,0,0.0425,0,0,0
583,Rene' Ben Lisa (France),Iron - Celadon,Glossy,,10,10,72.8961,8.7023,0,0,6.8297,0,6.8297,0,0.005,9.5242,0,1.6063,0,0,0,0,0,0,0,0,0,0.4363,0,0,0,0,0,0,0,0,0
584,Rhodes Magnesia Base,"White, Off-White",Matte - Semi,,10,10,69.1812,6.0936,3.2223,0,3.1241,1.9466,5.0708,0,10.8272,5.5128,0,0,0,0,0.0118,0,0,0,0,0,0,0.0545,0,0,0,0,0,0.0258,0,0,0
585,Richard's Drip Fake Ash,Ash,Matte,Translucent,10,10,49.1168,10.4062,0,0,1.9543,0.8794,2.8338,0,1.8106,35.5905,0,0,0,0,0.0373,0,0,0,0,0,0,0.108,0,0,0,0,0,0.0969,0,0,0
588,Val Cushing V.C. Rivulet,Ash,Matte - Semi,,9,10,41.4778,6.6202,0,0,0.2582,0.1721,0.4303,0,7.5297,34.4615,0,6.8311,0,0,0,0,0,0,0,0,0,2.3117,0,0,0,0,0,0.3376,0,0,0
590,Val Cushing V.C. Rivulet #1 from Bohls,Ash - Slip-Based,Satin - Matte,Opaque,9,9,41.2729,9.684,0,0,0.1673,0.0849,0.2522,0,0.1237,29.8284,13.4129,5.014,0,0,0.0363,0,0,0,0,0,0,0.1575,0,0,0,0,0,0.2182,0,0,0
591,Rivulet VC 1 + 2,Ash - Slip-Based,,,9,9,41.8495,8.1701,0,0,0.2174,0.1321,0.3495,0,4.0501,32.6221,6.4565,6.0339,0,0,0.0175,0,0,0,0,0,0,0.167,0,0,0,0,0,0.284,0,0,0
592,Robbie's Y Glaze for Exteriors,Glaze,,,10,10,59.3456,8.4854,0,0,3.5496,1.6786,5.2282,0,0.092,19.3582,0,0,0,0,0.0134,0,0,0,0,0,0,0.0879,0,0,0,0,0,7.3892,0,0,0
594,Rutile Blue,Blue,Glossy,,10,10,61.5403,7.9729,0,0,3.9264,0.0123,3.9387,0,5.9782,13.8141,0,0,0,0,0.0204,0,0,0,0,0,0,0.3987,0,0,0,0,0,6.3366,0,0,0
595,Rutile Blue #1,Blue,Satin,,9,10,61.7236,7.9651,0,0,2.508,1.0907,3.5986,0,5.9647,14.0266,0,0,0,0,0.0203,0,0,0,0,0,0,0.4076,0,0,0,0,0,6.2935,0,0,0
596,Rutile Blue #2,Blue,Satin,,9,10,61.9103,8.011,0,0,2.4196,1.0518,3.4714,0,5.9815,13.9207,0,0,0,0,0.0212,0,0,0,0,0,0,0.4085,0,0,0,0,0,6.2754,0,0,0
597,Rutile Blue I,Blue,Glossy,,10,11,68.6037,8.0629,0,0,2.154,0.9747,3.1286,0,0.0333,14.2979,0,0,0,0,0.0238,0,0,0,0,0,0,0.3721,0,0,0,0,0,5.4777,0,0,0
598,Rutile Blue II,Blue,Glossy,,10,10,62.6376,7.7006,0,0,2.2405,1.0149,3.2555,0,5.9571,13.7403,0,0,0,0,0.0212,0,0,0,0,0,0,0.4104,0,0,0,0,0,6.2772,0,0,0
599,Rutile Blue SEGAR,Blue,Glossy,Semi-opaque,9,10,69.582,7.2547,0,0,5.1815,0.0561,5.2375,0,0.0647,12.2145,0,0,0,0,0,0,0,0,0,0,0.9808,1.1719,0,0,0,0,0,3.494,0,0,0
602,Sapergia Base,Glaze,,,10,10,62.9008,8.2527,0,0,2.3348,1.2234,3.5582,0,6.0551,13.0792,0,0,0,0,0.0061,0,0,0,0,0,0,0.5586,0,0,0,0,0,5.5892,0,0,0
603,Satin in Theory,"White, Off-White",,,,,78.296,6.2805,0,0,2.3995,0,2.3995,0,2.2926,10.7314,0,0,0,0,0,0,0,0,0,0,0,0,0,0,0,0,0,0,0,0,0
604,Satin Matte Carlton Ball,Clear,Satin - Matte,Translucent,7,9,63.7169,13.0756,0,0,8.3359,1.874,10.21,0,0.0295,10.388,0,2.5728,0,0,0,0,0,0,0,0,0,0.0074,0,0,0,0,0,0,0,0,0
605,Satin Matte G218 Conrad's,Matte,Satin - Matte,,5,9,66.544,7.1191,3.086,0,0.0342,6.5057,6.5399,0,10.997,5.6783,0,0,0,0,0.0056,0,0,0,0,0,0,0.0201,0,0,0,0,0,0.01,0,0,0
606,Satin matte speckled light tan,Matte,Satin - Matte,,8,9,59.4591,4.7238,0,0,1.1184,0.4249,1.5434,0,23.0375,9.9972,0,0,0,0,0,0,0,0,0,0,0,1.0741,0,0,0,0,0,0.1649,0,0,0
607,Satin Matte Robin Hopper,Matte - Magnesium Matte,Satin - Matte,Semi-opaque,10,10,52.5976,12.6718,3.0353,0,6.4086,0.509,6.9176,0,9.2569,11.3,0,0,0,0,0.0055,0,0,0,0,0,0,0.0198,0,0,0,0,0,0.0099,0,0,4.1857
608,satin mix M3,Clear,,,9,10,61.2407,10.5231,0,0,0.8199,0.8868,1.7066,0,6.2206,13.7331,6.28,0,0,0,0.0396,0,0,0,0,0,0,0.1227,0,0,0,0,0,0.1336,0,0,0
609,Satin Nightmare,Iron,Satin - Matte,,9,10,59.6607,12.7358,0,0,1.7615,1.9937,3.7552,0,0.1774,19.8145,0,0,0,0,0.034,0,0,0,0,0,0,3.6641,0,0,0,0,0,0.1583,0,0,0
610,Satin Rick Haynes,"White, Off-White",Satin - Matte,Semi-opaque,9,10,69.8009,7.1789,0,0,1.4721,4.7935,6.2656,0,7.4149,9.2776,0,0,0,0,0,0,0,0,0,0,0,0.062,0,0,0,0,0,0,0,0,0
611,Satin Rust - Finnerty,Glaze,Satin - Matte,Opaque,9,10,58.1794,10.6422,0,5.2602,0,0,0,0,0,11.5922,7.958,0,5.2802,0,0,0,0,0.2356,0,0,0,0.8522,0,0,0,0,0,0,0,0,0
612,Saturated Iron Earlham,"Iron - Kaki, Tomato Red",Glossy,Opaque,9,9,66.8885,9.5325,0,0,6.0579,0.0763,6.1341,0,0.0909,12.3488,0,0,0,0,0.0163,0,0,0,0,0,0,4.9466,0,0,0,0,0,0.0423,0,0,0
613,Val Cushing Saturated Iron Oharata Red,"Iron - Kaki, Tomato Red",Satin,,9,12,67.7398,6.4019,0,0,3.2973,1.5947,4.892,0,3.1402,11.631,0,0,0,0,2.2788,0,0,0,0,0,0,3.8685,0,0,0,0,0,0.0478,0,0,0
614,Saturated Iron Ohata Kaki,"Iron - Kaki, Tomato Red",Glossy - Semi,Opaque,9,10,70.3145,7.1945,0,0,3.5274,1.6057,5.1331,0,3.6394,7.042,0,0,0,0,2.0634,0,0,0,0,0,0,4.5912,0,0,0,0,0,0.0219,0,0,0
615,Saturated Iron Persimmon,"Iron - Kaki, Tomato Red",Glossy - Semi,Opaque,9,10,71.2918,8.2417,0,0,5.016,2.3754,7.3914,0,0.1005,9.7049,0,0,0,0,0,0,0,0,0,0,0,0.9982,0,0,0,0,0,2.2715,0,0,0
616,Saturated Iron Red,"Iron - Kaki, Tomato Red",Glossy - Semi,Opaque,8,9,62.8475,7.7532,0,0,5.983,0,5.983,0,5.5709,11.1646,0,0,0,0,2.8685,0,0,0,0,0,0,3.8123,0,0,0,0,0,0,0,0,0
618,Val Cushing V.C. Saturated Iron,"Iron - Kaki, Tomato Red",Glossy,,9,10,70.5798,8.0214,0,0,2.0131,1.7698,3.7829,0,0.0389,12.2466,0,1.0581,0,0,0.0191,0,0,0,0,0,0,4.2034,0,0,0,0,0,0.0497,0,0,0
619,Semi Matte Red,Red - Copper,Matte - Semi,,10,10,65.8639,5.9383,1.9843,0,3.0253,2.3255,5.3508,0,0.0695,11.1904,0,0,5.3093,0,0,0,0,0,0,0,0,0.0459,0,0,0.2152,0,0,0.0624,0,0,3.9701
620,Semi-Matt White,"White, Off-White",Matte - Semi,,10,10,69.9715,9.1255,0,0,2.6018,3.0316,5.6334,0,0.1995,12.5317,0,0,0,0,0,0,0,0,0,0,0,0.0691,0,0,0,0,0,0.1075,0,0,2.3618
622,SG-21,Matte - Magnesium Matte,Matte,Semi-opaque,10,10,54.9468,9.9895,0,0,1.5854,3.3848,4.9702,0,15.2371,14.7196,0,0,0,0,0.0208,0,0,0,0,0,0,0.0618,0,0,0,0,0,0.0542,0,0,0
623,SG-21 adjusted,Matte - Magnesium Matte,Matte,Semi-opaque,10,10,58.771,11.7571,0,0,1.3389,2.9248,4.2638,0,12.5487,12.6367,0,0,0,0,0.0161,0,0,0,0,0,0,0.0066,0,0,0,0,0,0,0,0,0
624,Shaner Oribe,Green - Oribe,Glossy,,10,11,65.9363,6.8258,0,0,2.2882,1.0699,3.3581,0,4.2906,16.2021,0,0,0,0,0.2307,0,0,0,0,0,0,0.0701,0,0,3.0453,0,0,0.041,0,0,0
625,Shino #1 Malcolm Davis,Shino,,,9,10,62.0427,15.7369,0,0,1.8697,19.2326,21.1023,0,0.2238,0.5269,0,0,0,0,0.0143,0,0,0,0,0,0,0.1398,0,0,0,0,0,0.2132,0,0,0
626,Shino #1 Warren MacKenzie's,Shino,,,9,10,68.075,16.5385,0,2.8168,2.2167,9.0375,11.2541,0,0.3227,0.6274,0,0,0,0,0,0,0,0,0,0,0,0.1572,0,0,0,0,0,0.2083,0,0,0
627,Shino #2 Malcolm Davis,Shino,,,9,10,62.8642,16.9564,0,0,1.8618,17.1705,19.0323,0,0.2209,0.5334,0,0,0,0,0.0242,0,0,0,0,0,0,0.1542,0,0,0,0,0,0.2145,0,0,0
630,Shino #2 Oestreich,Shino,Glossy - Semi,Opaque,9,10,68.0169,17.8951,0,2.7976,2.0355,7.9762,10.0117,0,0.2149,0.6997,0,0,0,0,0.0189,0,0,0,0,0,0,0.1413,0,0,0,0,0,0.2039,0,0,0
631,Shino #2 Warren MacKenzie's,Shino,,,9,10,68.0229,14.9795,0,6.8578,3.2002,6.6144,9.8146,0,0.0219,0.1878,0,0,0,0,0.0156,0,0,0,0,0,0,0.0593,0,0,0,0,0,0.0406,0,0,0
632,Shino #3 Malcolm Davis,Shino,,,9,10,63.2286,16.7259,0,0,2.211,16.0539,18.2649,0,0.3974,0.7201,0,0,0,0,0.0315,0,0,0,0,0,0,0.353,0,0,0,0,0,0.2785,0,0,0
635,Shino #4 David Cuzick,Shino,Glossy,,10,10,67.8229,16.9277,0,0.8787,2.5562,10.5024,13.0586,0,0.2612,0.6953,0,0,0,0,0.006,0,0,0,0,0,0,0.1368,0,0,0,0,0,0.2129,0,0,0
636,Shino - Roach Trap,Shino,,,10,10,65.9363,15.1282,0,6.9235,1.4766,9.6737,11.1503,0,0.1171,0.6528,0,0,0,0,0.0075,0,0,0,0,0,0,0.0648,0,0,0,0,0,0.0194,0,0,0
639,Shino Brian Jensen's 329 red,Shino,Glossy - Semi,Opaque,10,10,63.2284,15.1296,0,0,2.3357,17.6145,19.9502,0,0.3688,0.7427,0,0,0,0,0.0202,0,0,0,0,0,0,0.325,0,0,0,0,0,0.2351,0,0,0
640,Shino C10R Revised Shaner,Shino,,,10,10,67.8691,19.6613,0,2.5729,1.8039,6.7943,8.5982,0,0.2135,0.6461,0,0,0,0,0.0365,0,0,0,0,0,0,0.1743,0,0,0,0,0,0.2281,0,0,0
641,Shino Carbon Trap,Shino,Glossy,Opaque,9,10,62.9336,13.5829,0,6.8334,2.636,13.1158,15.7518,0,0.1427,0.6816,0,0,0,0,0.0066,0,0,0,0,0,0,0.0504,0,0,0,0,0,0.0171,0,0,0
642,Shino Carbon Trapping Orange,Shino,Glossy,Opaque,10,11,65.9963,15.775,0,1.784,1.6488,13.7544,15.4032,0,0.2427,0.4391,0,0,0,0,0.0034,0,0,0,0,0,0,0.1871,0,0,0,0,0,0.1691,0,0,0
643,Shino Craig Pearce Salt,Shino,,,10,12,67.1512,16.5576,0,0,2.9369,12.3593,15.2962,0,0.1635,0.7559,0,0,0,0,0,0,0,0,0,0,0,0.0501,0,0,0,0,0,0.0255,0,0,0
644,Shino David Shaner,Shino,Glossy,,9,10,67.2679,21.0508,0,2.6654,1.5367,6.6583,8.195,0,0.1701,0.4183,0,0,0,0,0,0,0,0,0,0,0,0.0857,0,0,0,0,0,0.1469,0,0,0
645,Shino David Shaner's Carbon Trap,Shino,Glossy,Opaque,9,10,69.6329,15.8865,0,2.2827,1.8023,9.2876,11.0899,0,0.2753,0.5295,0,0,0,0,0.0036,0,0,0,0,0,0,0.148,0,0,0,0,0,0.1515,0,0,0
647,Shino Dry,Shino,Matte,Semi-opaque,10,10,67.7205,19.2482,0,5.6285,1.6045,5.0063,6.6109,0,0.1232,0.4509,0,0,0,0,0.032,0,0,0,0,0,0,0.1027,0,0,0,0,0,0.0831,0,0,0
648,Shino Glaze,Shino,Glossy,,9,10,65.6555,16.913,0,5.7964,1.5169,9.162,10.6789,0,0.2009,0.4283,0,0,0,0,0.0066,0,0,0,0,0,0,0.1191,0,0,0,0,0,0.2013,0,0,0
650,shino Gustin,Shino,,,10,10,68.0952,17.3085,0,2.876,2.1131,8.3331,10.4462,0,0.2147,0.721,0,0,0,0,0.0131,0,0,0,0,0,0,0.13,0,0,0,0,0,0.1953,0,0,0
651,Shino Gustin Recalc,Shino,,,10,10,67.472,18.7212,0,2.9043,1.772,8.507,10.279,0,0.0851,0.5174,0,0,0,0,0,0,0,0,0,0,0,0.021,0,0,0,0,0,0,0,0,0
652,Val Cushing Shino Gustin Rev.,Shino,Glossy,,9,10,68.6176,17.2755,0,2.7997,2.028,8.1544,10.1824,0,0.199,0.6917,0,0,0,0,0,0,0,0,0,0,0,0.1034,0,0,0,0,0,0.1307,0,0,0
653,Shino Gustin's #1,Shino,,,9,10,68.794,16.8509,0,2.8176,1.6669,8.7519,10.4188,0,0.275,0.5042,0,0,0,0,0.0127,0,0,0,0,0,0,0.1641,0,0,0,0,0,0.1628,0,0,0
654,Shino Gustin's #1 Variation,Shino,,,9,10,68.8775,15.7282,0,2.8639,2.0354,8.7905,10.8259,0,0.5126,0.4666,0,0,0,0,0.0292,0,0,0,0,0,0,0.5186,0,0,0,0,0,0.1774,0,0,0
657,Shino J. Kalin's Pull-it-out-of-a-hat,Shino,Glossy - Semi,Opaque,9,10,71.1005,16.5791,0,2.7506,1.6708,7.366,9.0369,0,0.085,0.4266,0,0,0,0,0,0,0,0,0,0,0,0.0213,0,0,0,0,0,0,0,0,0
658,Shino Jack Troy's Carbon Trap,Shino,,,9,10,67.1005,15.9873,0,5.4652,1.7449,8.661,10.4058,0,0.0886,0.8658,0,0,0,0,0,0,0,0,0,0,0,0.0357,0,0,0,0,0,0.051,0,0,0
659,Shino Jeff Oestreich's,Shino,,,10,10,68.5404,16.9577,0,2.9042,2.0873,8.3047,10.392,0,0.1863,0.7145,0,0,0,0,0.0131,0,0,0,0,0,0,0.1241,0,0,0,0,0,0.1678,0,0,0
660,Jeff Oestreich's Shino,Shino,Glossy,,10,10,65.6914,16.8998,0,5.7366,1.5357,9.1791,10.7148,0,0.2006,0.4327,0,0,0,0,0.0065,0,0,0,0,0,0,0.1183,0,0,0,0,0,0.1992,0,0,0
661,Shino Jeremy's Green,Shino,Glossy,,10,10,68.622,15.8923,0,2.8562,2.3897,8.1572,10.547,0,0.5026,0.6716,0,0,0,0,0.0163,0,0,0.1153,0,0,0,0.4857,0.1474,0,0,0,0,0.1435,0,0,0
662,Shino JP's #1006 Orange Carbon Trap,Shino,,,9,10,68.6832,16.0656,0,2.8599,2.3185,8.7493,11.0678,0,0.2035,0.8473,0,0,0,0,0.0031,0,0,0,0,0,0,0.1035,0,0,0,0,0,0.1662,0,0,0
663,Shino JP's #1188 White/Orange/Pink Super Carbon trap,Shino - Carbon Trap,,,9,10,69.1617,15.5296,0,3.0155,3.6579,7.7322,11.3901,0,0.1722,0.481,0,0,0,0,0,0,0,0,0,0,0,0.0981,0,0,0,0,0,0.1519,0,0,0
664,Shino June Perry's #1013 Peach to Red,Shino,,,10,11,65.6862,16.8913,0,5.8527,1.5127,9.1044,10.6171,0,0.2004,0.4269,0,0,0,0,0.0063,0,0,0,0,0,0,0.1184,0,0,0,0,0,0.2007,0,0,0
665,Shino June Perry's #1127 Red,Shino,,,10,10,72.7333,18.8116,0,0,1.6288,3.9062,5.535,0,0.7518,0.7538,0,0,0,0,0.0372,0,0,0,0,0,0,0.8626,0,0,0,0,0,0.5146,0,0,0
666,Shino June Perry's #1227 Ferguson,Shino,,,10,10,68.8855,16.3707,0,2.3619,2.3782,8.6542,11.0324,0,0.2226,0.8213,0,0,0,0,0.0037,0,0,0,0,0,0,0.1154,0,0,0,0,0,0.1866,0,0,0
667,Shino June Perry's #789 Orange,Shino,,,9,9,71.8578,14.3682,0,0,7.064,5.8935,12.9575,0,0.1758,0.4803,0,0,0,0,0.0026,0,0,0,0,0,0,0.1093,0,0,0,0,0,0.0484,0,0,0
668,Shino June Perry's #790 Red,Shino,,,9,9,73.302,16.6307,0,0,6.2901,2.4585,8.7486,0,0.3275,0.3399,0,0,0,0,0,0,0,0,0,0,0,0.2111,0,0,0,0,0,0.4402,0,0,0
669,Shino June Perry's Another Possibility,Shino,,,9,10,74.7275,14.626,0,0,9.8895,0.0872,9.9767,0,0.1788,0.0965,0,0,0,0,0,0,0,0,0,0,0,0.1241,0,0,0,0,0,0.2704,0,0,0
670,Shino June Perry's Possibility,Shino,,,9,10,69.9514,16.7509,0,0,2.9053,8.9886,11.8939,0,0.2803,0.7793,0,0,0,0,0,0,0,0,0,0,0,0.1323,0,0,0,0,0,0.2119,0,0,0
671,Shino Kalin's Green,Shino,,,9,10,68.5934,15.7317,0,2.8626,2.4208,8.1833,10.6041,0,0.5218,0.6963,0,0,0,0,0.0292,0,0,0.1156,0,0,0,0.5203,0.1477,0,0,0,0,0.1773,0,0,0
672,Shino Kansas City,Shino,Satin,Opaque,10,10,69.3147,15.456,0,2.8727,2.3171,8.7668,11.0838,0,0.1804,0.8498,0,0,0,0,0,0,0,0,0,0,0,0.0971,0,0,0,0,0,0.1455,0,0,0
673,Shino Kansas City no spod,Shino,Satin,Opaque,10,10,69.9252,15.2819,0,2.6489,2.5588,8.2832,10.842,0,0.1302,1.1393,0,0,0,0,0,0,0,0,0,0,0,0.0325,0,0,0,0,0,0,0,0,0
674,Shino Kansas City no spod w/soda,Shino,Satin,Opaque,10,10,69.6184,15.8052,0,2.6416,2.0294,8.8273,10.8568,0,0.1033,0.9489,0,0,0,0,0,0,0,0,0,0,0,0.0258,0,0,0,0,0,0,0,0,0
675,Shino Linda's,Shino,,,9,10,67.4983,16.4545,0,4.7844,1.7478,8.7069,10.4547,0,0.1511,0.4699,0,0,0,0,0.0065,0,0,0,0,0,0,0.0777,0,0,0,0,0,0.1028,0,0,0
677,Shino Malcolm Davis #2,Shino,,,9,10,62.9395,17.0037,0,0,1.8719,17.0316,18.9035,0,0.2221,0.5362,0,0,0,0,0.0243,0,0,0,0,0,0,0.155,0,0,0,0,0,0.2156,0,0,0
678,Shino Malcolm Davis #3,Shino,,,9,10,63.386,16.7481,0,0,2.2193,15.8487,18.0681,0,0.4062,0.7163,0,0,0,0,0.0318,0,0,0,0,0,0,0.3626,0,0,0,0,0,0.2811,0,0,0
679,Shino Malcolm Davis Carbon Trap,Shino,Glossy,Opaque,10,10,62.2585,17.1004,0,0,2.1485,17.0885,19.237,0,0.235,0.7464,0,0,0,0,0.0261,0,0,0,0,0,0,0.165,0,0,0,0,0,0.2316,0,0,0
682,Shino McKenzie,Shino,Glossy - Semi,Opaque,10,10,67.2189,15.7195,0,5.4706,1.7683,8.682,10.4504,0,0.0974,0.8894,0,0,0,0,0.0125,0,0,0,0,0,0,0.0665,0,0,0,0,0,0.075,0,0,0
683,Shino Neely's Dark,Shino,Glossy - Semi,Opaque,10,10,68.0949,16.5642,0,5.2467,1.4182,7.1335,8.5516,0,0.2336,0.8294,0,0,0,0,0.0072,0,0,0,0,0,0,0.1595,0,0,0,0,0,0.3127,0,0,0
