Repository: derekphilipau/glazy-data

# glazy-data
Public data from the Glazy database

## About

The Glazy database of ceramic recipes was originally seeded with data from [Linda Arbuckle's](http://lindaarbuckle.com)  [GlazeChem database](http://lindaarbuckle.com/arbuckle_handouts.html), John Sankey's [glaze database](http://www.johnsankey.ca/glazedata.html) (which is based on the extensive work by [Alisa Clausen](https://glazy.org/u/alisaclausen)), and [Louis Katz's](http://www.louiskatz.net) [Hyperglaze database](http://falcon.tamucc.edu/~lkatz/allglazes.txt).

This repository intends to continue the tradition of making recipes publicly available.  This archived data only includes publicly shared recipes and materials.

File: glazy-data-glazes-simplified-20201210.csv (part 3 of 47)
id,name,material_type_concatenated,surface_type,transparency_type,from_orton_cone,to_orton_cone,SiO2_percent_mol,Al2O3_percent_mol,B2O3_percent_mol,Li2O_percent_mol,K2O_percent_mol,Na2O_percent_mol,KNaO_percent_mol,BeO_percent_mol,MgO_percent_mol,CaO_percent_mol,SrO_percent_mol,BaO_percent_mol,ZnO_percent_mol,PbO_percent_mol,P2O5_percent_mol,F_percent_mol,V2O5_percent_mol,Cr2O3_percent_mol,MnO_percent_mol,MnO2_percent_mol,FeO_percent_mol,Fe2O3_percent_mol,CoO_percent_mol,NiO_percent_mol,CuO_percent_mol,Cu2O_percent_mol,CdO_percent_mol,TiO2_percent_mol,ZrO_percent_mol,ZrO2_percent_mol,SnO2_percent_mol
685,Shino Oestreich  #2,Shino,,,9,10,67.9608,17.8837,0,2.7121,2.0381,8.1137,10.1518,0,0.2199,0.6981,0,0,0,0,0.0185,0,0,0,0,0,0,0.1441,0,0,0,0,0,0.2111,0,0,0
687,Shino Orange,Shino,Glossy,,9,10,68.907,16.7495,0,2.7699,2.0948,7.9963,10.0911,0,0.3258,0.7153,0,0,0,0,0.0156,0,0,0,0,0,0,0.2381,0,0,0,0,0,0.1878,0,0,0
688,Tom Coleman Shino P.D. Crack,Shino,Glossy,Opaque,10,10,65.6954,18.8281,0,2.1957,2.1363,6.5085,8.6447,0,3.7324,0.4833,0,0,0,0,0.0355,0,0,0,0,0,0,0.1696,0,0,0,0,0,0.2153,0,0,0
689,Shino Paul Davis,Shino,Glossy,,10,10,63.1005,19.8222,0,6.0544,1.6817,6.6993,8.381,0,0.2258,0.4726,0,0,0,0,0,0,0,0,0,0,0,0.0835,0,0,0,0,0,0,0,1.86,0
691,Shino Shaner's Sinter,Shino,Glossy,Opaque,9,10,67.8363,19.8244,0,2.427,1.8015,6.8019,8.6033,0,0.2162,0.6432,0,0,0,0,0.0381,0,0,0,0,0,0,0.1787,0,0,0,0,0,0.2328,0,0,0
693,Shino Slip Anderson Ranch,Shino,,,9,10,67.9407,19.6548,0,2.3474,1.772,6.8204,8.5924,0,0.3175,0.6635,0,0,0,0,0.037,0,0,0,0,0,0,0.2209,0,0,0,0,0,0.2259,0,0,0
694,Shino SO41,Shino,Glossy,Opaque,9,10,67.2172,15.7193,0,5.4713,1.7682,8.6834,10.4516,0,0.0974,0.8893,0,0,0,0,0.0125,0,0,0,0,0,0,0.0664,0,0,0,0,0,0.075,0,0,0
696,Shino Southwest Craft Center,Shino,Glossy,Opaque,9,10,68.5698,16.1047,0,4.3008,1.9987,7.8913,9.8899,0,0.2864,0.5761,0,0,0,0,0,0,0,0,0,0,0,0.141,0,0,0,0,0,0.1313,0,0,0
698,Shino Tight Crawl,Shino,Glossy,Semi-opaque,10,10,68.4809,19.4171,0,0,2.3704,8.5492,10.9195,0,0.2135,0.6825,0,0,0,0,0.0223,0,0,0,0,0,0,0.1899,0,0,0,0,0,0.0743,0,0,0
699,Shino Tight Crawl no rhyolite,Shino,Glossy,Semi-opaque,10,10,66.143,21.5128,0,0,1.9344,9.0136,10.948,0,0.1876,0.6602,0,0,0,0,0.0654,0,0,0,0,0,0,0.2255,0,0,0,0,0,0.2576,0,0,0
700,Shino Todd Osborne,Shino,,,9,10,68.0789,17.3166,0,2.9138,2.1054,8.3159,10.4213,0,0.2145,0.7165,0,0,0,0,0.0131,0,0,0,0,0,0,0.13,0,0,0,0,0,0.1952,0,0,0
701,Shino Type Glaze,Shino,Glossy,,10,10,64.6824,15.7625,0,7.3716,1.4274,9.9791,11.4065,0,0.1881,0.3984,0,0,0,0,0,0,0,0,0,0,0,0.0872,0,0,0,0,0,0.1033,0,0,0
702,Shino Very Dry Wilson,Shino,Matte,Opaque,10,10,67.3526,18.4838,0,5.2558,1.525,4.7958,6.3208,0,0.2389,0.4658,0,0,0,0,0.03,0,0,0,0,0,0,0.1508,0,0,0,0,0,0.0779,0,1.6237,0
703,Shino Virginia Wirt's Carbon Trap,Shino,,Opaque,9,10,66.8107,15.5606,0,6.6979,0,10.9308,10.9308,0,0,0,0,0,0,0,0,0,0,0,0,0,0,0,0,0,0,0,0,0,0,0,0
706,Shino White Carbon Trap,Shino,Glossy,Opaque,10,10,67.1795,15.8998,0,5.4513,1.7737,8.5281,10.3018,0,0.1077,0.891,0,0,0,0,0.0129,0,0,0,0,0,0,0.0699,0,0,0,0,0,0.0861,0,0,0
707,Shino White Carbon Trap - 10% clay,Shino,Glossy,Opaque,10,10,54.774,13.1989,0,4.4329,6.261,2.953,9.214,0,4.4053,9.877,0,0,0,0,2.5431,0,0,0,0,0,0,1.4831,0,0,0,0,0,0.0717,0,0,0
708,Shino White Carbon Trap - dry-glaze,Shino,Glossy,Opaque,10,10,69.109,14.5209,0,4.8766,2.3645,7.4498,9.8143,0,0.1775,1.3155,0,0,0,0,0,0,0,0,0,0,0,0.0821,0,0,0,0,0,0.104,0,0,0
709,Shino White Carbon Trap 3,Shino,Glossy,Opaque,10,10,68.7362,14.6643,0,5.0857,2.3678,7.4401,9.8079,0,0.1921,1.3177,0,0,0,0,0,0,0,0,0,0,0,0.0816,0,0,0,0,0,0.1145,0,0,0
710,Shino White Carbon Trap 4 - dry-glaze w ash,Shino,Glossy,Opaque,10,10,63.8427,14.1052,0,5.0735,3.7954,5.8724,9.6678,0,1.7222,3.9715,0,0,0,0,0.9184,0,0,0,0,0,0,0.5908,0,0,0,0,0,0.108,0,0,0
711,Shino Wirt,Shino,,,9,10,68.5253,16.0441,0,2.8103,2.2929,8.9039,11.1968,0,0.2082,0.8906,0,0,0,0,0,0,0,0,0,0,0,0.1005,0,0,0,0,0,0.2242,0,0,0
713,Shrimp,Iron,,,9,10,60.4084,11.0005,0,0,3.7697,2.176,5.9457,0,0.1129,13.8563,0,0,2.5865,0,0,0,0,0,0,0,0,2.8039,0,0,0,0,0,3.2857,0,0,0
714,Shrink and Crawl Mauve,Specialty,,Opaque,10,10,34.2667,7.7508,0,0,1.6567,5.3631,7.0199,0,49.2511,0.423,0,0,0,0,0,0,0,0,0,0,0,0.0211,1.2675,0,0,0,0,0,0,0,0
749,Sloan's Black,Black,Satin - Matte,,10,10,58.3347,11.7976,0,0,5.4593,0,5.4593,0,0,12.9966,0,0,4.1097,0,0,0,0,0,0,0,0,3.311,0.8352,0,0,0,0,2.2664,0,0,0.8896
751,Splotchy Lavender Glaze,Blue - Cobalt,Glossy,,10,10,67.5194,5.9594,1.6209,1.9039,3.7143,2.5345,6.2488,0,0.0348,11.7323,0,0.7073,3.4314,0,0,0,0,0,0,0,0,0.0372,0,0,0.3413,0,0,0,0,0,0.4633
752,Val Cushing V.C. Spodumene 1,"White, Off-White",Matte - Smooth,,9,10,55.8453,13.8621,0,3.8759,2.3663,1.069,3.4353,0,8.691,11.7131,0,0,0,0,0.0318,0,0,0,0,0,0,0.0962,0,0,0,0,0,0.0827,0,2.3666,0
753,Val Cushing V.C. Spodumene 2,"White, Off-White",Matte - Stony,,9,9,52.9585,13.1519,0,3.538,2.2416,1.0124,3.2541,0,8.0156,15.7875,0,0,0,0,0.6879,0,0,0,0,0,0,0.0932,0,0,0,0,0,0.0803,0,0,2.4329
755,Val Cushing V.C. Spodumene TS,"White, Off-White",Matte - Stony,,9,10,56.8233,14.361,0,3.8676,2.3665,1.0683,3.4348,0,8.676,10.2491,0,0,0,0,0.0344,0,0,0,0,0,0,0.1029,0,0,0,0,0,0.0893,0,2.3616,0
756,Staley Red to Green,Red,Glossy,Transparent,10,10,68.7866,9.0864,0,0,3.6206,1.7048,5.3254,0,0.8216,11.0694,0,0,0,0,0.016,0,0,0,0,0,0,0.493,0,0,4.3598,0,0,0.0417,0,0,0
757,Staley Red to Green base as matte,Red,Glossy,Transparent,10,10,65.2834,8.6066,0,0,3.4624,1.585,5.0474,0,9.8519,10.7464,0,0,0,0,0,0,0,0,0,0,0,0.0538,0,0,0.4104,0,0,0,0,0,0
758,Stoney Semi-matte Glaze,Matte,Matte,,10,10,61.9805,13.9318,0,0,4.3884,2.0559,6.4443,0,7.4681,9.9038,0,0,0,0,0.0344,0,0,0,0,0,0,0.1478,0,0,0,0,0,0.0894,0,0,0
759,Strawberry Crush George's,Red - Copper,Glossy,Opaque,9,9,67.6294,5.882,1.6103,1.8914,5.6214,0.8727,6.4941,0,0.0692,11.4823,0,0.7026,3.4089,0,0,0,0,0,0,0,0,0.0305,0,0,0.3391,0,0,0,0,0,0.4602
760,Strontium matte ADJUSTED,Matte,Matte,Semi-opaque,10,10,62.1028,12.9793,0,1.2278,2.0168,6.4575,8.4743,0,0.2065,0.5306,14.3782,0,0,0,0.0121,0,0,0,0,0,0,0.0569,0,0,0,0,0,0.0315,0,0,0
761,Strontium Matte,Matte,Satin - Matte,Semi-opaque,9,10,61.1246,12.8428,0,1.0951,2.3606,7.4047,9.7653,0,0.1956,0.6241,14.1475,0,0,0,0,0,0,0,0,0,0,0.0843,0,0,0,0,0,0.1207,0,0,0
762,Sworoff,Matte - Magnesium Matte,Satin,Semi-opaque,9,10,65.0413,11.2623,0,0,1.7168,3.0013,4.718,0,7.3895,11.354,0,0,0,0,0.0247,0,0,0,0,0,0,0.1181,0,0,0,0,0,0.0921,0,0,0
763,Sworoff Revised,Matte - Magnesium Matte,Satin - Matte,Opaque,9,10,64.5711,8.6855,0,0,1.8572,3.3043,5.1616,0,8.4446,12.9964,0,0,0,0,0.0059,0,0,0,0,0,0,0.0741,0,0,0,0,0,0.0608,0,0,0
765,Synthetic Nuka,Ash - Synthetic/Fake,,,9,10,70.3335,5.3172,0.7007,0,2.7058,1.584,4.2898,0,1.1551,17.6762,0,0,0,0,0.4206,0,0,0,0,0,0,0.0444,0,0,0,0,0,0.0624,0,0,0
766,Val Cushing V.C. AA Taffy,Glaze,Matte,Semi-opaque,9,10,52.3069,10.7196,0,0,1.5856,1.8012,3.3868,0,0.1549,25.9458,0,0,0,0,0.0267,0,0,0,0,0,0,1.8461,0,0,0,0,0,5.6132,0,0,0
769,Tan Mag Semi-Gloss,Glaze,Glossy - Semi,Opaque,8,10,56.2562,11.2122,0,0,4.4523,2.0233,6.4756,0,6.3031,13.421,0,0,2.6954,0,0.0214,0,0,0,0,0,0,0.263,0,0,0,0,0,3.352,0,0,0
770,Val Cushing Tan Mamo Matte,Matte,Matte,Opaque,9,10,55.7526,13.9672,0,0,2.8555,2.883,5.7385,0,7.8731,12.1017,0,0,0,0,0.0132,0,0,0,0,0,0.9498,0.1841,0,0,0,0,0,3.4197,0,0,0
772,Teal blue-green turquoise,Turquoise,,,10,10,69.1093,7.5622,2.9608,0,4.918,0.0102,4.9282,0,6.8938,6.901,0,0,0.973,0,0,0,0,0.2305,0,0,0,0.0046,0.4365,0,0,0,0,0,0,0,0
773,Teal Gloss Sarah Jaeger,Green - Chrome,Glossy,Semi-opaque,10,10,67.0962,11.0728,0,0,9.6441,0.0387,9.6829,0,0.0448,10.7418,0,0,0,0,0.0065,0,0,0.7048,0,0,0,0.0327,0.6005,0,0,0,0,0.017,0,0,0
774,Teal Matte Rick's,Matte,Matte,Opaque,9,10,55.4323,13.2021,0,0,7.0943,0.0561,7.1505,0,9.8616,12.9778,0,0,0,0,0.0301,0,0,0.5145,0,0,0,0.0955,0.6575,0,0,0,0,0.0783,0,0,0
775,Temmoku Mark's,Iron - Tenmoku,Glossy,Opaque,9,10,71.0696,8.1141,0,0,3.4145,1.687,5.1015,0,0.0885,11.5602,0,0,0,0,0,0,0,0,0,0,0,4.0634,0,0,0,0,0,0.0027,0,0,0
776,Temmoku Secrest,Iron - Tenmoku,Glossy,Translucent,9,10,71.4311,7.5121,0,0,3.8452,1.7508,5.596,0,0.0105,8.3786,0,0.862,2.091,0,0.0075,0,0,0,0,0,0,4.0918,0,0,0,0,0,0.0195,0,0,0
777,Temmoku-style glaze,Iron - Tenmoku,Glossy,,10,10,70.5413,10.2095,0,0,8.1148,0,8.1148,0,0,7.9743,0,0,0,0,0,0,0,0,0,0,0,3.16,0,0,0,0,0,0,0,0,0
778,Temoku Oxidation,Iron - Tenmoku,Glossy,Opaque,10,10,72.6533,8.4036,0,0.015,1.581,1.8352,3.4162,0,0.3447,11.723,0,0,0,0,0.0148,0,0,0,0,0,0,3.3268,0,0,0,0,0,0.1025,0,0,0
779,Tenmoku,Iron - Tenmoku,Glossy,,9,9,71.8811,7.7614,0,0,4.0399,1.9154,5.9554,0,0.109,10.9597,0,0,0,0,0,0,0,0,0,0,0,3.2706,0,0,0,0,0,0.0628,0,0,0
780,Tenmoku Yuteki (Oilspot),Iron - Tenmoku,,,9,10,74.4847,7.4379,0,0,7.4357,0,7.4357,0,2.5207,3.5028,0,0,0,0,0,0,0,0,0,0,0,3.0312,1.5869,0,0,0,0,0,0,0,0
781,Boubaric Tessha,"Iron - Tessha, Hare's Fur",,,9,10,70.3129,7.9469,0,0,1.006,1.9095,2.9156,0,0.1659,12.8244,0,0,0,0,0,0,0,0,0,0,0,5.586,0,0,0,0,0,0.2483,0,0,0
782,TESSHA,"Iron - Tessha, Hare's Fur",,,8,8,78.5595,4.5712,0,0,0.8068,0.94,1.7468,0,0.0619,9.4068,0,0,0,0,0,0,0,0,0,0,0,5.6205,0,0,0,0,0,0.0333,0,0,0
786,Tessha Rust,"Iron - Tessha, Hare's Fur",,,10,10,68.4428,8.2417,0,0,3.2954,0.0911,3.3864,0,0.1868,14.2037,0,0,0,0,0,0,0,0,0,0,0,5.2561,0,0,0,0,0,0.2825,0,0,0
787,Textured Blue,Blue,Satin - Matte,,9,10,65.4106,6.5681,2.9928,0,2.3291,3.3979,5.727,0,10.9595,5.7676,0,0,0,0,0.0055,0,0,0,0,0,0,0.0561,2.4583,0,0,0,0,0.0545,0,0,0
788,TH Blue,Blue,,,9,9,67.4607,7.5245,0,0,5.3756,0.0065,5.3821,0,0.0152,15.4164,0,0,0,0,0.0108,0,0,0,0,0,0,0.0282,0.5855,0.9324,0,0,0,2.6441,0,0,0
789,Tomato Pete's Tasty,"Iron - Kaki, Tomato Red",Glossy - Semi,Opaque,9,11,64.5761,7.6273,0,0,3.1704,1.5002,4.6707,0,10.2945,7.3789,0,0,0,0,2.1647,0,0,0,0,0,0,3.256,0,0,0,0,0,0.0318,0,0,0
790,Val Cushing Tomato Red,"Iron - Kaki, Tomato Red",Glossy,Opaque,9,10,64.3696,7.6419,0,0,1.6201,3.3765,4.9966,0,4.8357,12.7861,0,0,0,0,2.169,0,0,0,0,0,0,3.1994,0,0,0,0,0,0.0017,0,0,0
791,Tomato Red,"Iron - Kaki, Tomato Red",,,8,10,67.1313,8.626,0,0,6.0055,0.0585,6.064,0,3.3604,9.3663,0,0,0,0,1.8132,0,0,0,0,0,0,3.6387,0,0,0,0,0,0,0,0,0
792,Tomato Red,"Iron - Kaki, Tomato Red",,,10,10,67.5477,8.1812,0,0,1.6099,3.5245,5.1345,0,5.5542,8.4659,0,0,0,0,2.2441,0,0,0,0,0,0,2.7773,0,0,0,0,0,0.0951,0,0,0
793,Tomato Red,"Iron - Kaki, Tomato Red",,,10,10,67.5519,7.8502,0,0,1.6418,3.554,5.1957,0,5.6258,8.6258,0,0,0,0,2.3017,0,0,0,0,0,0,2.8265,0,0,0,0,0,0.0224,0,0,0
794,Tomato Red,"Iron - Kaki, Tomato Red",,,8,10,67.1436,8.6369,0,0,5.9963,0.0649,6.0612,0,3.3611,9.3521,0,0,0,0,1.81,0,0,0,0,0,0,3.6351,0,0,0,0,0,0,0,0,0
795,Tomato Red K.C.,"Iron - Kaki, Tomato Red",Glossy,,10,10,64.9192,7.6671,0,0,1.5586,3.4048,4.9634,0,4.7422,12.8017,0,0,0,0,2.2018,0,0,0,0,0,0,2.7045,0,0,0,0,0,0,0,0,0
796,Tom Coleman Tomato Red,"Iron - Kaki, Tomato Red",Glossy,,8,10,62.4965,7.3905,0,0,3.6764,1.6048,5.2812,0,4.8334,13.0542,0,0,0,0,2.3221,0,0,0,0,0,0,4.6013,0,0,0,0,0,0.0207,0,0,0
798,Touch of Moon,Green,Matte - Semi,,10,10,51.5294,14.7014,0,0,1.9719,6.2147,8.1866,0,0.1377,24.0676,0,0,0,0,0.0287,0,0,0.5158,0,0,0,0.099,0.6591,0,0,0,0,0.0747,0,0,0
802,Turquoise,Matte - Magnesium Matte,Satin - Matte,Opaque,10,10,63.4888,10.7224,1.1522,0,2.8173,1.462,4.2793,0,7.6668,11.5876,0,0,0,0,0.0341,0,0,0.2462,0,0,0,0.1067,0.6291,0,0,0,0,0.0868,0,0,0
804,Val Cushing V.C. AA COBALT BLUE,Blue,Matte,,9,10,55.6395,11.4026,0,0,1.6866,1.916,3.6025,0,0.1648,27.5989,0,0,0,0,0.0284,0,0,0,0,0,0,0.1172,1.3048,0,0,0,0,0.1412,0,0,0
805,Val Cushing V.C. BMI,Black - Slip-Based,Matte - Dry,Opaque,9,10,54.9161,7.2722,0,0,1.6476,2.5947,4.2423,0,11.3437,13.0054,0,3.5725,0,0,0,0,0,0,0,1.4101,0,1.7686,1.186,0,1.1417,0,0,0.1413,0,0,0
806,Val Cushing V.C. Good Color Satin Matte,Matte,Satin - Matte,Opaque,9,10,58.9738,6.0268,1.2677,16.1642,0.902,3.0302,3.9322,0,7.6352,5.9145,0,0,0,0,0.012,0,0,0,0,0,0,0.0444,0,0,0,0,0,0.0292,0,0,0
807,Val Cushing V.C. Ingerson Matte,Matte,Matte - Dry,,9,10,67.3149,9.2073,0,0,1.7922,3.867,5.6592,0,5.5486,12.1824,0,0,0,0,0.0127,0,0,0,0,0,0,0.0418,0,0,0,0,0,0.0331,0,0,0
809,Val Cushing V.C. IR-B,Iron,Glossy,,9,10,58.408,7.4265,0,0,1.6251,4.3891,6.0142,0,0.0973,7.4475,0,0,16.5544,0,0.0025,0,0,0,0,0,0,4.0432,0,0,0,0,0,0.0064,0,0,0
810,Val Cushing V.C. IR-C,Iron - Tenmoku,Glossy,,9,10,72.3551,7.8391,1.2837,0,3.4678,2.2199,5.6877,0,0.3448,8.411,0,0,0,0,0.0085,0,0,0,0,0,0,4.025,0,0,0,0,0,0.0452,0,0,0
811,Val Cushing V.C. IR-D,Iron - Tenmoku,Glossy,,9,10,72.2315,8.345,0,0,3.6408,1.8303,5.4711,0,0.0172,8.1947,0,0,1.6508,0,0.0123,0,0,0,0,0,0,4.0453,0,0,0,0,0,0.032,0,0,0
812,Val Cushing V.C. IR-E,Iron - Tenmoku,Glossy,,9,10,70.2898,7.2924,0,0,2.9681,1.4911,4.4592,0,0.0175,13.7841,0,0,0,0,0.0125,0,0,0,0,0,0,4.1119,0,0,0,0,0,0.0326,0,0,0
813,Val Cushing V.C. IR-F,Iron,Glossy,,9,10,67.1814,7.0872,3.9668,0,3.7032,2.3316,6.0348,0,0.9035,10.6327,0,0,0,0,0.0135,0,0,0,0,0,0,4.1508,0,0,0,0,0,0.0293,0,0,0
814,Val Cushing V.C. IR-G,Iron,Glossy,,9,10,67.5913,12.1628,0,0,5.9513,2.9949,8.9462,0,0.0177,7.0829,0,0,0,0,0.0126,0,0,0,0,0,0,4.1537,0,0,0,0,0,0.0328,0,0,0
815,Val Cushing V.C. IR-H,Iron,Glossy,,9,10,68.0246,8.545,1.2613,0,3.128,3.4171,6.5451,0,0.3826,11.245,0,0,0,0,0.0083,0,0,0,0,0,0,3.9685,0,0,0,0,0,0.0197,0,0,0
816,Val Cushing V.C. IR-I,Iron,Glossy,,9,10,70.6553,7.536,0.5207,0,1.3324,1.6074,2.9398,0,0.2377,12.2387,0,0,1.662,0,0.0158,0,0,0,0,0,0,4.1001,0,0,0,0,0,0.0939,0,0,0
817,Val Cushing V.C. IR-J,Iron,Glossy,,9,9,70.6093,7.0741,0,0,2.9321,1.333,4.2651,0,0.0176,13.8664,0,0,0,0,0.0125,0,0,0,0,0,0,4.1224,0,0,0,0,0,0.0326,0,0,0
818,Val Cushing V.C. Karen Starshine,"White, Off-White",Glossy,,9,10,67.3715,6.3234,1.6212,1.015,3.8721,4.5521,8.4242,0,1.1569,10.8682,0,1.4222,0,0,0.003,0,0,0,0,0,0,0.0312,0,0,0,0,0,1.7631,0,0,0
819,Val Cushing V.C. Kyllikki Matte Revised,Matte,Matte,,10,10,58.2786,11.4746,0,0,4.863,2.4514,7.3144,0,0,9.1827,0,13.727,0,0,0,0,0,0,0,0,0,0.0227,0,0,0,0,0,0,0,0,0
820,Val Cushing V.C. L.P. Matte,Matte,Satin - Matte,,9,9,57.2359,12.8158,0,0,1.2868,2.7268,4.0136,0,8.9021,9.6197,0,6.1782,0,0,0.0224,0,0,0,0,0.4064,0,0.0642,0.6837,0,0,0,0,0.0581,0,0,0
821,Val Cushing V.C. Matte R,Matte,Matte - Stony,,9,9,50.7518,10.8833,0,0,2.3607,1.065,3.4257,0,11.7653,18.5323,0,0,0,0,0.0365,0,0,0,0,0,0,0.1083,0,0,0,0,0,0.0948,0,0,4.4022
822,Val Cushing Polished Marble,Glaze,Satin - Matte,,9,10,39.5918,10.6068,0,0,0.5897,0.0467,0.6364,0,0.2175,29.3396,0,14.8282,0,0,0,0,0,0,0,0,0,0.3703,0,0,0,0,0,4.4094,0,0,0
823,Val Cushing V.C. Red Yellow Matt Pale,Yellow,Matte,,9,9,55.6456,11.0915,0,0,4.1152,1.8702,5.9854,0,0.0336,17.1496,0,6.2241,0,0,0.4781,0,0,0,0,0,0,0.746,0,0,0,0,0,2.6461,0,0,0
824,Val Cushing V.C. Red Yellow Matt Revised,Yellow,Matte,Opaque,9,10,57.6172,11.6526,0,0,4.2197,1.9172,6.1369,0,0.0364,16.0082,0,5.9778,0,0,0.0216,0,0,0,0,0,0,0.7197,0,0,0,0,0,1.8296,0,0,0
825,Val Cushing V.C.  Rich Matte Blue,Blue,Satin,,9,10,63.539,10.4929,1.1456,0,2.9162,1.5066,4.4228,0,7.5801,11.4838,0,0,0,0,0.0321,0,0,0.1224,0,0.3719,0,0.1022,0.6255,0,0,0,0,0.0817,0,0,0
828,Val Cushing V.C. TB 2,"White, Off-White",Glossy,Transparent,9,10,71.8546,6.2032,3.2166,0,3.4893,2.2793,5.7686,0,3.7572,7.4194,0,0,1.7111,0,0.0084,0,0,0,0,0,0,0.0437,0,0,0,0,0,0.0171,0,0,0
830,Val Cushing V.C. TMC,Iron - Slip-Based,Satin - Matte,Opaque,9,10,63.3798,11.0418,0,0,2.0968,1.7239,3.8207,0,1.8569,3.5539,0,13.1353,0,0,0.0158,0,0,0,0,0,0,2.9759,0,0,0,0,0,0.22,0,0,0
831,Val Cushing V.C. Transparent Base 3,Clear,Glossy,Transparent,9,10,71.8316,7.5706,0,0,3.0813,1.548,4.6293,0,0.0182,14.112,0,0,1.7434,0,0.013,0,0,0,0,0,0,0.048,0,0,0,0,0,0.0338,0,0,0
832,Vert antique,Green - Copper,Glossy - Semi,Opaque,8,10,56.0198,11.1651,0,0,4.4336,2.0148,6.4484,0,5.413,13.3646,0,0,2.684,0,0.0213,0,0,0,0,0,0,0.1717,1.8367,0,1.1787,0,0,1.6967,0,0,0
834,Volcanic Ash glaze,Ash,Satin - Matte,,8,10,59.445,10.8055,1.5373,0,2.3421,1.7951,4.1372,0,8.5713,12.0754,0,0,0,0,0.6803,0,0,0,0,0,0,0.31,0,0,0,0,0,0.6181,0,1.82,0
835,Volcanic Ash glaze recalc,Ash,Satin - Matte,,8,10,59.8766,10.2646,2.9357,0,1.9436,2.4194,4.363,0,7.7924,12.0628,0,0,0,0,0.0359,0,0,0,0,0,0,0.1513,0,0,0,0,0,0.6609,0,1.8568,0
836,Wadding- Shane's wood-firing,Refractory,,,,,83.0824,15.2249,0,0,0.3362,0.087,0.4232,0,0.181,0.0505,0,0,0,0,0,0,0,0,0,0,0,0.2484,0,0,0,0,0,0.7895,0,0,0
841,Waxy Matt Blue,Blue,Satin - Matte,,9,10,66.8605,5.6189,2.9919,0,2.9436,1.7726,4.7162,0,10.8603,5.522,0,0,0,0,0.0102,0,0,0,0,0,0,0.2061,0.2723,0,0,0,0,2.9417,0,0,0
842,White / Lavender Waxy,Matte - Magnesium Matte,Satin,,10,10,67.1243,5.1431,3.9483,0,2.7082,1.9226,4.6308,0,11.3632,6.0076,0,0,0,0,0.0072,0,0,0,0,0,0,0.0803,0,0,0,0,0,0.0506,0,1.6445,0
843,White 3-D,"White, Off-White",Satin - Matte,Opaque,9,10,54.327,12.3138,0,0,2.4212,7.783,10.2042,0,9.1508,9.5626,0,0,0,0,0,0,0,0,0,0,0,0.0969,0,0,0,0,0,0.0427,0,0,4.3019
844,White AV,"White, Off-White",Glossy,Opaque,10,10,76.4697,4.7889,0,0.716,0.4594,0.2042,0.6636,0,1.4571,11.6329,0,0,0,0,0.017,0,0,0,0,0,0,0.0467,0,0,0,0,0,0.0442,0,4.1638,0
845,White Bruno's,"White, Off-White",,,9,10,62.3052,6.5689,4.7904,0,2.4495,1.8916,4.3411,0,4.4628,14.002,0,0,0,0,0.0224,0,0,0,0,0,0,0.0806,0,0,0,0,0,0.051,0,3.3755,0
846,White Chancey's AV revised,"White, Off-White",Glossy,Opaque,10,10,79.2555,5.242,0,0.7872,1.4077,0.6383,2.046,0,1.636,10.9546,0,0,0,0,0.0114,0,0,0,0,0,0,0.0378,0,0,0,0,0,0.0296,0,0,0
847,White Charlie,Matte - Magnesium Matte,Satin - Matte,Opaque,9,10,57.5586,11.6575,0,3.7909,3.4862,0.0813,3.5676,0,10.4783,10.4414,0,0,0,0,0.0207,0,0,0,0,0,0,0.085,0,0,0,0,0,0.0539,0,0,2.3461
848,White Charlie D,Matte - Magnesium Matte,Satin - Matte,Opaque,9,10,66.8279,6.8331,0,0,1.3149,3.4277,4.7426,0,12.6797,5.6993,0,0,0,0,0,0,0,0,0,0,0,0.0511,0,0,0,0,0,0.0787,0,3.0876,0
849,White Cornwall,Matte - Magnesium Matte,Satin - Matte,Opaque,10,10,71.3058,10.7119,0,0,2.3244,2.6854,5.0097,0,3.1932,9.2324,0,0,0,0,0.3221,0,0,0,0,0,0,0.0955,0,0,0,0,0,0.1294,0,0,0
851,White Curamilla,Matte - Magnesium Matte,Satin - Matte,Opaque,10,10,58.3915,9.9472,0,0,3.7873,3.7795,7.5668,0,11.8954,12.1245,0,0,0,0,0,0,0,0,0,0,0,0.0746,0,0,0,0,0,0,0,0,0
852,White Fat,"White, Off-White",Satin - Matte,Opaque,10,10,60.7956,10.2747,0,0,3.4264,1.544,4.9704,0,0.1905,20.8025,0,0,0,0,0,0,0,0,0,0,0,0.1496,0,0,0,0,0,0.2636,0,2.5531,0
853,White Gloss Arrayan Curamilla,"White, Off-White",Glossy,Opaque,10,10,70.8973,7.5416,0,0,4.7167,0.0638,4.7805,0,0.0653,13.1166,0,0,0,0,0,0,0,0,0,0,0,0.0288,0,0,0,0,0,0,0,3.5699,0
855,White Hanlin's Gloss,"White, Off-White",Glossy,Opaque,10,10,66.5064,7.293,0,0,2.4963,1.1381,3.6344,0,0,9.3928,0,5.7728,4.3795,0,0,0,0,0,0,0,0,0.0147,0,0,0,0,0,0,0,3.0064,0
856,White Hippie,"White, Off-White",Matte,Opaque,9,10,58.0237,13.5693,0,0,4.0641,1.8416,5.9057,0,9.6552,12.5963,0,0,0,0,0.0365,0,0,0,0,0,0,0.1185,0,0,0,0,0,0.0949,0,0,0
857,White Ian Anderson's Dynamite,Matte - Magnesium Matte,Satin - Matte,Opaque,9,10,69.3571,6.9542,1.5275,3.6212,0.3642,1.5212,1.8853,0,10.2203,6.3698,0,0,0,0,0.0101,0,0,0,0,0,0,0.028,0,0,0,0,0,0.0263,0,0,0
858,White Leach 4321,"White, Off-White",,Opaque,9,10,70.9678,7.239,0,0,3.0646,1.3362,4.4008,0,0.0504,13.6418,0,0,0,0,0.0121,0,0,0,0,0,0,0.0459,0,0,0,0,0,0.0315,0,3.6106,0
859,White Majorly Cool,"White, Off-White",,,10,10,57.7872,11.8391,0,0,4.0585,1.8418,5.9002,0,9.7314,11.2782,0,0,0,0,0.0278,0,0,0,0,0,0,0.0958,0,0,0,0,0,0.0722,0,3.2681,0
860,Val Cushing White Mamo Matte,"White, Off-White",Matte,Opaque,9,9,58.3608,14.6206,0,0,2.9891,3.0179,6.007,0,8.2415,12.6679,0,0,0,0,0.0138,0,0,0,0,0,0,0.0525,0,0,0,0,0,0.0359,0,0,0
861,white Matt,"White, Off-White",Matte,,9,9,68.1968,8.914,0,0,4.7468,0,4.7468,0,0,8.3056,0,0,0,0,0,0,0,0,9.8368,0,0,0,0,0,0,0,0,0,0,0,0
862,White Opaque Glossy,"White, Off-White",Glossy,Opaque,9,10,71.5898,6.7443,0,0,2.7954,1.2708,4.0663,0,0.0167,13.2199,0,0,0,0,0.012,0,0,0,0,0,0,0.0474,0,0,0,0,0,0.0311,0,4.2726,0
863,White Pete's Charlie Ian Anderson,Matte - Magnesium Matte,Glossy,Translucent,9,10,65.6562,7.0923,1.4859,2.5734,0.3431,1.7641,2.1073,0,10.1599,8.7241,0,0,0,0,2.1178,0,0,0,0,0,0,0.0436,0,0,0,0,0,0.0396,0,0,0
864,White Phil's,"White, Off-White",Satin,Opaque,10,10,62.5648,10.8328,0,0,1.7937,3.8386,5.6323,0,10.3514,6.7995,0,0,0,0,0.0211,0,0,0,0,0,0,0.0636,0,0,0,0,0,0.0549,0,3.6796,0
866,White Satin Matt Orielly,Matte - Magnesium Matte,Satin,Opaque,9,10,65.4658,8.3831,0,0.3405,4.1598,1.8942,6.054,0,3.0422,10.2282,0,0.7062,3.4261,0,0.0077,0,0,0,0,0,0,0.0444,0,0,0,0,0,0.0199,0,2.2818,0
867,White Satin Matte Margaret's,Matte - Magnesium Matte,Satin - Matte,Semi-opaque,9,9,69.1997,6.2631,3.1246,0,3.1224,1.9318,5.0542,0,10.7668,5.5372,0,0,0,0,0.0057,0,0,0,0,0,0,0.0386,0,0,0,0,0,0.0102,0,0,0
868,White Satin Matte Margaret's Glaze calc prob,Matte - Magnesium Matte,Satin - Matte,Semi-opaque,9,9,68.6097,6.1026,4.3263,0,0.6403,4.2359,4.8762,0,9.786,6.2911,0,0,0,0,0,0,0,0,0,0,0,0.0081,0,0,0,0,0,0,0,0,0
870,White Shiny,"White, Off-White",Glossy,Semi-opaque,9,10,71.005,8.5218,0,0,1.8853,4.0604,5.9458,0,0.1647,10.6919,0,0,0,0,0,0,0,0,0,0,0,0.0749,0,0,0,0,0,0.0766,0,3.0549,0.4645
871,White Sperry,"White, Off-White",Glossy,Opaque,10,10,71.665,10.8382,2.3796,0,5.2992,2.4162,7.7154,0,5.2547,1.9019,0,0,0,0,0,0,0,0,0,0,0,0.0982,0,0,0,0,0,0.1471,0,0,0
872,White Sycamore,"White, Off-White",Glossy,Opaque,9,10,67.7987,7.8252,0,0,3.239,1.4725,4.7115,0,0.0195,11.1578,0,0,0,0,0.0139,0,0,0,0,0,0,0.0551,0,0,0,0,0,0.0362,0,8.3822,0
873,White Temple,"White, Off-White",Satin,Opaque,10,10,66.1929,10.9998,0,0,4.6869,0.0897,4.7766,0,7.9678,9.8415,0,0,0,0,0.0305,0,0,0,0,0,0,0.1116,0,0,0,0,0,0.0793,0,0,0
874,White Temple Bacia's,Matte - Magnesium Matte,Satin,Opaque,10,10,65.4034,10.4895,0,0,4.4692,0.0856,4.5548,0,7.5983,9.4541,0,0,0,0,0.0291,0,0,0,0,0,0,0.1064,0,0,0,0,0,0.0756,0,2.2888,0
875,Val Cushing V.C. White Matte,"White, Off-White",Satin - Matte,Translucent,9,10,65.6858,11.3299,0,0,2.3858,2.6766,5.0623,0,7.1746,10.6721,0,0,0,0,0.0051,0,0,0,0,0,0,0.0569,0,0,0,0,0,0.0132,0,0,0
876,White Waxy,Matte - Magnesium Matte,Satin - Matte,Opaque,6,10,68.2799,6.4061,3.122,0,3.5804,1.7792,5.3596,0,11.301,5.4377,0,0,0,0,0.0119,0,0,0,0,0,0,0.0555,0,0,0,0,0,0.0263,0,0,0
877,White Waxy Matt,Matte - Magnesium Matte,Satin,Semi-opaque,10,10,70.4786,6.8105,4.1035,0,3.3595,2.1991,5.5586,0,3.821,6.75,0,0,0,0,0.0075,0,0,0,0,0,0,0.0463,0,0,0,0,0,0.0134,0,2.4107,0
878,White Yanigara,Green - Oribe,Satin - Matte,Opaque,10,11,71.3681,5.7646,0,0,3.038,1.3852,4.4232,0,6.8533,11.5249,0,0,0,0,0.0036,0,0,0,0,0,0,0.0528,0,0,0,0,0,0.0095,0,0,0
879,Val Cushing Woo Base,"White, Off-White",Matte - Stony,,9,10,55.8549,8.073,0,0,1.5594,3.3635,4.9228,0,5.8433,6.7246,0,11.2397,0,0,0.0114,0,0,0,0,0,0,0.0372,0,0,0,0,0,0.0296,0,7.2635,0
880,Yellow Amber,Yellow,Glossy,Opaque,10,10,68.6222,8.0997,0,0,2.1616,0.9781,3.1397,0,0.0335,14.2303,0,0,0,0,0.0239,0,0,0,0,0,0,0.3725,0,0,0,0,0,5.4782,0,0,0
881,Yellow Ferg,Matte - Magnesium Matte,Satin - Matte,Opaque,10,10,51.7896,12.3824,0,0,6.0314,0,6.0314,0,5.9132,17.9301,0,0,0,0,1.6026,0,0,0,0,0,0,0.524,0,0,0,0,0,0.899,0,2.9277,0
882,Yellow GWashington Lewis,Matte - Magnesium Matte,Matte,Opaque,10,10,63.4219,8.6698,0,0,1.7709,3.7123,5.4832,0,5.6425,5.8408,9.4801,0,0,0,0,0,0,0,0,0,0,1.3338,0,0,0,0,0,0.128,0,0,0
884,Val Cushing Yellow Korman,Yellow,Matte,Opaque,9,10,57.1498,9.0316,0,0,1.758,3.7932,5.5512,0,5.6102,6.604,0,12.93,0,0,0.0125,0,0,0,0,0,0,3.0784,0,0,0,0,0,0.0324,0,0,0
885,Yellow Lewis,Yellow,Satin - Matte,Opaque,10,10,63.625,8.584,0,0,2.3497,3.1811,5.5308,0,5.1978,6.0394,9.5173,0,0,0,0,0,0,0,0,0,0,1.4157,0,0,0,0,0,0.09,0,0,0
886,Yellow Lewis RR rev,Yellow,Matte,,10,10,62.9482,9.0864,0,0,2.2766,3.3235,5.6001,0,5.1575,5.9665,9.639,0,0,0,0,0,0,0,0,0,0,1.4521,0,0,0,0,0,0.1502,0,0,0
887,Yellow Matt Flow,Yellow,Matte,Opaque,9,10,61.7235,7.4608,0,0,1.6002,1.848,3.4483,0,0.1346,18.1318,0,0,0,0,0.0096,0,0,0,0,0,0,1.638,0,0,0,0,0,7.4534,0,0,0
888,Yellow Rachel's,Matte - Magnesium Matte,,Opaque,10,10,56.4761,12.0822,0,0,4.1425,1.803,5.9455,0,7.1372,10.6221,0,0,0,0,0.0281,0,0,0,0,0,0,0.6095,0,0,0,0,0,0.073,0,5.473,1.5533
890,Yellow Randy's Curaumilla,Yellow,Satin - Matte,,10,10,53.8448,12.8141,0,0,2.0578,6.7048,8.7626,0,4.7633,5.0792,10.0239,0,0,0,0,0,0,0,0,0,0,1.2415,0,0,0,0,0,0,0,3.4704,0
891,Yellow Salt Horie,Yellow - Iron,Glossy,Opaque,10,10,55.1329,11.2588,0,0,2.2241,7.1292,9.3534,0,8.1959,8.588,0,0,0,0,0,0,0,0,0,0,0,0.4835,0,0,0,0,0,0.9031,0,6.0845,0
892,Yellow School Bus,Yellow,Glossy,Opaque,10,10,65.751,7.1702,0,0,2.3998,2.363,4.7628,0,2.5886,9.9327,6.268,0,0,0,0,0,0,0,0,0,0,0.0653,0,0,0,0,0,0.0965,0,3.3648,0
893,Winokur Yellow,Yellow,Matte - Semi,Opaque,9,11,56.128,12.336,0,0,6.3413,0,6.3413,0,6.9978,9.9852,0,0,0,0,0,0,0,0,0,0,0,0.5527,0,0,0,0,0,0,0,6.118,1.5411
894,Val Cushing Yellow Woo,Yellow,Matte - Stony,,9,10,54.9839,7.9471,0,0,1.535,3.311,4.8461,0,5.7522,6.6197,0,11.0644,0,0,0.0112,0,0,0,0,0,0,1.5961,0,0,0,0,0,0.0291,0,7.1502,0
895,Yellow Woo #2,Yellow,Matte,,9,10,48.6818,9.2091,0,0,3.9828,1.8113,5.7941,0,7.269,7.4742,0,14.3229,0,0,0.015,0,0,0,0,0,0,1.7607,0,0,0,0,0,0.039,0,0,5.4344
896,Yellow-green Speckle Alisha's,Green,Glossy,Opaque,9,10,61.8897,6.9587,0,0,2.2513,1.0211,3.2724,0,10.5308,7.7386,0,0,2.3321,0,0.0174,0,0,0,0,0,0,0.0583,0,0,0.7954,0,0,5.9868,0,0,0.4198
897,Zello,Salt & Soda,Glossy,Transparent,10,10,46.7455,9.3767,7.3301,9.5976,2.447,9.3941,11.8412,0,0.0531,12.5144,0,0,0.2638,0,0.0129,0,0,0,0,0,0,0.0423,0,0,0,0,0,0.0335,0,2.1889,0
898,Zello Newgard,Glaze,,,10,10,61.8453,13.5077,2.4524,3.2413,2.9277,10.0175,12.9452,0,0.2912,4.7776,0,0,0.0883,0,0.0044,0,0,0,0,0,0,0.1147,0,0,0,0,0,0.0113,0,0.7205,0
899,Satin Zakin Butter,"White, Off-White",,,6,6,63.2968,9.5557,2.4746,0,2.5271,2.3728,4.8999,0,7.9484,7.6114,0,0,0,0,0.0229,0,0,0,0,0,0,0.0737,0,0,0,0,0,2.4099,0,1.7067,0
900,Clear Base David Pier Glaze,Clear,Glossy,Transparent,5,6,68.3067,5.9986,0.9448,3.0308,0.4452,2.334,2.7792,0,0.0446,1.6056,0,8.9663,7.8569,0,0,0,0,0,0,0,0,0.0263,0,0,0.0126,0,0,0.0022,0,0.4254,0
901,Strontium Matte cone 2,Matte,Satin - Matte,Opaque,2,2,52.5494,7.1323,9.5094,0.4344,0.9473,7.8391,8.7864,0,0.1111,10.5529,4.3167,0,0,0,0,0,0,0,0,0,0,0.0399,0,0,2.5785,0,0,3.989,0,0,0
902,1213P Calcium Matte,Matte,Matte,,5,5,55.4586,12.1607,4.7952,0,0,2.3976,2.3976,0,0,25.1879,0,0,0,0,0,0,0,0,0,0,0,0,0,0,0,0,0,0,0,0,0
904,5-20's Tony Hansen,Clear,Glossy,,6,8,68.1267,6.9846,4.3448,0,1.4388,2.8209,4.2597,0,0.0336,16.0936,0,0,0,0,0.024,0,0,0,0,0,0,0.0706,0,0,0,0,0,0.0624,0,0,0
905,974 Kawai Celadon,Iron - Celadon - Green,Glossy,Transparent,6,8,77.3209,9.0011,0,0,7.6565,0,7.6565,0,0,5.2139,0,0,0,0,0,0,0,0,0,0,0.3778,0.4298,0,0,0,0,0,0,0,0,0
906,Albany Black,Black,Glossy - Semi,Opaque,5,6,65.3351,10.735,1.3432,0,2.475,3.1079,5.5829,0,3.8575,6.8047,0,0,0,0,0.0025,0,0,0,0,0,0,1.7253,4.3472,0,0,0,0,0.2665,0,0,0
908,Alkaline Gloss Andy's,Clear,Glossy,Transparent,5,5,70.8104,4.6882,3.5153,0,1.8554,12.3964,14.2518,0,0.3381,6.3264,0,0,0,0,0.0112,0,0,0,0,0,0,0.0316,0,0,0,0,0,0.0269,0,0,0
909,Val Cushing Alkaline Matte,Matte,Satin - Matte,Translucent,5,6,62.4548,9.0937,0.7872,0,1.8318,8.2261,10.058,0,0.076,13.5906,0,3.8395,0,0,0.0139,0,0,0,0,0,0,0.0502,0,0,0,0,0,0.0361,0,0,0
910,Almond Mt St Helens,Glaze,,,6,6,57.4191,9.9823,0,0,3.1673,2.3155,5.4828,0,0.9587,11.6447,0,0,7.2624,0,0.0149,0,0,0,0,0,0,0.8916,0,0,0,0,0,6.3434,0,0,0
911,Amber,Iron - Amber,,,6,8,68.9832,5.3338,0,0,2.2126,1.0059,3.2184,0,0.0132,17.6446,0,0,0,0,0.0094,0,0,0,0,0,0,4.7728,0,0,0,0,0,0.0245,0,0,0
912,Amber Ash Glaze,Ash,Glossy,,6,6,54.2963,6.3331,3.9885,0,6.055,4.4304,10.4854,0,4.3828,12.6831,0,0,0,0,1.978,0,0,0,0,0,0,2.4553,0,0,0,0,0,3.3976,0,0,0
913,Amber Brown Dark Rich,Iron - Tenmoku,,Translucent,6,6,58.1776,6.4744,13.151,0,0.207,2.2236,2.4306,0,3.009,12.0187,0,0,0,0,0.0984,0,0,0,0,0,0,4.5176,0,0,0,0,0,0.1226,0,0,0
915,Val Cushing Amber Gloss III V.C. Easy,Iron - Slip-Based,Glossy,Semi-opaque,5,6,46.1207,11.0217,16.0228,0,0.9608,2.9783,3.9391,0,5.0667,16.6235,0,0,0,0,0.0674,0,0,0,0,0,0,0.8826,0,0,0,0,0,0.2555,0,0,0
916,Amber Honey,Iron - Amber,Glossy,,5,6,59.0645,7.3288,4.3236,3.4943,0.1523,2.2884,2.4408,0,7.2809,11.8591,0,0,0,0,0,0,0,0,0,1.9547,0,2.0575,0,0,0,0,0,0.1958,0,0,0
917,Amber New Tyler,Iron - Slip-Based,Glossy,,6,6,66.681,7.6101,6.179,0,2.5068,4.7353,7.2421,0,2.9726,6.671,0,0,0,0,0.0775,0,0,0,0,0,0,1.9553,0,0,0,0,0,0.6114,0,0,0
918,Apricot/Beige MMI,Glaze,Matte - Semi,,6,6,56.4715,11.5113,0,0,3.7693,0,3.7693,0,5.3525,13.5433,0,0,8.3166,0,0,0,0,0.8917,0,0,0,0,0.144,0,0,0,0,0,0,0,0
921,Ash Behrends recalc,Ash,,,6,6,55.0755,8.1917,12.1941,0,8.0153,2.0447,10.0601,0,2.8744,11.4629,0,0,0,0,0.0223,0,0,0,0,0,0,0.0794,0,0,0,0,0,0.0397,0,0,0
922,Ash Behrens,Ash,,Semi-opaque,6,6,57.9263,7.0783,9.5795,0,0.5992,4.6042,5.2034,0,5.618,13.5784,0,0,0,0,0.05,0,0,0,0,0,0,0.6442,0,0,0,0,0,0.322,0,0,0
924,Ash Bush Fake NO GB,Ash,,,6,6,52.5156,4.3952,9.7338,0,0,2.7504,2.7504,0,1.6586,25.835,0,0,0,0,0,0,0,0,0,0.5546,0,1.3065,0,0,0,0,0,1.2504,0,0,0
927,Ash Fake - Mid Range rev.,Ash,Glossy,,6,8,45.3756,5.4152,5.4734,0,1.5451,1.5019,3.047,0,4.3019,30.8809,3.6053,0,0,0,0.058,0,0,0,0,0,0,1.4027,0,0,0,0,0,0.4399,0,0,0
928,Ash Fake - Mid Range rev. No GB,Ash,Glossy,,6,8,41.8008,5.3314,8.6398,0,0,4.3198,4.3198,0,3.7982,31.0035,3.3445,0,0,0,0.0454,0,0,0,0,0,0,1.2887,0,0,0,0,0,0.4279,0,0,0
930,Ash Fake 3,Ash,,,6,6,44.1011,7.5497,8.8629,0,1.8777,4.1822,6.06,0,0.7666,26.0436,0,6.4238,0,0,0.0292,0,0,0,0,0,0,0.0922,0,0,0,0,0,0.071,0,0,0
931,Ash Fake Clear - Mid Range rev.,Ash - Slip-Based,Glossy,,6,8,45.5198,6.3435,5.5355,0,0.5818,2.4971,3.0789,0,4.4296,31.2549,3.645,0,0,0,0.0299,0,0,0,0,0,0,0.0936,0,0,0,0,0,0.0694,0,0,0
932,Ash Fake Glaze,Ash - Slip-Based,,,6,6,44.2133,8.5921,3.2512,2.0427,1.2737,0.7776,2.0512,0,13.1836,18.9103,0,4.5802,0,0,1.3772,0,0,0,0,0,0,1.1945,0,0,0,0,0,0.6037,0,0,0
934,Ash Fake Revised Galloway,Ash - Slip-Based,,,6,6,54.766,5.8375,0,0,1.8412,1.525,3.3663,0,3.7851,23.7751,0,3.4558,0,0,0,0,0,0,0,0,0,0.256,0,0,1.2271,0,0,3.5311,0,0,0
935,Ash Frasca,Ash,Matte,,6,6,42.6518,3.9197,0,0,10.9017,4.4719,15.3736,0,6.6729,22.8623,0,0,0,0,3.8556,0,0,0,0,0,0,2.2434,0,0,2.3218,0,0,0.0987,0,0,0
936,Ash Glaze,Ash,,,5,6,41.1504,7.3452,4.1787,4.8972,4.4368,2.6751,7.1118,0,5.2888,26.698,0,0,0,0,1.4022,0,0,0,0,0,0,1.7685,0,0,0,0,0,0.1591,0,0,0
938,Ash Glaze Rhodes revised,Ash,Matte - Stony,,6,9,47.5212,10.6173,0,0,10.7611,2.2201,12.9812,0,12.5637,12.6425,0,0,0,0,2.4298,0,0,0,0.7714,0,0,0.2179,0,0,0,0,0,0.255,0,0,0
939,Ash Golden Fake,Ash,,,6,6,44.3084,7.8707,3.3242,2.3548,1.2293,0.8106,2.0399,0,13.0625,18.7527,0,5.2488,0,0,1.3317,0,0,0,0,0,0,1.1612,0,0,0,0,0,0.5452,0,0,0
940,Ash Human Glaze -Su Standing Bear,Ash,,,6,6,62.7834,7.3136,6.6361,0,1.5809,4.0023,5.5832,0,0.0511,16.478,0,0,0,0,1.0203,0,0,0,0,0,0,0.0708,0,0,0,0,0,0.0635,0,0,0
941,Ash Levison,Ash,,,6,6,57.0236,6.4771,0,0,9.1689,4.2816,13.4505,0,4.4541,10.1196,0,0,0,0,2.5675,0,0,0,0,0,0,1.6856,1.1243,0,0,0,0,3.0976,0,0,0
942,Ash Look,Ash,,Semi-opaque,6,6,40.8383,9.9547,11.6845,0,0.0573,3.3187,3.376,0,0.0401,33.9287,0,0,0,0,0.0287,0,0,0,0,0,0,0.0745,0,0,0,0,0,0.0745,0,0,0
944,Val Cushing V.C. Ash 4,Ash,,,5,6,23.8502,2.5399,6.2515,0,3.977,2.0054,5.9824,0,5.6581,54.5904,0,0,0,0,1.0045,0,0,0,0,0,0,0.0717,0,0,0,0,0,0.0513,0,0,0
945,ash Zakin's GK,Ash,,,5,6,41.5408,8.8143,2.522,2.855,2.9737,3.8128,6.7865,0,7.7608,16.4802,5.2697,0,0,0,1.0355,0,0,0,0,0,0,0.6506,0,0,0,0,0,0.0337,0,6.2509,0
946,Aventurine Apple Green,Green,,,5,5,64.0418,2.9497,17.0298,0,2.6742,1.9568,4.631,0,0.0344,0.0124,0,10.4698,0,0,0,0,0,0.816,0,0,0,0.0152,0,0,0,0,0,0,0,0,0
947,Aventurine Blue Green,Green,Glossy,Transparent,5,5,57.6493,3.382,19.5255,0,3.0661,2.2436,5.3097,0,0.0394,0.0142,0,12.0041,0,0,0,0,0,0.7797,0,0,0,0.0174,0,0,1.2788,0,0,0,0,0,0
948,Aventurine Chrome Copper Blue Green,Green,Glossy,Transparent,5,5,65.2375,4.8729,2.7973,0,1.9148,1.76,3.6748,0,0,12.5579,7.4544,0,0,0,0,0,0,0.7239,0,0,0,0.0096,0,0,2.6716,0,0,0,0,0,0
949,Aventurine Chromium Green,Green,Glossy,Transparent,5,5,60.6324,2.8615,20.8047,0.029,1.4923,4.8903,6.3826,0,0.3961,1.872,0,5.6958,0,0,0,0,0,0.4624,0,0,0,0.0102,0,0,0.8533,0,0,0,0,0,0
950,Aventurine Circular Dot,Crystalline - Aventurine,Glossy,Transparent,5,5,58.8996,3.8036,0,0.0286,0.8118,14.6206,15.4325,0,0.4317,9.3829,0,0,0,0,0,2.9456,0,0,0,0,0,9.0756,0,0,0,0,0,0,0,0,0
951,Aventurine Iron,Crystalline - Aventurine,Glossy,,5,5,57.1389,4.8484,0,0,0.5974,24.8512,25.4486,0,0.8344,0.5468,0,0,0,0,0,0,0,0,0,0,0,11.1828,0,0,0,0,0,0,0,0,0
952,Aventurine Iron Variation,Crystalline - Aventurine,Glossy,Transparent,5,5,53.0143,4.2654,0,0,0.231,26.2827,26.5137,0,1.078,3.8485,0,0,0,0,0,0,0,0,0,0,0,11.2801,0,0,0,0,0,0,0,0,0
953,Aventurine Metallic Copper,Crystalline - Aventurine,Glossy,Transparent,5,5,46.7909,4.7994,14.1015,0.2999,0.6365,6.4186,7.0552,0,0.5021,2.6583,0.5325,21.6583,0,0,0,0,0,0.8792,0,0,0,0.0017,0,0,0.721,0,0,0,0,0,0
954,Aventurine Sparkling Mint,Crystalline - Aventurine,Glossy,Transparent,5,5,62.6055,4.4521,11.4384,0.0291,0,8.9668,8.9668,0,0.3972,4.5627,0,5.7108,0,0,0,0,0,0.6955,0,0,0,0.0014,0,0,1.1407,0,0,0,0,0,0
955,Bacia's 20-30-40,"White, Off-White",,,6,6,52.9605,13.5647,0,0,6.467,0,6.467,0,0,27.0078,0,0,0,0,0,0,0,0,0,0,0,0,0,0,0,0,0,0,0,0,0
956,Barium Boron Ash,Ash,,,6,8,49.9588,5.6536,4.1015,0,7.1747,3.8454,11.0202,0,4.3527,10.9096,0,3.9263,3.5668,0,1.8205,0,0,0,0.7886,0,0,2.5732,0,0,1.1748,0,0,0.1534,0,0,0
957,Base,Green - Copper,,Transparent,6,6,67.6429,7.6307,3.8098,0,1.6524,5.8515,7.504,0,0.9412,10.3193,0,0,1.4558,0,0.007,0,0,0,0,0,0,0.0453,0,0,0.1692,0,0,0.0124,0,0,0.4625
958,Base 2 Overgloss Glaze,Glaze,Glossy,Opaque,4,4,63.8572,4.5669,4.644,0,2.8838,2.0701,4.9539,0,4.5363,4.316,0,2.3744,6.8609,0,0.0085,0,0,0,0,0,0,1.2773,0,0,0,0,0,2.6047,0,0,0
959,Base 2 Overgloss Glaze No GB,Glaze,Glossy,Opaque,4,4,59.8107,4.506,7.5043,0,2.3859,2.787,5.1728,0,4.0347,6.4926,2.2815,0,6.502,0,0,0,0,0,0,0,0,1.1998,0,0,0,0,0,2.4955,0,0,0
960,Base Alec Karros,Clear,,,6,6,73.9927,6.7843,3.4931,0,1.0329,3.5725,4.6054,0,0.6819,10.3326,0,0,0,0,0.0161,0,0,0,0,0,0,0.0563,0,0,0,0,0,0.0377,0,0,0
961,Base Amy's Shiny Magic,"White, Off-White",Glossy,Transparent,6,6,68.1267,6.9846,4.3448,0,1.4388,2.8209,4.2597,0,0.0336,16.0936,0,0,0,0,0.024,0,0,0,0,0,0,0.0706,0,0,0,0,0,0.0624,0,0,0
962,Base Ayumi/Lorio 20/80,"White, Off-White",Matte,,6,6,70.6469,14.5486,0.2053,0,4.8191,3.5243,8.3434,0,1.2936,2.001,2.7426,0,0,0,0.0308,0,0,0,0,0,0,0.1078,0,0,0,0,0,0.0801,0,0,0
963,Base Ayumi/Lorio 20/80 no soda ash,Salt & Soda,Matte,,6,6,70.6954,14.6254,0.2052,0,5.7033,2.7022,8.4055,0,1.289,1.9847,2.7613,0,0,0,0,0,0,0,0,0,0,0.0336,0,0,0,0,0,0,0,0,0
964,Base Bill Aycock's,Clear,Glossy,,6,6,70.5805,5.0497,5.6641,0,2.595,2.9348,5.5299,0,1.2927,6.5587,2.3597,0,2.8821,0,0.0103,0,0,0,0,0,0,0.0539,0,0,0,0,0,0.0184,0,0,0
965,Base Blend Steve's/ Lorio A 80/20,"White, Off-White",Matte,,6,6,53.6373,9.8704,1.3625,0,2.0371,3.2115,5.2485,0,12.082,17.6461,0,0,0,0,0.0229,0,0,0,0,0,0,0.0726,0,0,0,0,0,0.0576,0,0,0
966,Base Blend Steve's/ Lorio A 80/20 no GB,"White, Off-White",Matte,,6,6,54.8292,9.197,1.9536,0,0.8964,3.8785,4.7748,0,11.0883,18.1457,0,0,0,0,0,0,0,0,0,0,0,0.0114,0,0,0,0,0,0,0,0,0
967,Base C. Gareri,Clear,,Transparent,4,8,67.3454,6.3908,4.4759,0,1.2529,4.6522,5.9052,0,1.1428,7.1566,2.1354,0,5.3358,0,0.0105,0,0,0,0,0,0,0.081,0,0,0,0,0,0.0206,0,0,0
968,Base Charlie Cummings Color,Clear,Glossy,,1,3,67.0309,4.8376,10.7068,0,0,5.3727,5.3727,0,0.1306,11.6553,0,0,0,0,0,0,0,0,0,0,0,0.0387,0,0,0,0,0,0.2274,0,0,0
969,Base Dave's,Iron,Glossy,Opaque,6,6,57.2977,7.0981,10.8589,0,0,5.4293,5.4293,0,0,11.7521,0,0,0,0,0,0,0,0,0,0,0,1.2487,0,0,0,0,0,2.769,0,0,3.5462
970,Base F-5,Matte,Satin - Matte,,6,6,51.9067,11.0124,0,4.5098,1.5479,3.28,4.8279,0,7.1738,12.1098,8.2856,0,0,0,0.0269,0,0,0,0,0,0,0.0773,0,0,0,0,0,0.0699,0,0,0
971,Base F1,"White, Off-White",Satin - Matte,,6,6,53.7618,10.8475,0.1312,0,1.6141,6.4945,8.1085,0,6.9319,12.0341,8.0165,0,0,0,0.026,0,0,0,0,0,0,0.0748,0,0,0,0,0,0.0677,0,0,0
972,Base F5,"White, Off-White",Satin - Matte,,6,6,50.5836,10.723,0,4.3913,1.5072,5.7921,7.2993,0,6.9852,11.7915,8.0566,0,0,0,0.0262,0,0,0,0,0,0,0.0753,0,0,0,0,0,0.068,0,0,0
973,Base F5 no soda ash,Salt & Soda,Satin - Matte,,6,6,52.3164,9.593,0,4.3399,1.5827,5.1233,6.706,0,7.0015,12.0608,7.9623,0,0,0,0,0,0,0,0,0,0,0.0201,0,0,0,0,0,0,0,0,0
974,Base Franks G18-C,"White, Off-White",Satin - Matte,,6,6,60.6798,10.1387,0,0,2.2091,4.5169,6.726,0,0.1083,14.8705,0,0,7.3688,0,0.0069,0,0,0,0,0,0,0.0521,0,0,0,0,0,0.0489,0,0,0
975,Base Franks G18-C no NC4 spar,"White, Off-White",Satin - Matte,,6,6,62.3626,9.1977,0,0,1.3873,4.4908,5.8781,0,0.0706,15.1033,0,0,7.3699,0,0,0,0,0,0,0,0,0.0176,0,0,0,0,0,0,0,0,0
976,Base Gareri,"White, Off-White",,,4,8,64.0194,6.2427,8.3932,0,1.1951,3.875,5.0702,0,0.1335,8.6828,0,2.1088,5.289,0,0.0023,0,0,0,0,0,0,0.0521,0,0,0,0,0,0.0061,0,0,0
977,Base Glaze,Clear,Matte - Semi,,6,6,63.7383,8.9032,2.753,3.7315,0.2479,1.479,1.7269,0,7.7059,11.1361,0,0,0,0,0,0,0,0,0,0,0,0.096,0,0,0,0,0,0.2091,0,0,0
978,Base Hamada #2,Clear,Satin - Matte,Translucent,6,6,59.0885,8.5596,2.0596,0,4.2767,3.4626,7.7393,0,0.0174,9.2081,5.6348,0,7.6413,0,0,0,0,0,0,0,0,0.0335,0,0,0,0,0,0.0178,0,0,0
979,Base Jamie's cone 6,"White, Off-White",Satin - Matte,,6,6,63.6028,2.9591,4.8992,0,0.3325,1.5343,1.8668,0,2.6811,8.3159,0,15.4714,0,0,0.0089,0,0,0,0,0,0,0.0833,0,0,0,0,0,0.1115,0,0,0
980,Base Jun 5,Iron - Celadon - Chun,Satin,Semi-opaque,6,6,70.3343,6.3126,6.2838,0.8935,0.2035,0.6589,0.8624,0,3.7477,8.5376,0,0,0.9386,0,0,0,0,0,0,0,0,0.0026,0,0,0,0,0,2.087,0,0,0
981,Base Kaplan's 3-6,"White, Off-White",,,3,6,64.9126,7.0411,0,0,2.8464,1.2937,4.1402,0,0.0183,11.935,0,0,8.21,0,0.0131,0,0,0,0,0,0,0.0506,0,0,0,0,0,0.0339,0,3.6453,0
982,Base Kaplan's Revised 3-5,Clear,,,3,5,64.7127,7.206,0,0,2.769,1.2625,4.0315,0,0,11.7366,8.3443,0,0,0,0,0,0,0,0,0,0,0.0163,0,0,0,0,0,0,0,3.9525,0
984,Base Lorio A/8-A 98/2,"White, Off-White",Matte,,6,6,54.3322,10.7995,1.1924,0.1084,4.0585,2.1951,6.2535,0,0.2936,26.8041,0,0.0403,0,0,0.0246,0,0,0,0,0,0,0.0893,0,0,0,0,0,0.0621,0,0,0
985,Base Lorio A/8-A 98/2 no GB,"White, Off-White",Matte,,6,6,54.2716,10.7378,1.685,0.1257,3.7342,2.5451,6.2792,0,0,26.8786,0,0,0,0,0,0,0,0,0,0,0,0.022,0,0,0,0,0,0,0,0,0
986,Base Lorio A/A 90/10,"White, Off-White",Matte,,6,6,56.2051,10.3594,1.2014,0.4282,3.7921,2.6791,6.4712,0,0.2698,24.6147,0,0.2784,0,0,0.0242,0,0,0,0,0,0,0.0862,0,0,0,0,0,0.0614,0,0,0
987,Base Lorio A/A 90/10 no GB,"White, Off-White",Matte,,6,6,56.1093,10.2594,1.656,0.453,3.89,2.6016,6.4915,0,0,24.7355,0,0.2724,0,0,0,0,0,0,0,0,0,0.0229,0,0,0,0,0,0,0,0,0
988,Base M-3,Clear,,,6,6,59.7091,9.5844,0.6072,5.546,1.7209,5.6341,7.355,0,0.315,5.0868,0,11.6892,0,0,0.008,0,0,0,0,0,0,0.0797,0,0,0,0,0,0.0198,0,0,0
989,Base M-3 no GB,Crystalline,,,6,6,59.7265,9.2693,0.8283,5.5908,1.6765,5.6844,7.3609,0,0.1664,5.4121,11.5884,0,0,0,0,0,0,0,0,0,0,0.0573,0,0,0,0,0,0,0,0,0
990,Base M2,Clear,,,6,6,62.3435,10.29,1.4974,0,2.3635,4.02,6.3835,0,8.9593,10.1952,0,0,0,0,0.0027,0,0,0,0,0,0,0.1286,0,0,0,0,0,0.1996,0,0,0
991,Glossy Geoff Wheeler - Base Rob's/G.A. Blend,"White, Off-White",Satin - Matte,,6,6,68.7749,7.7941,1.0791,1.6068,2.2136,5.0882,7.3018,0,0.3822,8.5602,4.3678,0,0,0,0.0014,0,0,0,0,0,0,0.0839,0,0,0,0,0,0.0477,0,0,0
992,Base Steve's #2,"White, Off-White",Matte,,6,6,62.6498,11.0709,0,0,1.7109,3.647,5.3579,0,7.8392,6.669,2.9399,3.3163,0,0,0.024,0,0,0,0,0,0,0.0706,0,0,0,0,0,0.0624,0,0,0
993,Base U,"White, Off-White",,,6,6,49.6045,10.2777,0.8777,0,2.3821,1.0757,3.4578,0,0.0465,22.9045,0,0,12.6118,0,0.0332,0,0,0,0,0,0,0.1,0,0,0,0,0,0.0863,0,0,0
994,Base Van Gilder,Clear,Glossy,Transparent,6,6,68.1267,6.9846,4.3448,0,1.4388,2.8209,4.2597,0,0.0336,16.0936,0,0,0,0,0.024,0,0,0,0,0,0,0.0706,0,0,0,0,0,0.0624,0,0,0
995,Val Cushing Basic,"White, Off-White",,,5,6,70.8878,9.1922,0,0,3.3981,1.7054,5.1034,0,0.0261,14.6593,0,0,0,0,0.0186,0,0,0,0,0,0,0.0641,0,0,0,0,0,0.0484,0,0,0
997,Beady,Specialty - Crawling,,,5,5,43.0867,8.471,2.409,0,1.2684,5.2322,6.5006,0,30.2331,9.2014,0,0,0,0,0.0133,0,0,0,0,0,0,0.0504,0,0,0,0,0,0.0346,0,0,0
998,Beady Eyes 2,Specialty - Crawling,,,6,8,46.592,5.0752,3.9004,0,2.0289,2.8753,4.9041,0,30.5845,8.7711,0,0,0,0,0,0,0,0,0,0,0,0.0622,0,0,0,0,0,0.1104,0,0,0
1000,Black,Black,Satin - Matte,Opaque,6,6,58.5574,9.5221,2.8732,0,0.8621,3.7848,4.6469,0,0.0697,22.0038,0,0,0,0,2.1934,0,0,0,0,0,0,0.0713,0,0,0,0,0,0.0623,0,0,0
1002,Black Bright,Black,Glossy,Opaque,5,5,62.1013,9.8885,4.4406,2.319,1.8129,1.4148,3.2277,0,4.4924,9.3694,0,0,0,0,0.0081,0,0,0,0,0,0,1.7228,2.1557,0,0,0,0,0.2745,0,0,0
1004,Black crystal no gb,Crystalline,Satin - Matte,Opaque,5,6,56.3492,9.931,2.3276,0,1.1273,4.8129,5.9402,0,8.861,9.8955,0,0,0,0,0,0,0,0,0,0,0,0.0143,3.4042,0,3.277,0,0,0,0,0,0
1005,Black Crystalline,Crystalline,Matte,Opaque,6,6,58.0825,9.5867,1.3951,0,2.202,3.7452,5.9473,0,8.347,9.4984,0,0,0,0,0.0025,0,0,0,0,0,0,0.1198,3.4824,0,3.3523,0,0,0.186,0,0,0
