Repository: derekphilipau/glazy-data

# glazy-data
Public data from the Glazy database

## About

The Glazy database of ceramic recipes was originally seeded with data from [Linda Arbuckle's](http://lindaarbuckle.com)  [GlazeChem database](http://lindaarbuckle.com/arbuckle_handouts.html), John Sankey's [glaze database](http://www.johnsankey.ca/glazedata.html) (which is based on the extensive work by [Alisa Clausen](https://glazy.org/u/alisaclausen)), and [Louis Katz's](http://www.louiskatz.net) [Hyperglaze database](http://falcon.tamucc.edu/~lkatz/allglazes.txt).

This repository intends to continue the tradition of making recipes publicly available.  This archived data only includes publicly shared recipes and materials.

File: glazy-data-glazes-simplified-20201210.csv (part 4 of 47)
id,name,material_type_concatenated,surface_type,transparency_type,from_orton_cone,to_orton_cone,SiO2_percent_mol,Al2O3_percent_mol,B2O3_percent_mol,Li2O_percent_mol,K2O_percent_mol,Na2O_percent_mol,KNaO_percent_mol,BeO_percent_mol,MgO_percent_mol,CaO_percent_mol,SrO_percent_mol,BaO_percent_mol,ZnO_percent_mol,PbO_percent_mol,P2O5_percent_mol,F_percent_mol,V2O5_percent_mol,Cr2O3_percent_mol,MnO_percent_mol,MnO2_percent_mol,FeO_percent_mol,Fe2O3_percent_mol,CoO_percent_mol,NiO_percent_mol,CuO_percent_mol,Cu2O_percent_mol,CdO_percent_mol,TiO2_percent_mol,ZrO_percent_mol,ZrO2_percent_mol,SnO2_percent_mol
1006,Val Cushing Black,Black,,Opaque,5,6,63.1178,8.2839,0,0,1.9238,1.7265,3.6503,0,11.5969,4.8935,0,3.6131,0,0,0,0,0,0.4693,0,1.4261,0,1.5174,1.1995,0,0,0,0,0.2322,0,0,0
1007,Black Granny's Shorts,Black,Glossy - Semi,Opaque,5,6,61.5437,5.9288,8.5595,0,3.439,2.8524,6.2915,0,2.0684,15.4439,0,0,0,0,0.0156,0,0,0,0,0,0,0.1068,0,0,0,0,0,0.0418,0,0,0
1009,Black Larry's,Black,Glossy,Opaque,6,7,66.2086,7.5436,0,5.2135,3.4076,1.5502,4.9578,0,0.0156,10.0275,0,0.7609,0,0,0.0111,0,0,0,0,1.5016,0,1.8363,1.8945,0,0,0,0,0.0289,0,0,0
1010,black Matt,Black,Matte,Opaque,5,5,70.6614,7.0577,0,0,1.5279,0,1.5279,0,1.4284,8.3839,0,0,0,0,0,0,0,0,3.5505,0,0,6.7595,0,0,0,0,0,0.6307,0,0,0
1012,Black Metallic,Black,Glossy,Opaque,6,6,64.1306,10.2173,2.8566,0,5.5612,2.9979,8.5591,0,0.6547,6.9078,0,0,0,0,0.0126,0,0,0,0,2.6974,0,0.0704,1.6809,0,2.1841,0,0,0.0286,0,0,0
1013,BLACK METALLIC 2,Black,Glossy,,6,6,52.3876,3.7486,1.9569,0,2.0786,1.0653,3.1439,0,8.3778,7.7443,0,2.1734,0,0,0,0,0,0,0,0,0.584,1.4004,2.0047,0,0,0,0,12.0892,0,4.3892,0
1014,Black Metallic 3,Black,Matte,Opaque,6,6,52.3907,3.7481,1.9562,0,2.0784,1.0652,3.1435,0,8.3788,7.7414,0,2.1726,0,0,0,0,0,0,0,0,0.5837,1.4002,2.0039,0,0,0,0,12.0905,0,4.3904,0
1015,Black Metallic 4,Black,,Opaque,6,6,64.8122,10.1414,2.8416,0,5.672,3.0463,8.7183,0,0.6495,6.205,0,0,0,0,0.0113,0,0,0,0,2.6832,0,0.0677,1.6721,0,2.1726,0,0,0.0252,0,0,0
1016,Black Metallic Matt,Black,Matte,Opaque,6,9,53.5347,8.5829,0,0,4.9936,5.586,10.5796,0,12.1701,6.2585,0,0,0,0,1.5232,0,0,0,0,0,0,1.9011,2.3088,0,2.9921,0,0,0.149,0,0,0
1017,Black Metallic Patty's,Black,Glossy,Opaque,6,6,61.9879,9.9864,5.293,0,5.5307,2.5217,8.0523,0,0,7.1088,0,0,0,0,0,0,0,0,0,2.6367,0,0.0326,1.6431,0,3.2592,0,0,0,0,0,0
1020,Black Mirror,Black,Glossy,Opaque,6,6,63.8759,8.5681,0,0,4.8083,0,4.8083,0,0,9.5341,0,0,9.3846,0,0,0,0,0,0,0,0,3.0432,0.7857,0,0,0,0,0,0,0,0
1021,Black Mountain,Black,Satin - Matte,Semi-opaque,2,2,65.4768,6.5264,0,0,0.3004,3.0314,3.3318,0,10.7302,13.9347,0,0,0,0,0,0,0,0,0,0,0,0,0,0,0,0,0,0,0,0,0
1022,Black Patty's from Lee,Black,,Opaque,6,6,62.1551,9.9298,5.2039,0,5.5667,2.5362,8.1029,0,0.0084,7.3987,0,0,0,0,0.006,0,0,0,0,2.7418,0,0.0484,1.7086,0,2.6806,0,0,0.0157,0,0,0
1023,Reed's Black Glossy,Black,Glossy,Opaque,6,6,64.5485,10.0901,2.7604,0,5.6562,3.0259,8.6821,0,0.631,6.4618,0,0,0,0,0.0111,0,0,0,0,2.7466,0,0.0667,1.7533,0,2.2239,0,0,0.0246,0,0,0
1024,Black Reeds Glory,Black,Glossy,Opaque,6,6,63.7033,9.9678,2.793,0,5.5749,2.9942,8.5691,0,0.6384,6.0988,0,0,0,0,0.0111,0,0,0,0,3.9559,0,0.4589,1.6435,0,2.1354,0,0,0.0248,0,0,0
1025,Black Rob Wadley's Barnard,Black,,,6,6,65.3722,7.2687,3.0518,0,3.2645,0.5117,3.7763,0,1.7112,10.9495,0,0,0,0,0.0056,0,0,0,2.5426,0,0,4.8605,0,0,0,0,0,0.4616,0,0,0
1026,Black Semi-Gloss,Black,Glossy - Semi,Opaque,5,5,57.975,8.0138,2.1801,0,3.0713,1.6259,4.6972,0,0.7653,2.1882,8.7701,0,7.9526,0,0.0158,0,0,0,0.6387,0,0,2.2399,1.3605,0,3.0514,0,0,0.1514,0,0,0
1027,Black Shiny,Black,Glossy,Opaque,5,6,66.9809,8.1832,3.302,0,5.4276,0.5537,5.9812,0,0.7447,10.6871,0,0,0,0,0.006,0,0,0,0,0,0,4.104,0,0,0,0,0,0.0108,0,0,0
1028,Black Silky Matt,Black,Matte,,5,6,56.9028,10.6756,1.974,0,1.7409,5.2007,6.9416,0,4.7177,8.5242,0,0,5.4606,0,0.0194,0,0,0,0,0,0,1.3061,0.8518,0,2.5787,0,0,0.0475,0,0,0
1029,Black Silky Matt no GB,Black,Matte,,5,6,55.5716,10.9511,3.0593,0,1.3589,5.9382,7.2971,0,4.4464,9.0287,0,0,5.0001,0,0,0,0,0,0,0,0,1.2426,0.845,0,2.558,0,0,0,0,0,0
1030,Black Slip Glaze,Black,Satin,Opaque,2,2,54.9101,10.4099,7.7243,0,3.9678,8.738,12.7057,0,0.612,1.6617,0,0,7.9827,0,0,0,0,0,1.2823,0,0,2.4836,0,0,0,0,0,0.2278,0,0,0
1031,Black Tenmoku,Iron - Tenmoku,Matte - Semi,,6,6,68.6787,10.8611,1.3063,0,2.3385,2.927,5.2655,0,0.4728,9.6089,0,0,0,0,0.0024,0,0,0,0,0,0,3.7041,0,0,0,0,0,0.1002,0,0,0
1032,Black With Gold,Black,Satin - Matte,,6,6,51.2669,6.924,0,0,1.7834,0.2591,2.0425,0,1.5982,0.2016,0,0,0,0,0.0616,0,0,0,0,29.5346,0,1.775,2.7171,0,3.2882,0,0,0.5903,0,0,0
1033,Blue Barium Jamie's,Matte,Matte,Opaque,6,6,57.7112,13.1978,0,0,2.7301,8.8408,11.571,0,0.1832,0.7122,0,15.1759,0,0,0.0016,0,0,0,0,0,0,0.0575,0,0,1.3857,0,0,0.0041,0,0,0
1034,Blue Celadon,Iron - Celadon - Blue,,,6,6,67.6074,7.9264,2.2446,0,0.7708,2.8543,3.6252,0,3.8609,13.5235,0,0,0,0,0.0334,0,0,0,0,0,0,0.7209,0.124,0,0,0,0,0.3337,0,0,0
1035,Blue Celadon no ash,Iron - Celadon,,,6,6,72.6566,6.8659,3.2121,0,2.3597,2.6819,5.0415,0,0.8332,11.2596,0,0,0,0,0,0,0,0,0,0,0,0.0139,0.1172,0,0,0,0,0,0,0,0
1037,Blue Cindy's,Blue,Glossy - Semi,Semi-opaque,6,6,61.9247,9.8937,2.7489,0,0.8447,3.6903,4.535,0,0.1395,17.6392,0,0,0,0,0.0255,0,0,0,0,0,0,0.1054,2.9218,0,0,0,0,0.0662,0,0,0
1038,Blue Dark Specks,Blue,Glossy,Transparent,6,6,61.1813,4.6984,14.2315,0,0.201,2.3994,2.6004,0,3.2401,12.8278,0,0,0,0,0.0476,0,0,0,0,0,0,0.1491,0.9212,0,0,0,0,0.1027,0,0,0
1039,Blue Deep Shiny,Blue,Glossy,,6,6,61.8738,5.3509,9.6781,3.6205,3.1029,1.414,4.5169,0,0.0034,9.2742,0,1.6804,0,0,0.0024,0,0,0,0,0,0,0.0246,0.7476,0,3.221,0,0,0.0063,0,0,0
1040,Blue Deep Shiny-Valerie's,Blue,Glossy,Opaque,6,6,61.0221,7.4015,3.567,1.7908,2.0046,2.8892,4.8938,0,2.0716,13.5198,0,0.8316,0,0,0.0179,0,0,0,0,0,0,0.0647,2.6504,0,2.1261,0,0,0.0426,0,0,0
1041,Blue Deep Shiny-Valerie's-no gb,Blue,Glossy,Opaque,6,6,61.5109,4.8926,6.7668,3.3077,1.4725,4.0506,5.523,0,0.0184,8.8512,1.5171,0,0,0,0.0131,0,0,0,0,0,0,0.0426,4.6024,0,2.9201,0,0,0.0341,0,0,0
1042,Blue Emily's,Blue,,,6,6,62.0069,6.3084,4.9476,0,2.712,2.0412,4.7532,0,11.445,6.9585,0,0,0,0,0.009,0,0,0,0,0,0,0.1013,1.7825,0,0,0,0,0.1336,0,1.5541,0
1043,Blue Floating  (RISD),Blue,,,6,6,57.4736,8.6646,13.1938,0,1.5472,5.0086,6.5558,0,0.0788,9.1978,0,0,0,0,0,0,0,0,0,0,0,0.9825,0.8343,0,0,0,0,3.0188,0,0,0
1046,Blue Green,Green,Glossy,,6,6,55.3346,5.8152,8.8092,0,0.1535,1.4939,1.6474,0,10.3189,16.2594,0,0,0,0,0.044,0,0,1.2547,0,0,0,0.1301,0.2851,0,0,0,0,0.1013,0,0,0
1047,Blue Green IE 30 O Matt,Green,Matte - Dry,Opaque,6,6,55.3664,12.6056,0,0,2.5419,8.1411,10.683,0,0.1538,0.6596,16.1584,0,0,0,0,0,0,0,0,0,0,0.0546,0.3646,0,0,0,0,3.9539,0,0,0
1048,Blue Green Matt Robbie Srtm. Revised (VC) 92,Green,Matte,Opaque,4,9,61.1643,10.8043,0,4.1294,2.1146,6.7334,8.848,0,0.1389,0.5534,11.7983,0,0,0,0,0,0,0,0,0,0,0.0553,0,0,2.4513,0,0,0.0569,0,0,0
1049,Blue Green Slip glaze,Green,,,2,2,58.642,11.1146,5.4144,0,3.77,6.5872,10.3573,0,2.7512,5.2823,0,0,0,0,0,0,0,0,0,0,0,1.504,0,0,1.6556,0,0,3.2786,0,0,0
1050,Blue Julie's Water,Turquoise,Glossy,Transparent,5,5,72.405,7.1479,0.0946,0,0.7893,2.7264,3.5157,0,0.0612,1.9526,12.8515,0,0,0,0.0195,0,0,0,0,0,0,0.0591,0,0,1.8424,0,0,0.0506,0,0,0
1051,Blue matt,Blue,Matte,,6,6,55.2555,8.4791,0,0,0.5407,2.821,3.3617,0,3.2875,24.1676,0,3.9514,0,0,0.0302,0,0,0,0,0,0,0.5939,0.4859,0,0,0,0,0.3872,0,0,0
1052,Blue Midnight,Blue,Glossy,Opaque,5,8,71.8865,9.7446,0,0,5.7966,0.0371,5.8337,0,0.0428,12.3826,0,0,0,0,0,0,0,0,0,0,0,0.0371,0,0,0,0,0,0.0727,0,0,0
1054,Blue Opal,Blue,Glossy,Opaque,5,7,65.0989,5.5159,5.2827,0,3.1665,2.3021,5.4686,0,1.195,5.8982,1.788,0,2.6751,0,0.0122,0,0,0,0,0,0,0.1861,1.4423,0,0,0,0,2.3287,0,0,3.1083
1055,Blue Pale Rutile,Blue,,,6,6,61.7682,5.7999,2.3281,0,2.9851,3.2813,6.2664,0,3.8553,16.9563,0,0,0,0,0.9947,0,0,0,0,0,0,0.6604,0,0,0,0,0,1.3707,0,0,0
1056,Blue Slip glaze,Blue,,,2,2,60.5671,11.4795,5.5921,0,3.8938,6.8035,10.6973,0,2.8415,5.4557,0,0,0,0,0,0,0,0,0,0,0,1.3788,1.7763,0,0,0,0,0.2116,0,0,0
1057,Blue Spot Glaze,Crystalline,Glossy,Opaque,5,5,54.5181,2.6611,6.2564,0,0.0693,9.5454,9.6147,0,1.411,5.6221,0,0,18.508,0,0.0114,0,0,0,0,0,0,0.0408,0,1.336,0,0,0,0.0204,0,0,0
1058,Blue Spruce,Blue,Glossy - Semi,,6,6,57.0024,8.8537,3.114,0,0.8824,4.0865,4.9689,0,0.0391,16.7484,0,0,0,0,0,0,0,0,0,0,0,0.2052,1.0601,0,1.0205,0,0,3.5523,0,3.4355,0
1059,Blue St. Helens,Blue,Satin - Matte,Opaque,6,6,61.5143,10.5214,0.481,0,3.3421,2.4478,5.7899,0,1.1755,12.2936,0,0,7.3787,0,0.0156,0,0,0,0,0,0,0.5834,0.0912,0,0,0,0,0.1554,0,0,0
1060,Blue Tamaras,Blue,Satin - Matte,,6,6,61.6304,9.0383,0,0,3.2173,2.3785,5.5957,0,0.9919,13.6469,0,0,7.0517,0,0.0092,0,0,0,0,0,0,0.5581,1.3407,0,0,0,0,0.1371,0,0,0
1061,Blue Yellow slip glaze,Blue,,,2,2,59.7262,11.3201,5.5145,0,3.8397,6.709,10.5487,0,2.8021,5.38,0,0,0,0,0,0,0,0,0,1.3884,0,1.3596,1.7517,0,0,0,0,0.2087,0,0,0
1066,Brilliant Matte Purple,Purple,Matte,,6,7,50.9918,11.8821,0,6.8491,0.9318,3.0163,3.948,0,0.0474,0.2379,0,20.3412,0,0,0,0,0,0,0,0,0,0.0119,0,0,5.6906,0,0,0,0,0,0
1067,Brilliant Matte Turquoise,Matte,Matte,,6,6,60.8382,12.6307,0,2.3026,2.272,7.355,9.627,0,0.1156,0.5802,0,11.1366,0,0,0,0,0,0,0,0,0,0.0289,0,0,2.7403,0,0,0,0,0,0
1068,Broken gloss/matte broken dark browns,Matte,Matte - Semi,,5,5,53.3538,5.0821,6.4339,0,1.1359,1.0789,2.2148,0,2.4464,22.7709,0,0,0,0,0.0117,0,0,0,2.474,0,0,4.752,0,0,0,0,0,0.4604,0,0,0
1069,Bronze Aqua Lana Wilson,Turquoise,,,6,6,46.2133,10.2883,0.8222,0,2.123,7.0172,9.1402,0,0.4194,1.3176,28.9406,0,0,0,0.0015,0,0,0,0,0,0,0.0883,0,0,2.7659,0,0,0.0027,0,0,0
1071,Bronze Green Matt,Green,Satin - Matte,Opaque,6,6,54.6319,9.3107,0,0,3.8038,1.729,5.5329,0,0.0237,16.0256,0,0,7.8693,0,0.017,0,0,0,0,0,0,0.3045,0.3546,0,1.5551,0,0,4.3747,0,0,0
1072,Bronze Metallic Gold Luster,Specialty - Metallic,Satin - Matte,Opaque,6,6,16.867,8.4514,0,0,0,0,0,0,0,0,0,0,0,0,0,0,0,0,0,56.9807,0,0,8.8103,0,8.8906,0,0,0,0,0,0
1073,Bronze Ogden,Specialty - Metallic,Matte,Opaque,6,6,26.3087,6.2321,0,0,0.7861,0.1094,0.8955,0,0.7039,0.0827,0,0,0,0,0.0277,0,0,0,0,53.5041,0,0.7878,0,0,11.2141,0,0,0.2435,0,0,0
1074,Bronze Sandy,Specialty - Metallic,,Opaque,7,7,16.1571,4.0343,0,0,0.1573,0.1049,0.2622,0,0.121,0.0888,0,0,0,0,0,0,0,0,0,65.7221,0,0.1049,0,0,13.3038,0,0,0.2058,0,0,0
1075,BROWN BUTTER,Glaze,Satin,,6,6,59.5348,9.3233,1.3356,3.4151,0.3738,2.6099,2.9837,0,10.7447,6.6513,0,0,0,0,0.0206,0,0,0.5005,0,0,1.1345,1.0175,0,0,0,0,0,3.3382,0,0,0
1076,Brown Matte,Matte,Matte,Opaque,6,6,55.2995,10.0663,0,0,3.7983,1.7253,5.5236,0,0.0292,12.8698,0,0,6.9895,0,0.0208,0,0,0,0,0,0,1.2231,0,2.9414,0,0,0,5.0368,0,0,0
1077,Brown Persimmon,"Iron - Kaki, Tomato Red",Glossy - Semi,Opaque,6,6,65.8906,6.8447,2.7924,0,0.7744,2.7736,3.5481,0,0.6901,13.6103,0,0,0,0,0.0224,0,0,0,0,0,0,6.5474,0,0,0,0,0,0.054,0,0,0
1078,Brown Pleasant,Iron,Glossy,Transparent,6,6,57.8403,10.6751,6.0093,0,2.9837,2.7088,5.6925,0,5.9877,10.4406,0,0,0,0,0.0565,0,0,0,0,0,0,1.4133,0,0,0,0,0,0.2288,0,0,1.656
1079,Rowe Brown,Iron,Glossy - Semi,,6,6,45.0272,5.0649,25.2151,0,0.0506,0.0152,0.0658,0,0.0355,16.8688,0,0,0,0,0.0253,0,0,0,0,3.4542,0,4.1775,0,0,0,0,0,0.0658,0,0,0
1080,browns Gloss broken cool,Iron - Slip-Based,Glossy,Opaque,6,8,68.526,13.8683,0,9.0155,1.1428,0.4342,1.577,0,2.2619,3.4853,0,0,0,0,0,0,0,0,0,0,0,1.0975,0,0,0,0,0,0.1685,0,0,0
1082,Bush Fake Ash,Ash,,,6,6,55.3007,6.1666,6.6409,0,0.5577,1.2328,1.7905,0,1.9207,24.71,0,0,0,0,0.0121,0,0,0,0.7093,0,0,1.5575,0,0,0,0,0,1.1916,0,0,0
1083,Butter New - Tig Duprey,Yellow,Satin - Matte,Opaque,6,6,66.7904,7.8054,3.1901,2.1125,0.9046,2.9935,3.8981,0,6.5592,9.0346,0.0394,0,0,0,0,0,0,0,0,0,0,0.5703,0,0,0,0,0,0,0,0,0
1084,Butter New - Tig Duprey no Rottenstone,Yellow,Satin - Matte,Opaque,6,6,65.8998,8.0028,3.2179,2.1406,2.4525,2.7271,5.1796,0,6.5241,9.0208,0,0,0,0,0,0,0,0,0,0,0,0.0145,0,0,0,0,0,0,0,0,0
1085,Butter New - Tig Duprey- w/GB,Yellow,Satin - Matte,Opaque,6,6,66.7278,8.3882,2.2849,1.9933,3.234,1.8461,5.0801,0,7.2591,8.2213,0,0,0,0,0.0042,0,0,0,0,0,0,0.0338,0,0,0,0,0,0.0074,0,0,0
1086,Butterscotch,Yellow,Satin - Matte,,2,2,63.6224,9.9308,0,0,1.5698,5.0041,6.5739,0,0.1048,6.3312,0,2.3948,5.8093,0,0,0,0,0,0,0,0,0.5756,0,0,0,0,0,4.6573,0,0,0
1087,BUTTERSCOTCH GLOSSY,Yellow,Glossy,,6,6,62.4172,6.4284,4.5829,2.8672,2.7829,3.8223,6.6052,0,1.0667,7.1921,0,0,4.3009,0,0.0084,0,0,0,0,2.102,0,0.8858,0,0,0,0,0,0.0149,0,1.5284,0
1088,Buttery P103 from K Grandy,"White, Off-White",Satin,Opaque,6,6,60.903,10.9779,0.4921,0,1.8671,4.2183,6.0854,0,11.7967,7.7275,0,0,0,0,0.0195,0,0,0,0,0,0,0.0598,0,0,0,0,0,0.0508,0,0,1.8872
1089,Calcium Alumina Transparent Matte,Matte,Matte - Semi,,5,6,57.8619,12.4773,4.7807,0,0,2.3903,2.3903,0,0,22.4897,0,0,0,0,0,0,0,0,0,0,0,0,0,0,0,0,0,0,0,0,0
1090,CDG Base 1 Peach,Red - Copper,,Opaque,4,4,59.0487,8.6358,0,0,5.4986,2.507,8.0057,0,0,7.0838,2.4882,0,9.065,0,0,0,0,0,0,0,0,0.2969,0,0,0.5679,0,0,4.8081,0,0,0
1091,Celadon,Iron - Celadon,Glossy,Transparent,6,6,68.1907,6.3893,0,0,1.3825,2.9795,4.3621,0,0.1413,10.4211,0,0,10.0918,0,0,0,0,0,0,0,0,0.065,0,0,0.277,0,0,0.0617,0,0,0
1092,Celadon,Iron - Celadon,Glossy,,6,6,40.6417,2.4751,32.5166,0,0.0374,0.0775,0.1149,0,0.0879,23.1974,0,0,0,0,0.0109,0,0,0,0,0,0,0.9269,0,0,0,0,0,0.0284,0,0,0
1095,Celadon Blue no volcanic ash,Iron - Celadon,Glossy,Transparent,6,6,72.6831,6.8509,3.2121,0,2.3655,2.6722,5.0376,0,0.8476,11.2462,0,0,0,0,0,0,0,0,0,0,0,0.0133,0.1093,0,0,0,0,0,0,0,0
1096,Celadon Faux,Iron - Celadon,Glossy,Transparent,6,6,67.1329,8.9876,2.5486,0,0.0282,6.7407,6.769,0,0.5748,13.6897,0,0,0,0,0.0047,0,0,0,0,0,0,0.0166,0,0,0.2679,0,0,0.0083,0,0,0
1098,Celadon Kawaii Revised,Iron - Celadon - Blue,Satin,Transparent,5,6,71.2708,9.9421,0,0,1.8255,5.8662,7.6917,0,3.8139,7.2127,0,0,0,0,0.0074,0,0,0,0,0,0,0.0421,0,0,0,0,0,0.0191,0,0,0
1100,Satin Celadon,Iron - Celadon,Satin - Matte,Semi-opaque,6,6,65.4489,6.2982,3.7757,0,3.5932,2.2513,5.8445,0,3.169,11.8067,0,0,3.4559,0,0.0101,0,0,0,0,0,0,0.0538,0,0,0.1167,0,0,0.0205,0,0,0
1101,Chappel Boron Lithium,Green - Copper,Glossy,,6,6,64.425,9.0794,6.4165,8.7637,0.0779,1.1072,1.1851,0,1.4791,5.7775,0,0,0,0,0.0117,0,0,0,0,0,0,0.2466,0,0,2.5944,0,0,0.0209,0,0,0
1102,Charcoal,Black,Matte,Opaque,5,6,62.3087,12.0875,0,1.002,2.2319,7.008,9.2398,0,0.1826,0.5894,9.9581,0,0,0,0,0,0,0,0,1.4693,0,0.0781,0,0,2.9741,0,0,0.1104,0,0,0
1105,Chocolate Super-Hiway,Specialty,,,6,8,53.0656,7.2248,7.8777,0,4.5594,3.36,7.9193,0,1.7767,7.3044,0,7.3155,7.3983,0,0.0144,0,0,0,0,0,0,0.0777,0,0,0,0,0,0.0256,0,0,0
1129,Clear,Clear,,,4,8,70.1753,7.5842,5.5708,0,1.0715,4.203,5.2745,0,1.3078,10.0099,0,0,0,0,0.0102,0,0,0,0,0,0,0.0491,0,0,0,0,0,0.0181,0,0,0
1130,Clear,Clear,Glossy,,6,6,70.1506,7.4079,5.5831,0,1.0992,4.2199,5.3191,0,1.3284,10.0548,0,0,0,0,0.0228,0,0,0,0,0,0,0.0821,0,0,0,0,0,0.0511,0,0,0
1132,Clear (Ian Begg),Clear,Glossy,,5,6,70.3181,5.9204,3.569,0,1.1568,4.1947,5.3514,0,0.0927,14.5969,0,0,0,0,0,0,0,0,0,0,0,0.0513,0,0,0,0,0,0.1001,0,0,0
1133,Clear 184 Gloss Bowes,Clear,Glossy,,5,5,63.7138,7.005,3.665,0,1.7055,4.2392,5.9448,0,3.3619,12.7203,0,0,3.5182,0,0.01,0,0,0,0,0,0,0.0406,0,0,0,0,0,0.0205,0,0,0
1134,Clear 184 Gloss Bowes NO GB,Clear,Glossy,,5,5,60.8576,6.6804,5.9949,0,2.0894,3.9637,6.0531,0,3.2406,13.6299,0,0,3.3443,0,0,0,0,0,0,0,0,0.0395,0,0,0,0,0,0.1597,0,0,0
1135,Clear 184 Gloss Bowes NO GB No Crazing,Clear,Glossy,,5,5,51.7291,4.3504,7.9879,0.9122,2.77,5.2568,8.0268,0,4.364,18.5031,0,0,4.1101,0,0,0,0,0,0,0,0,0.0163,0,0,0,0,0,0,0,0,0
1136,clear 3 part,Clear,Glossy,Transparent,5,6,61.7116,4.5073,14.4881,0,0.2018,2.4418,2.6437,0,3.2966,13.0566,0,0,0,0,0.0471,0,0,0,0,0,0,0.1482,0,0,0,0,0,0.101,0,0,0
1138,clear absolutely,Clear,Glossy,,6,6,65.3614,9.2365,8.5766,0,3.4065,2.948,6.3545,0,2.0819,7.9457,0,0,0,0,0.0156,0,0,0,0,0,0,0.1769,0,0,0,0,0,0.2511,0,0,0
1139,Clear Base,Clear,Glossy,,6,6,69.7158,7.369,5.2941,0,1.0915,4.1572,5.2486,0,1.2629,10.9572,0,0,0,0,0.0223,0,0,0,0,0,0,0.0801,0,0,0,0,0,0.05,0,0,0
1140,Clear base,Clear,Glossy - Semi,Transparent,6,6,67.6654,7.1811,4.344,0,1.5522,2.8439,4.3961,0,0.0501,16.2073,0,0,0,0,0.024,0,0,0,0,0,0,0.0695,0,0,0,0,0,0.0624,0,0,0
1141,Clear Base (Cone 5-10),Clear,Glossy,Transparent,5,10,60.6868,5.5956,14.5679,0,0.1613,2.4428,2.6041,0,3.2856,13.091,0,0,0,0,0.0266,0,0,0,0,0,0,0.0949,0,0,0,0,0,0.0474,0,0,0
1142,Clear Base Bob Wicks,Clear,Glossy,,6,6,60.2177,9.1303,13.9025,0,1.6355,5.2488,6.8843,0,0.0933,9.7032,0,0,0,0,0.0078,0,0,0,0,0,0,0.0408,0,0,0,0,0,0.0202,0,0,0
1143,Clear base Martin Warwick,Clear,Glossy,Transparent,6,6,59.1523,9.1653,4.1742,0,1.4365,5.1517,6.5883,0,0.0613,16.2193,0,0,0,0,0.0195,0,0,0,0,0,0,0.2927,0,0,0,0,0,4.3271,0,0,0
1144,Clear Buttery Grandey,Clear,Satin,Transparent,6,6,61.0471,11.0039,0.4933,0,1.8715,4.2283,6.0998,0,11.8246,7.7457,0,0,0,0,0.0196,0,0,0,0,0,0,0.0599,0,0,0,0,0,0.0509,0,0,1.6552
1145,Clear Dinah's  Transparent,Clear,Glossy,Transparent,5,5,66.9438,7.0159,7.2237,0.3458,1.1047,3.9011,5.0058,0,0.8747,11.4012,1.0471,0,0,0,0,0,0,0,0,0,0,0.0446,0,0,0,0,0,0.0973,0,0,0
1146,Clear Frit 25,Clear,Glossy,,5,7,71.8834,7.041,5.537,0,5.3164,4.3354,9.6518,0,0.3269,5.3393,0,0,0.151,0,0.0024,0,0,0,0,0,0,0.0257,0,0,0,0,0,0.0413,0,0,0
1147,Clear Glaze 5-6,Clear,Glossy,Transparent,5,6,64.5838,9.4441,8.4636,0,1.7267,4.7734,6.5,0,2.0532,8.5728,0,0,0,0,0.0154,0,0,0,0,0,0,0.156,0,0,0,0,0,0.211,0,0,0
1148,Clear Glaze 5-6 recalc,Clear,Glossy,Transparent,5,6,58.8267,8.8876,12.1409,0,1.1375,5.9487,7.0862,0,1.7706,11.2535,0,0,0,0,0,0,0,0,0,0,0,0.0345,0,0,0,0,0,0,0,0,0
1150,Clear Gronborg,Clear,Glossy,Transparent,5,5,68.366,7.1494,5.7154,0,3.1587,2.3663,5.525,0,1.3043,6.7958,0,2.2561,2.7364,0,0.0213,0,0,0,0,0,0,0.0837,0,0,0,0,0,0.0469,0,0,0
1152,Clear Katherine's 6,Clear,Glossy,Transparent,6,6,68.8913,6.2507,4.7109,0,0.9275,3.5607,4.4882,0,1.1209,8.4841,5.9222,0,0,0,0.0193,0,0,0,0,0,0,0.0693,0,0,0,0,0,0.0431,0,0,0
1153,Clear Kitten's,Clear,Glossy,Transparent,5,6,68.8913,6.2507,4.7109,0,0.9275,3.5607,4.4882,0,1.1209,8.4841,5.9222,0,0,0,0.0193,0,0,0,0,0,0,0.0693,0,0,0,0,0,0.0431,0,0,0
1154,Clear Kitten's less crazy more clay,Clear,Glossy,Transparent,5,6,66.3682,6.3924,6.5076,0,1.3719,3.8542,5.2261,0,0.015,9.8751,5.6088,0,0,0,0,0,0,0,0,0,0,0.0067,0,0,0,0,0,0,0,0,0
1156,Clear Kitten's No GB2 less KNaO,Clear,Glossy,Transparent,5,6,69.4305,4.6023,5.7518,0,2.2818,1.6252,3.907,0,0,11.09,5.2185,0,0,0,0,0,0,0,0,0,0,0,0,0,0,0,0,0,0,0,0
1157,Clear Kitten's No GB2 less KNaO more clay,Clear,Glossy,Transparent,5,6,68.2917,5.8886,6.1136,0,0.7629,3.1345,3.8974,0,0,10.5261,5.2826,0,0,0,0,0,0,0,0,0,0,0,0,0,0,0,0,0,0,0,0
1158,Clear Kitten's No GB2 less KNaO more clay F-38,Clear,Glossy,Transparent,5,6,68.0292,5.8665,6.0956,0,1.4424,2.4425,3.8849,0,0,10.4838,5.2662,0,0,0,0,0,0,0,0,0,0,0,0,0,0,0,0,0,0,0.3738,0
1159,Clear Kitten's No GB2 less KNaO more clay2,Clear,Glossy,Transparent,5,6,68.299,5.9225,6.1187,0,0.8347,3.0593,3.894,0,0,10.5031,5.2627,0,0,0,0,0,0,0,0,0,0,0,0,0,0,0,0,0,0,0,0
1160,Clear Kitten's revised by Steve,Clear,Glossy,Transparent,5,5,70.3038,5.6576,7.3448,0,0.514,3.6974,4.2114,0,0.0315,10.4772,1.7103,0,0,0,0.0225,0,0,0,0,0,0,0.0612,0,0,0,0,0,0.0584,0,0.1214,0
1161,Clear Kitten's Sally's,Clear,Glossy,Transparent,6,6,65.6703,6.9861,5.1408,0,1.0236,3.9195,4.9431,0,1.2245,9.3533,6.5344,0,0,0,0.0216,0,0,0,0,0,0,0.0773,0,0,0,0,0,0.0485,0,0,0
1162,Clear Kona Gloss,Clear,Glossy,Transparent,6,6,66.2269,6.127,6.3394,0,1.1384,3.3586,4.4971,0,1.4694,15.1992,0,0,0,0,0.0216,0,0,0,0,0,0,0.0726,0,0,0,0,0,0.0468,0,0,0
1163,Clear Les Lawrence,Clear,,Transparent,6,6,60.929,7.9161,13.2643,0,0.2227,2.2469,2.4696,0,3.0446,11.9877,0,0,0,0,0.0621,0,0,0,0,0,0,0.1849,0,0,0,0,0,0.1417,0,0,0
1164,Clear Parker Gloss 5,Clear,Glossy,Transparent,5,5,69.6428,5.9114,5.6194,0,3.3996,2.4631,5.8626,0,1.2711,6.6828,0,2.2182,2.6904,0,0.0129,0,0,0,0,0,0,0.0632,0,0,0,0,0,0.0252,0,0,0
1165,Clear Patti's Crystal 5-7,Clear,Glossy,Transparent,5,7,68.139,7.8983,5.8015,0,1.1159,4.3771,5.493,0,1.362,11.2256,0,0,0,0,0.0106,0,0,0,0,0,0,0.0512,0,0,0,0,0,0.0189,0,0,0
1166,Clear Patty's Crystal 2,Clear,Glossy,Transparent,5,5,68.3561,8.1525,5.5875,0,1.1043,4.3504,5.4546,0,1.4496,10.8612,0,0,0,0,0.0102,0,0,0,0,0,0,0.1101,0,0,0,0,0,0.0182,0,0,0
1167,Clear Plainsman,Clear,Glossy,Transparent,6,6,63.6263,7.8742,11.0367,0,0,5.5182,5.5182,0,0,11.9446,0,0,0,0,0,0,0,0,0,0,0,0,0,0,0,0,0,0,0,0,0
1170,Clear Tracy Wilson's,Clear,Glossy,Transparent,5,6,59.6352,11.753,12.7692,0,1.561,5.0829,6.6439,0,0.183,8.95,0,0,0,0,0,0,0,0,0,0,0,0.0658,0,0,0,0,0,0,0,0,0
1172,Val Cushing V.C. Clear  2,Clear,Glossy,Transparent,5,6,56.002,6.7202,13.1042,0,1.7358,4.0326,5.7685,0,3.1027,12.8966,0,0,0,0,0.0239,0,0,0,0,0,0,0.1509,0,0,0,0,0,0.1545,0,2.0765,0
1173,Colemanite White Glaze,"White, Off-White",Glossy,,5,5,55.3383,5.5382,16.7191,0,0,0,0,0,5.6248,16.7796,0,0,0,0,0,0,0,0,0,0,0,0,0,0,0,0,0,0,0,0,0
1174,Copper Red,Red - Copper,Glossy,,6,6,59.7521,8.9493,0.3359,0,7.9658,1.9749,9.9406,0,2.3291,12.5859,0,0,4.5126,0,0.004,0,0,0,0,0,0,0.0105,0,0,0.5945,0,0,0.0105,0,0,0.9748
1175,Crackle Snowflake #4,Specialty - Crackle,Glossy - Semi,Translucent,6,7,67.3712,13.556,0.7475,0,2.8051,9.3943,12.1993,0,4.278,1.6779,0,0,0,0,0,0,0,0,0,0,0,0.064,0,0,0.1061,0,0,0,0,0,0
1176,Crackle Snowflake #8,Clear,Glossy,Translucent,6,7,66.4147,14.6922,0.9949,0,2.8374,9.4788,12.3161,0,3.4201,2.0092,0,0,0,0,0,0,0,0,0,0,0,0.0925,0,0,0,0,0,0.0603,0,0,0
1177,Crackle Snowflake Original,Clear,Glossy,Translucent,6,7,67.0875,15.4262,0,0,3.0454,9.7491,12.7945,0,3.7181,0.81,0,0,0,0,0,0,0,0,0,0,0,0.0981,0,0,0,0,0,0.0655,0,0,0
1178,Crater glaze,Specialty - Crater,,,6,6,53.105,7.8586,0,0,0.069,5.6998,5.7687,0,10.4761,0.0708,0,0,0,0,0.0289,22.5186,0,0,0,0,0,0.0982,0,0,0,0,0,0.0751,0,0,0
1181,Crawl Bone Ash,Ash,Matte,Opaque,6,6,5.7231,2.9425,0,0,0.2623,6.43,6.6924,0,0.0064,46.1317,0,1.2892,0,0,13.7925,23.421,0,0,0,0,0,0.0013,0,0,0,0,0,0,0,0,0
1182,Crawl CM Ball,Specialty - Crawling,,Opaque,6,6,38.1618,8.6319,0,0,1.8451,5.9728,7.8178,0,44.8939,0.4711,0,0,0,0,0,0,0,0,0,0,0,0.0235,0,0,0,0,0,0,0,0,0
1184,Crawl Robin Hopper,Specialty - Crawling,,Opaque,6,6,45.8892,9.3023,3.3669,0,1.055,3.6342,4.6892,0,28.3598,3.7427,0,0,4.4873,0,0.0254,0,0,0,0,0,0,0.0711,0,0,0,0,0,0.0661,0,0,0
1185,Crawl SDSU,Specialty - Crawling,Glossy,Opaque,6,6,54.5078,12.5674,0,0,2.513,8.0283,10.5413,0,21.6214,0.6513,0,0,0,0,0,0,0,0,0,0,0,0.0564,0,0,0,0,0,0.0544,0,0,0
1186,Cream Breaking Red,"White, Off-White",Glossy - Semi,Opaque,6,6,40.9748,3.1541,13.2099,0,0.893,3.8463,4.7393,0,2.9975,22.0722,2.4962,0,0,0,0.0241,0,0,0,0,0,0,1.8519,0,0,0,0,0,0.043,0,0,8.437
1187,Creme of Mushroom,"White, Off-White",Glossy,Translucent,6,6,62.0387,7.7597,1.8093,1.7736,1.2594,4.3285,5.5879,0,2.1305,9.5095,0,0,2.5835,0,0.0033,0,0,0,0,0,0,0.5691,0,0,0,0,0,2.7936,0,3.4413,0
1188,Crystal Matt,Crystalline,Matte,Opaque,5,8,65.2504,6.1592,0,0,4.6685,0.0702,4.7387,0,8.6729,15.1101,0,0,0,0,0.0062,0,0,0,0,0,0,0.0462,0,0,0,0,0,0.0162,0,0,0
1189,Crystalline Black,Crystalline,Matte,,6,6,31.1103,4.3276,3.2662,0,2.7386,1.7798,4.5184,0,19.1857,21.5204,0,0,0,0,0.006,0,0,0,0,0,0,0.0372,8.1613,0,7.8564,0,0,0.0106,0,0,0
1190,Crystalline Manganese,Crystalline,,Opaque,5,6,64.3187,10.3126,0,0,6.3951,0.0119,6.407,0,0.0277,12.3631,0,0,0,0,0.0198,0,0,0,0,4.6362,0,1.8635,0,0,0,0,0,0.0514,0,0,0
1191,cullet glaze,Specialty,Glossy,,2,6,62.8179,3.4193,0,0,0.2453,7.48,7.7253,0,3.9346,21.7253,0,0,0,0,0.0186,0,0,0,0,0,0,0.2693,0,0,0,0,0,0.0897,0,0,0
1192,Cyndi's Revision 5-A,Matte - Magnesium Matte,Satin - Matte,Translucent,5,6,64.2774,5.8005,1.7746,0,0.6598,2.2848,2.9446,0,2.2416,22.8433,0,0,0,0,0.0177,0,0,0,0,0,0,0.057,0,0,0,0,0,0.0434,0,0,0
1193,Cyndi's Revision 5-C,Matte - Magnesium Matte,Satin - Matte,Transparent,5,6,64.9792,6.2589,1.2964,0,0.6411,2.1448,2.7859,0,5.1064,19.4436,0,0,0,0,0.0196,0,0,0,0,0,0,0.0609,0,0,0,0,0,0.0491,0,0,0
1194,D.K. 11,"White, Off-White",Glossy - Semi,Opaque,5,6,60.6288,9.247,0,0,4.5031,2.0497,6.5527,0,2.6644,12.3103,0,0,4.1159,0,0.011,0,0,0,0,0,0,0.0552,0,0,0,0,0,0.0287,0,4.386,0
1195,D.K. 11 Revised,"White, Off-White",Glossy - Semi,Opaque,5,6,61.8277,9.5029,0,0,4.4921,2.0443,6.5364,0,4.3109,9.7533,0,0,5.0034,0,0.0124,0,0,0,0,0,0,0.0587,0,0,0,0,0,0.0323,0,2.962,0
1196,Darby 1,Iron - Slip-Based,,,6,6,66.0798,9.235,4.9986,0,2.0131,4.3407,6.3538,0,2.0012,4.9888,0,0,0,0,0.0091,0,0,0,2.0351,0,0,3.9208,0,0,0,0,0,0.3778,0,0,0
1197,Darby 2,Iron - Slip-Based,Glossy,Opaque,6,6,73.335,6.3228,4.9857,0,1.3864,3.4906,4.877,0,1.6758,4.8183,0,0,0,0,0.0091,0,0,0,1.2713,0,0,2.4628,0,0,0,0,0,0.2421,0,0,0
1198,Dark Brown Gloss,Iron,Glossy,,6,6,67.4826,7.7575,0,0,4.7569,0.5919,5.3488,0,0.6735,11.8117,0,0,0,0,0.0051,0,0,0,0,0,0,4.9517,0,0,0,0,0,1.9692,0,0,0
1199,Dark Brown Matte,Matte,Matte,,6,6,59.4922,11.8619,3.534,0,2.4432,2.8046,5.2478,0,0.0309,12.9842,0,0,0,0,0,0,0,0,0,5.5288,0,0.0186,0,0,1.3016,0,0,0,0,0,0
1201,Eggshell,Matte,Matte,Opaque,6,6,57.8884,7.1906,5.7701,0,1.6666,3.8364,5.5029,0,0.2536,13.7236,0,0,4.431,0,0.006,0,0,0,0,0,0,1.3023,0,0,0,0,0,0.0156,0,0,3.9158
1202,Eggshell David Hewitt's,Matte - Magnesium Matte,Satin - Matte,Translucent,6,6,59.4896,11.6717,1.0553,0.1537,6.5463,0,6.5463,0,6.4101,14.0432,0,0,0.6299,0,0,0,0,0,0,0,0,0,0,0,0,0,0,0,0,0,0
1203,Eggshell recalc,Matte,Matte,,6,6,59.0727,5.9467,5.3684,0,3.9253,1.5169,5.4422,0,0.3259,14.3376,0,0,4.3385,0,0,0,0,0,0,0,0,1.1891,0,0,0,0,0,0,0,0,3.9787
1204,Ellen's Halloween,Iron,Satin,,5,7,56.7098,10.3154,0,0,4.4525,2.0261,6.4786,0,0.0243,17.5778,0,6.3757,0,0,0.013,0,0,0,0,0,0,0.6986,0,0,0,0,0,1.8069,0,0,0
1206,G-200 Matte,Matte,Matte,,5,5,51.3738,5.7013,0,0,4.1845,0.0046,4.1891,0,0.5574,6.7525,0,2.8607,28.5177,0,0.0077,0,0,0,0,0,0,0.0199,0,0,0,0,0,0.0199,0,0,0
1207,GDR6,"White, Off-White",Glossy - Semi,Translucent,6,6,72.3985,6.9072,1.3762,0,2.4744,1.8163,4.2907,0,3.3982,11.3576,0,0,0,0,0,0,0,0,0,0,0,0.0949,0,0,0,0,0,0.1766,0,0,0
1208,Transparent Gloss #3,Clear,Glossy,Transparent,6,6,63.1413,7.8747,5.1913,0,3.2665,2.3293,5.5959,0,1.1901,16.8427,0,0,0,0,0.0232,0,0,0,0,0,0,0.0883,0,0,0,0,0,0.0526,0,0,0
1209,Gloss 184,Clear,Glossy,Transparent,6,6,63.7951,6.9887,3.6927,0,1.7001,4.2312,5.9312,0,3.3869,12.5891,0,0,3.5448,0,0.01,0,0,0,0,0,0,0.0408,0,0,0,0,0,0.0206,0,0,0
1211,Gloss Base Bill Aycock's no GB,Clear,Glossy,Translucent,6,6,68.1146,4.8984,7.6774,0,2.109,3.8386,5.9477,0,0,8.4425,2.2146,0,2.7049,0,0,0,0,0,0,0,0,0,0,0,0,0,0,0,0,0,0
1212,Gloss Clear,Clear,Glossy,,6,6,60.4796,9.2392,11.6076,0,0.9111,3.5386,4.4497,0,2.8282,11.0645,0,0,0,0,0.0523,0,0,0,0,0,0,0.1601,0,0,0,0,0,0.1187,0,0,0
1213,Val Cushing Gloss I V.C. Easy,Glaze,Glossy,Transparent,5,6,43.8638,16.3834,16.7618,0,0.3452,2.8585,3.2037,0,3.8921,15.2061,0,0,0,0,0.1104,0,0,0,0,0,0,0.3166,0,0,0,0,0,0.262,0,0,0
1214,Gloss Off-White,"White, Off-White",Glossy,Opaque,6,6,65.3189,6.6548,3.5162,0,1.6188,4.029,5.6478,0,3.2251,12.1937,0,0,3.3754,0,0.0096,0,0,0,0,0,0,0.0389,0,0,0,0,0,0.0196,0,0,0
1217,Gloss speckled blue-grey,Blue,Glossy,,6,8,63.77,8.253,0,0,4.655,0.424,5.079,0,2.2085,7.0512,0,0,8.0667,0,0,0,0,0,0,0,0,1.2976,0,0,0,0,0,4.274,0,0,0
1218,Gloss Transparent,Clear,Glossy,,2,2,58.3008,5.0423,13.8178,4.6755,0.153,2.317,2.4701,0,3.1164,12.417,0,0,0,0,0.0252,0,0,0,0,0,0,0.09,0,0,0,0,0,0.045,0,0,0
1219,Transparent Gloss,Clear,Glossy,,6,6,60.5989,5.2477,14.6299,0,0.2108,2.4678,2.6786,0,3.3337,13.1906,0,0,0,0,0.0511,0,0,0,0,0,0,0.1587,0,0,0,0,0,0.111,0,0,0
1221,Val Cushing Glossy,"White, Off-White",Satin,Opaque,5,6,52.3432,11.649,0,0,2.8681,4.4255,7.2936,0,10.0135,15.0319,0,0,0,0,0,0,0,0,0,0,0,0.0209,0,0,0,0,0,0,0,0,3.648
1223,GNB11,Blue,Matte - Dry,Opaque,6,6,57.0761,9.515,0,0,9.5122,0,9.5122,0,0,0,0,19.9912,3.5483,0,0,0,0,0.1568,0,0,0,0,0.2003,0,0,0,0,0,0,0,0
1224,GNB7,Blue,Matte - Dry,,6,6,54.4241,9.0729,0,0,9.0702,0,9.0702,0,0,0,0,19.0623,3.3835,0,0,0,0,0,0,0,0,0,0.3897,0,0,0,0,4.5974,0,0,0
1226,Klinesville Gold (Jeff Dietrich),Yellow - Iron,Satin - Matte,,6,7,54.0254,9.7011,0,0,2.175,5.8411,8.0162,0,3.9135,16.7979,0,0,0,0,0.0136,0,0,0,0,0,0,3.0067,0,0,0,0,0,0.12,0,4.4055,0
1227,Gold Metallic,Specialty - Metallic,Matte,Opaque,6,6,50.997,6.7868,0,0,1.7771,0.2628,2.0399,0,1.5875,0.2005,0,0,0,0,0.0615,0,0,0,0,29.7281,0,1.7709,2.3941,0,3.8539,0,0,0.5798,0,0,0
1229,Graphite Metallic Glaze,Specialty - Metallic,,Opaque,5,5,43.8035,6.1114,2.9269,0,2.5161,2.8156,5.3317,0,0.2459,11.3254,0,0,0,0,0,0,0,0,0,2.4687,0,10.3972,4.9806,0,12.4086,0,0,0,0,0,0
1230,Gray Gunmetal,Black,Glossy,Opaque,6,6,66.2684,7.1512,0,0,5.1991,0.0059,5.205,0,0.0138,9.3642,0,0,6.1111,0,0.0099,0,0,0,0,1.8812,0,1.6251,2.3446,0,0,0,0,0.0256,0,0,0
1231,Gray-White Stony,"White, Off-White",,,5,5,59.813,7.8623,13.8794,1.9977,1.0852,2.1623,3.2476,0,0.0296,10.7405,0,0,0,0,0.0211,0,0,0,0,0,0,0.061,0,0,0,0,0,0.0549,0,0,2.2929
1233,Green Beth's Shiny,Green,,,5,7,63.929,8.1349,2.7109,0,1.5516,5.2868,6.8384,0,4.5809,6.6759,0,0,0,0,0.0049,0,0,0,0,0,0,0.0788,0,0,0.8367,0,0,6.2096,0,0,0
1234,Green black matt - Brandeis,Green,Satin,Opaque,6,10,59.1675,12.1343,0,0,2.2719,7.3081,9.58,0,1.7995,4.112,0,0,1.5132,0,0.0079,0,0,0,0,0,0,0.4309,2.3014,0,1.9935,0,0,6.9599,0,0,0
1235,Green Bullfrog,Green,Matte - Stony,,5,5,68.8313,8.1158,0,0,3.7216,1.6948,5.4164,0,0.046,5.7342,0,3.9108,5.421,0,0.0067,0,0,0,0,0,0,0.0645,0,0,2.3806,0,0,0.0727,0,0,0
1236,Green Dragon Matt,Green,Matte,,6,6,57.5764,9.5295,0,0,0.7277,6.6777,7.4054,0,0.2274,12.8113,0,0,6.6917,0,0.0037,0,0,0,0,0,0,0.1028,0,0,2.204,0,0,3.4477,0,0,0
1237,Green Emerald,Green,Glossy,Opaque,6,6,58.8808,5.4843,13.9057,0,0.2053,3.5614,3.7667,0,3.1722,12.5421,0,0,0,0,0.051,0,0,0.9903,0,0,0,0.1573,0.9376,0,0,0,0,0.112,0,0,0
1239,Green Glaze,Green,Satin - Matte,Opaque,5,5,63.7579,6.6549,0,0.0274,4.2339,1.9646,6.1985,0,0.3747,5.6123,0,0,13.0669,0,0,0,0,0,0,0,0,0.1911,0,1.1201,0,0,0,2.9962,0,0,0
1240,Green Hunter,Green,Satin - Matte,Opaque,6,6,58.8418,12.8687,2.7474,1.913,1.6341,5.6519,7.286,0,4.5809,6.758,0,0,3.5077,0,0.005,0,0,0,0,0,0,0.0383,0,0,1.4442,0,0,0.0089,0,0,0
1241,Green IE4E,Green,Glossy,Opaque,6,6,63.0652,5.6816,2.6053,2.3069,1.056,3.6627,4.7188,0,0.6676,5.3497,6.1283,0,0.3998,0,0.0048,0,0,0,0,0,0,0.265,0,0,1.6328,0,0,3.8725,0,3.3017,0
1242,GREEN MANNING,Green,Matte,,6,6,58.9659,11.5638,2.0689,0,0.9442,4.0829,5.0271,0,2.3592,16.1222,0,0,0,0,0.0213,0,0,0,0,0,0,0.3346,0,0,3.3739,0,0,0.1631,0,0,0
1243,Green Matt,Green,Matte,,5,5,65.628,10.8017,0,2.0249,1.2711,4.0514,5.3225,0,0.1448,13.9108,0,0,0,0,0.0138,0,0,0,0,0,0,0.0793,0,0,2.0381,0,0,0.036,0,0,0
1244,Green Metal Patina Reynolds,Green,,Opaque,6,6,38.8803,2.0524,4.1808,38.4279,0.152,2.1436,2.2956,0,0,5.3058,0,0,0,0,0,0,0,0,0,0,0,0,0,0,1.1692,0,0,0,0,7.688,0
1245,Green Mexico Point,Green,Matte,Opaque,6,6,54.1045,9.4562,3.4077,2.7682,0.0456,5.3981,5.4437,0,6.4304,8.7053,0,0,0,0,0.0062,0,0,0,0,0,0,0.0496,0,0,1.4903,0,0,0.0889,0,8.049,0
1246,Green Mossy,Green,Matte,Opaque,6,6,60.2916,5.5663,6.2409,3.0788,0.0557,3.1371,3.1927,0,4.9116,14.3468,0,0,0,0,0.0278,0,0,0,0,0,0,0.8865,0,0,1.3846,0,0,0.0724,0,0,0
1247,Green Phila,Green,Matte,,6,6,58.2431,11.907,0,0.9841,2.1447,6.8058,8.9505,0,0.594,0.6129,12.7134,0,0,0,0,0,0,0,0,0,0,0.3145,0,0,2.3367,0,0,3.3438,0,0,0
1248,Green Randy's,Green,Glossy,,5,6,61.7202,7.8174,0,0,3.7674,1.5832,5.3507,0,2.7155,10.03,6.7217,0,0,0,0,0,0,0,0,0,0,0.0583,0,0,3.5349,0,0,0.1193,0,0,1.932
1249,Green Sana (C6 revision),Green,Satin - Matte,Opaque,6,6,63.0887,5.1731,3.0895,0,3.6657,0.5869,4.2526,0,3.1517,9.5024,3.6249,0,0,0,0.0118,0,0,0,0,0,0,0.2728,0,0,2.7066,0,0,3.7946,0,0,1.3314
1250,Green Sana's (original formula),Green,,,6,10,61.344,5.119,5.874,0,3.6433,0.071,3.7143,0,2.4644,10.6595,0,2.7183,0,0,0.0061,0,0,0,0,0,0,0.2543,0,0,2.7148,0,0,3.7959,0,0,1.3354
1251,Green Sana's rev.,Green,Matte,Opaque,4,7,61.5563,5.13,5.9242,0,3.661,0.0707,3.7317,0,2.4844,10.7349,2.351,0,0,0,0.0061,0,0,0,0,0,0,0.2531,0,0,2.7026,0,0,3.7789,0,0,1.3468
1253,Green Sombright 3,Green,Satin - Matte,Semi-opaque,6,6,52.1656,8.7067,0,0,3.989,1.8401,5.8292,0,0.078,5.9423,17.1035,0,9.9513,0,0,0,0,0,0,0,0,0.0906,0,0,0,0,0,0.1327,0,0,0
1254,Green Translucent Deep,Green,,Translucent,5,6,68.1548,5.7059,1.9597,0,3.6229,1.9705,5.5935,0,2.2881,9.9016,0,0,2.5053,0,0.0036,0,0,0,0,0,0,0.034,0,0,3.8472,0,0,0.0064,0,0,0
1257,Grey,Glaze,,,2,2,69.9578,7.1932,0,0,4.0352,1.7715,5.8067,0,1.4503,5.7558,0,3.3161,6.4353,0,0,0,0,0,0,0,0,0.0412,0,0,0,0,0,0.0437,0,0,0
1259,Gun Metal,Specialty - Metallic,,Opaque,6,6,54.6798,13.6808,8.149,7.0871,1.1104,4.8849,5.9953,0,0.8914,3.6306,0,0,0.1559,0,0.0288,0,0,0,0,0,0,0.0815,0,0,2.5681,0,0,0.0691,0,0,2.9826
1262,Honey Lucas,Iron,,,6,6,63.5483,6.3931,0,0,1.068,0.5282,1.5962,0,0.1507,20.6305,0,0,0,0,0,0,0,0,0,0,0,7.425,0,0,0,0,0,0.2562,0,0,0
1263,HOPS #2,"White, Off-White",,,6,6,60.4704,6.2149,6.7112,0,2.3209,2.1457,4.4666,0,1.5315,16.6307,0,0,0,0,0.025,0,0,0,0,0,0,0.09,0,0,0,0,0,0.0551,0,3.8044,0
1264,IE 13 A,Green - Copper,Glossy,,6,6,59.0702,11.2462,0,0,1.2904,4.1772,5.4676,0,7.2459,11.4515,0,0,3.2495,0,1.1825,0,0,0,0,0,0,0.0164,0,0,1.0703,0,0,0,0,0,0
1265,IE 130 D,Blue - Cobalt,Matte - Dry,,6,6,54.2082,12.3415,0,0,2.4893,7.9731,10.4624,0,0.1505,0.6459,0,15.8051,0,0,0,0,0,0,0,0,0,0.0534,0.5398,0,0,0,0,0.0434,0,0,5.7498
1266,IE 149,Yellow,Matte - Dry,,6,6,75.5467,5.0454,0,0,4.1026,0.0255,4.1281,0,0.0294,11.343,0,0,0,0,0,0,0,0,0,0,0,0.0255,0,0,0,0,0,0.05,0,1.8147,0
1268,IE 2 A,Blue - Cobalt,Matte - Semi,,6,6,59.1561,8.5116,3.2536,2.3092,1.4814,5.2244,6.7058,0,0.8074,3.2928,0,9.42,0.2627,0,0.0059,0,0,0,0,0,0,0.0656,1.5774,0,0,0,0,0.4831,0,4.149,0
1270,IE 30 F,Turquoise,Matte - Dry,,6,6,56.9934,12.9756,0,0,2.6172,8.3827,11,0,0.1583,0.6791,0,16.6172,0,0,0,0,0,0,0,0,0,0.0561,0,0,1.4748,0,0,0.0456,0,0,0
1272,IE 30M,Green - Copper,Matte - Dry,,6,6,54.8083,12.4781,0,0,2.5169,8.0613,10.5782,0,0.1522,0.653,0,15.98,0,0,0,0,0,0,0,0,0,0.2169,0,0,2.1273,0,0,3.0059,0,0,0
1273,IE 30N,Blue - Cobalt,Matte - Dry,,6,6,54.2022,12.3402,0,0,2.489,7.972,10.4609,0,0.1505,0.6458,0,16.6847,0,0,0,0,0,0,0,0,0,0.0534,1.6199,0,0,0,0,3.8423,0,0,0
1275,IE 4,Clear,Glossy,,6,6,67.1857,6.0543,2.7648,1.9628,1.1247,3.8994,5.0241,0,0.7089,5.6493,0,6.5507,0.4446,0,0.005,0,0,0,0,0,0,0.0589,0,0,0,0,0,0.063,0,3.5278,0
1278,IE 41,"White, Off-White",Glossy,,6,6,72.1452,6.7847,0,0,1.2632,4.0891,5.3523,0,3.5732,0.3225,0,0,11.806,0,0,0,0,0,0,0,0,0.0161,0,0,0,0,0,0,0,0,0
1279,IE 42,"White, Off-White",Glossy,Opaque,6,6,66.4232,10.9081,0,2.952,6.3523,0,6.3523,0,0,3.6101,0,0,9.7542,0,0,0,0,0,0,0,0,0,0,0,0,0,0,0,0,0,0
1280,IE 43,Glaze,Matte - Semi,,6,6,47.6307,4.2581,0,2.5903,4.2568,0,4.2568,0,0,0,0,18.721,17.4681,0,0,0,0,0,0,0,0,0,0,5.0751,0,0,0,0,0,0,0
1281,IE 44,Blue - Nickel,Glossy,,6,6,46.5476,3.9792,0,2.3278,3.978,0,3.978,0,0,0,0,10.3525,28.2542,0,0,0,0,0,0,0,0,0,0,4.5608,0,0,0,0,0,0,0
1282,IE 45,Blue - Nickel,Matte - Semi,,6,6,46.813,4.3528,0,4.7944,3.3143,0,3.3143,0,0,0,0,13.3476,22.6699,0,0,0,0,0,0,0,0,0,0,4.708,0,0,0,0,0,0,0
1283,IE 49,Clear,Glossy,,6,6,78.1446,5.3473,0,0,4.3481,0.027,4.3751,0,0.0312,12.0219,0,0,0,0,0,0,0,0,0,0,0,0.027,0,0,0,0,0,0.053,0,0,0
1284,IE 50,Clear,Glossy,,6,6,66.726,8.8389,0,0,4.9833,0,4.9833,0,0,9.7117,0,0,9.7401,0,0,0,0,0,0,0,0,0,0,0,0,0,0,0,0,0,0
1285,IE 52,Blue,Matte - Semi,,6,6,65.0634,9.9768,0,0,1.3931,4.0855,5.4786,0,7.6086,9.9818,0,0,0,0,0,0,0,0.9453,0,0,0,0.1256,0.604,0,0,0,0,0.2158,0,0,0
1286,IE 6,Blue - Cobalt,Matte - Semi,,6,6,50.8321,7.2303,5.2809,2.5955,1.2482,4.5495,5.7977,0,1.304,18.1944,0,3.8604,0,0,0.0096,0,0,0,0,0,0,0.0972,0.9452,0,0,0,0,0.1126,0,3.7402,0
1287,IE 68,Iron,Matte - Semi,,6,6,54.0036,9.6977,0,0,2.1742,5.8399,8.0141,0,3.9059,16.831,0,0,0,0,0.0136,0,0,0,0,0,0,3.0222,0,0,0,0,0,0.1198,0,4.392,0
1290,IE 78,"White, Off-White",Matte - Semi,,6,6,51.7032,9.6648,0,0,6.3461,0,6.3461,0,2.2879,17.4344,0,0,10.3335,0,0,0,0,0,0,0,0,0,0,0,0,0,0,0,0,0,2.2302
1291,IE 8,Green - Copper,Matte - Semi,,6,6,54.1248,8.9498,2.9032,2.0566,1.2821,4.1618,5.4438,0,0.8222,14.6595,0,3.82,2.7843,0,0.0053,0,0,0,0,0,0,0.1293,0,0,1.2208,0,0,0.1983,0,2.882,0
1293,IE 84,Glaze,Glossy,,6,6,63.4843,8.5169,0,0,4.7723,0,4.7723,0,0,9.4955,0,0,9.3278,0,0,0,0,0.206,0,0,0,0,0,0,0,0,0,0,0,0,4.1971
1294,IE 9,Glaze,Matte - Semi,,6,6,55.5599,8.7972,2.5717,2.5322,1.2582,4.0467,5.3049,0,0.7447,15.4481,0,3.0082,0.4597,0,0.0047,0,0,0,0,0,0,0.1253,0,0,1.2004,0,0,0.1942,0,4.0491,0
1295,IE Black,Black,Glossy,,6,6,71.5794,7.1817,0,0,1.0917,3.5342,4.6259,0,0.0556,11.4592,0,0,0,0,0,0,0,0,0,0,0,5.0981,0,0,0,0,0,0,0,0,0
1296,IE Red,Yellow - Iron,Matte - Semi,,6,6,55.812,10.5462,0,0,7.3276,0,7.3276,0,0,17.9489,0,0,4.0047,0,0,0,0,0,0,0,0,1.6058,0,0,0,0,0,2.7548,0,0,0
1297,IE105H,Blue - Cobalt,Matte - Semi,,6,6,57.7357,12.6014,0,5.3434,2.2971,7.4361,9.7332,0,0.1169,0.5866,0,9.5282,0,0,0,0,0,0,0,0,0,0.0292,0.1648,0,0,0,0,0,0,0,4.1607
1298,IE170,"White, Off-White",Matte - Semi,,6,6,57.9152,8.2349,0,0,1.2299,3.9814,5.2112,0,6.9061,14.0643,0,0,3.0937,0,1.1268,0,0,0,0,0,0,0.0156,0,0,0,0,0,0,0,3.4321,0
1299,IE27A/H,Green - Copper,,,6,6,62.218,12.9141,0,0,2.2887,7.409,9.6978,0,3.9181,4.386,0,0,5.1557,0,0,0,0,0,0,0,0,0.8612,0,0,0.8491,0,0,0,0,0,0
1300,IE27A/I,"White, Off-White",Glossy,,6,6,62.4609,12.9645,0,0,2.2977,7.438,9.7356,0,3.9334,4.4032,0,0,5.1759,0,0,0,0,0.4619,0,0,0,0.8646,0,0,0,0,0,0,0,0,0
1301,IE27A/O,Blue,,,6,6,62.6026,12.9939,0,0,2.3029,7.4548,9.7577,0,3.9423,4.4131,0,0,5.1876,0,0,0,0,0,0,0,0,0.0293,0.2192,0,0.8543,0,0,0,0,0,0
1302,IE3,"White, Off-White",Matte - Semi,,6,6,48.7119,10.2668,0,2.1336,5.6477,0.0249,5.6726,0,0.0288,23.4561,0,5.5362,0.2874,0,0,0,0,0,0,0,0,0.0249,0,0,0,0,0,0.0489,0,3.8329,0
1303,IE4C,Yellow,Glossy,,6,6,65.4349,5.8965,2.6937,2.39,1.0954,3.7979,4.8933,0,0.6906,5.5054,0,6.38,0.4342,0,0.0049,0,0,0,0,0,0,0.0574,0,0,0,0,0,0.0613,0,3.4358,0
1304,IE81,Glaze,Satin - Matte,Opaque,6,6,51.9266,6.0393,0,3.7705,1.1729,3.8499,5.0229,0,0.2445,0.3565,0,18.842,13.7009,0,0,0,0,0,0,0,0,0.0969,0,0,0,0,0,0,0,0,0
1305,Indian Red,Iron,Glossy,,6,6,70.7119,6.3514,0,0,4.9825,0,4.9825,0,1.1308,11.537,0,0,3.4081,0,0,0,0,0.2281,0,0,0,1.6502,0,0,0,0,0,0,0,0,0
1306,Indian Red 2nd Edition,Iron,,,6,6,70.7119,6.3514,0,0,4.9825,0,4.9825,0,1.1308,11.537,0,0,3.4081,0,0,0,0,0.2281,0,0,0,1.6502,0,0,0,0,0,0,0,0,0
1307,Iron Red,"Iron - Kaki, Tomato Red",Glossy,Opaque,6,6,51.8317,0.3509,13.7396,0,0.1522,2.3039,2.4561,0,10.6228,12.3467,0,0,0,0,0.0251,0,0,0,0,0,0,8.5824,0,0,0,0,0,0.0447,0,0,0
1308,Ivory Smooth Matte,Matte,Satin - Matte,,,,54.8177,14.66,0,0,2.0943,6.6299,8.7242,0,0.1397,9.262,0,0,9.8636,0,0.0255,0,2.3487,0,0,0,0,0.0923,0,0,0,0,0,0.0663,0,0,0
1309,Jade Green,Green,Glossy,,4,4,58.1385,5.2282,2.9738,0,3.3135,1.9944,5.3079,0,6.7795,10.5662,0,7.8258,0,0,0.0054,0,0,0,0,0,0,0.0387,0,0,3.1263,0,0,0.0097,0,0,0
1310,Jade Green Base cone 5,Green,,,5,6,57.5834,9.0381,3.1261,0,6.0452,0.5331,6.5783,0,0.7259,2.836,11.0036,0,8.9801,0,0.0206,0,0,0,0,0,0,0.059,0,0,0,0,0,0.0489,0,0,0
1311,Jade Green Matt,Green,Matte,,5,5,55.2577,8.8772,3.0037,0,5.7239,0.5037,6.2276,0,0.6775,2.6992,10.5729,0,9.4915,0,0.0055,0,0,0,0,0,0,0.0196,0,0,3.1578,0,0,0.0098,0,0,0
1312,Jade Matte,Matte,Satin - Matte,Opaque,6,6,56.975,9.1932,3.041,0,1.7043,4.1043,5.8086,0,0.7463,3.7355,10.7581,0,9.6082,0,0.0202,0,0,0,0,0,0,0.0659,0,0,0,0,0,0.0479,0,0,0
1313,JDB73,Iron,Glossy,,6,6,63.2527,8.0002,0.8047,0,0.7087,9.0354,9.7442,0,0,8.4094,0,0,3.9671,0,0,0,0,0,0,0,0,1.5367,0,0,0,0,0,0,0,0,4.2849
1314,JDB81,Black - Glossy,Glossy,,6,6,66.6075,8.797,0,0,5.6793,0,5.6793,0,6.4459,6.4459,0,0,0,0,0,0,0,0.5216,0,2.3707,0,0.4716,2.6606,0,0,0,0,0,0,0,0
1315,JDB84,Blue - Cobalt,Glossy,,6,6,57.7363,6.0924,0,0,4.637,0,4.637,0,0,8.8521,0,0,21.7522,0,0,0,0,0,0,0,0,0,0.9299,0,0,0,0,0,0,0,0
1316,JDB84A,Green,Glossy,,6,6,56.8938,6.0035,0,0,4.5694,0,4.5694,0,0,8.7229,0,0,21.4348,0,0,0,0,0,0,0,0,0,0.9164,1.4592,0,0,0,0,0,0,0
1317,Karen's cone 6,Clear,Glossy,,6,6,71.7931,6.0755,5.8193,0,3.4927,2.538,6.0307,0,1.3163,6.4819,2.3784,0,0,0,0.0134,0,0,0,0,0,0,0.0653,0,0,0,0,0,0.0261,0,0,0
1318,Karen's Turquoise Satin,Turquoise,Satin - Matte,,6,6,58.4319,9.373,0,0,1.3996,4.5308,5.9304,0,7.8592,12.4239,0,0,3.5207,0,1.2836,0,0,0,0,0,0,0.0178,0,0,1.1596,0,0,0,0,0,0
1319,Karen's Starshine Cone 6,Turquoise,,,6,6,61.9275,5.8756,3.167,1.8695,3.4451,5.0749,8.52,0,0.7826,9.8306,0,1.7363,0,0,0.0058,0,0,0,0,0,0,0.0666,0,0,2.7745,0,0,3.4441,0,0,0
1320,Karen't Starshine Cone 6 no GB,Green - Copper,,,6,6,61.347,5.6139,4.4601,1.8113,0.0142,8.0595,8.0737,0,0.0662,10.9014,0,1.6822,0,0,0,0,0,0,0,0,0,0.0292,0,0,2.688,0,0,3.3268,0,0,0
1321,Kemp 1,"White, Off-White",Glossy,,6,7,69.7947,8.5689,0,0,5.7579,0,5.7579,0,0,7.1263,0,0,8.7522,0,0,0,0,0,0,0,0,0,0,0,0,0,0,0,0,0,0
1322,Kemp 10,Glaze,Glossy,,6,7,65.6058,8.8015,0,0,4.9318,0,4.9318,0,0,9.8128,0,0,9.6395,0,0,0,0,0.4306,0,0,0,0.0406,0,0,0,0,0,0.7375,0,0,0
1323,Kemp 11,Turquoise,Matte - Semi,,6,7,44.9609,10.6248,3.5744,9.9553,0.0694,0.7351,0.8044,0,0.945,3.262,0,23.5158,0,0,0.0065,0,0,0,0,0,0,0.0846,0,0,2.2546,0,0,0.0116,0,0,0
