Repository: derekphilipau/glazy-data

# glazy-data
Public data from the Glazy database

## About

The Glazy database of ceramic recipes was originally seeded with data from [Linda Arbuckle's](http://lindaarbuckle.com)  [GlazeChem database](http://lindaarbuckle.com/arbuckle_handouts.html), John Sankey's [glaze database](http://www.johnsankey.ca/glazedata.html) (which is based on the extensive work by [Alisa Clausen](https://glazy.org/u/alisaclausen)), and [Louis Katz's](http://www.louiskatz.net) [Hyperglaze database](http://falcon.tamucc.edu/~lkatz/allglazes.txt).

This repository intends to continue the tradition of making recipes publicly available.  This archived data only includes publicly shared recipes and materials.

File: glazy-data-glazes-simplified-20201210.csv (part 5 of 47)
id,name,material_type_concatenated,surface_type,transparency_type,from_orton_cone,to_orton_cone,SiO2_percent_mol,Al2O3_percent_mol,B2O3_percent_mol,Li2O_percent_mol,K2O_percent_mol,Na2O_percent_mol,KNaO_percent_mol,BeO_percent_mol,MgO_percent_mol,CaO_percent_mol,SrO_percent_mol,BaO_percent_mol,ZnO_percent_mol,PbO_percent_mol,P2O5_percent_mol,F_percent_mol,V2O5_percent_mol,Cr2O3_percent_mol,MnO_percent_mol,MnO2_percent_mol,FeO_percent_mol,Fe2O3_percent_mol,CoO_percent_mol,NiO_percent_mol,CuO_percent_mol,Cu2O_percent_mol,CdO_percent_mol,TiO2_percent_mol,ZrO_percent_mol,ZrO2_percent_mol,SnO2_percent_mol
1324,Kemp 12,"White, Off-White",Matte - Semi,,6,7,60.6943,9.7373,0,0,1.3336,4.3173,5.6509,0,7.4888,11.8377,0,0,3.3512,0,1.2229,0,0,0,0,0,0,0.017,0,0,0,0,0,0,0,0,0
1325,Kemp 13,Green - Chrome,Glossy,,6,7,61.0461,9.7119,0,0,1.2842,4.1571,5.4412,0,0.0654,9.7244,0,0,9.2305,0,0,0,0,0.4531,0,0,0,0.0163,0,0,0,0,0,4.311,0,0,0
1326,Kemp 14,"Iron - Kaki, Tomato Red",,,6,7,53.959,4.2634,2.1775,0,0.0241,4.5741,4.5983,0,6.3343,15.1208,0,0,6.9501,0,2.2002,0,0,0,0,0,0,4.3894,0,0,0,0,0,0.0071,0,0,0
1327,Kemp 15,Blue - Cobalt,Matte - Dry,,6,7,57.5152,13.0944,0,0,2.6412,8.4595,11.1007,0,0.1597,0.6853,0,16.7693,0,0,0,0,0,0,0,0,0,0.0566,0.5727,0,0,0,0,0.046,0,0,0
1328,Kemp 16,"White, Off-White",Glossy,,6,7,74.9532,6.7179,0,0,0,8.0323,8.0323,0,3.5242,2.5478,0,0,0,0,0,0,0,0,0,0,0,0,0,0,0,0,0,0,0,0,4.2246
1330,Kemp 18,Green - Copper,Matte - Dry,,6,7,56.3987,9.4021,0,0,9.3993,0,9.3993,0,0,0,0,19.7539,3.5062,0,0,0,0,0,0,0,0,0,0,0,1.5398,0,0,0,0,0,0
1331,Kemp 19,Blue,Matte - Dry,,6,7,52.9792,8.8321,0,0,8.8294,0,8.8294,0,0,0,0,18.5562,3.2936,0,0,0,0,0,0,0,0,0.2769,0.7513,0,1.4464,0,0,5.0349,0,0,0
1332,Kemp 2,"White, Off-White",Matte - Semi,,6,7,62.8349,6.2248,3.2189,0,0.9151,3.3866,4.3017,0,8.3977,3.1172,0,0,11.8563,0,0.0059,0,0,0,0,0,0,0.0322,0,0,0,0,0,0.0105,0,0,0
1333,Kemp 20,Blue,Glossy,,6,7,67.3692,5.168,2.7436,0,2.1129,2.6577,4.7706,0,4.8716,10.3281,0,1.805,0,0,0.005,0,0,0,0,0,0,0.1731,0.3026,0,0,0,0,2.4632,0,0,0
1334,Kemp 3,Matte,Matte - Stony,,6,7,53.3268,12.6801,0,0,1.5629,4.401,5.9639,0,0.2635,27.2435,0,0,0,0,0,0,0,0,0,0,0,0.1873,0,0,0,0,0,0.3349,0,0,0
1335,Kemp 4,Iron,Matte - Semi,,6,7,46.5959,12.9659,0,2.5486,1.826,5.9112,7.7373,0,9.2376,15.1932,0,0,2.2967,0,1.6746,0,0,0.6149,0,0,0,1.1353,0,0,0,0,0,0,0,0,0
1336,Kemp 5,Green - Copper,Glossy,,6,7,62.2075,12.9119,0,0,2.2883,7.4078,9.6961,0,3.9174,4.3853,0,0,5.1549,0,0,0,0,0,0,0,0,0.0291,0,0,1.6978,0,0,0,0,0,0
1337,Kemp 6,Green - Copper,Matte - Semi,,6,7,47.5873,10.03,0,2.079,5.5177,0.0243,5.542,0,0.0281,22.9118,0,5.4108,0.2842,0,0,0,0,0,0,1.1475,0,0.0243,0.2348,0,0.9291,0,0,0.0477,0,3.7434,0
1338,Kemp 7,Blue - Cobalt,Matte - Semi,,6,7,48.5362,6.1755,5.9412,2.9195,0.9857,3.7632,4.7489,0,1.4457,20.3662,0,4.3422,0,0,0.0108,0,0,0,0,0,0,0.1041,1.0709,0,0,0,0,0.1267,0,4.212,0
1340,Kemp 9,Glaze,Glossy,,6,7,71.9434,7.2182,0,0,1.0973,3.5522,4.6495,0,0.0559,11.5175,0,0,0,0,0,0,0,0.2174,0,0,0,0.014,0,0,0,0,0,0,0,0,4.3843
1341,Kendall Matte,Matte,Matte,,6,6,57.0156,10.7445,1.7553,2.6763,2.2247,7.4699,9.6946,0,9.9304,8.078,0,0,0,0,0.0032,0,0,0,0,0,0,0.0963,0,0,0,0,0,0.0057,0,0,0
1342,Marilee's Lava,Specialty,,Translucent,6,6,59.861,8.8588,0,0,3.5971,1.635,5.2321,0,0.0228,16.3589,0,0,0,0,0.0163,0,0,0,0,0,0,0.0634,0,0,0,0,0,9.5867,0,0,0
1343,Lavender Satin,Blue - Cobalt,Satin,,6,7,63.1664,4.5403,5.556,0.9218,0.5331,2.291,2.8241,0,12.123,9.5249,0,0,0,0,0.0101,0,0,0,0,0,0,0.0805,1.1497,0,0,0,0,0.1031,0,0,0
1344,Lewing 5CL,Clear,Glossy,Transparent,5,5,67.6373,6.8812,3.3694,0,2.0484,2.6128,4.6611,0,2.2366,13.3975,0,1.6896,0,0,0.0186,0,0,0,0,0,0,0.0603,0,0,0,0,0,0.0484,0,0,0
1345,Lichen Bell's,Specialty,,Opaque,6,8,46.0467,10.2295,1.0699,0,0.253,5.2485,5.5015,0,31.6581,0.0399,0,0,5.4544,0,0,0,0,0,0,0,0,0,0,0,0,0,0,0,0,0,0
1347,Light Blue,Blue,Glossy,,5,8,59.2771,7.9147,8.321,0,1.588,4.274,5.862,0,0.018,10.5831,0,0,0,0,0.0129,0,0,0,0,0,0,0.0334,0.2925,0,0,0,0,0.0334,0,7.6519,0
1348,Light Peach,Glaze,,,6,6,59.3005,4.3167,12.1042,0,0.1741,2.0417,2.2158,0,2.758,10.9132,0,0,0,0,0.0421,0,0,0,0,0,0,0.5546,0,0,0,0,0,7.7949,0,0,0
1350,Lydahl 1,Blue,Satin - Matte,Semi-opaque,5,5,64.9628,9.4962,0.7501,0,2.0881,4.8605,6.9486,0,0.0592,6.7362,9.7657,0,0,0,0.0063,0,0,0,0,0,0,0.0291,0,0,1.2281,0,0,0.0177,0,0,0
1351,Lydahl 3,"White, Off-White",Matte - Dry,Opaque,5,5,58.1794,12.5546,0,0,1.8449,5.8552,7.7001,0,6.1467,8.004,0,0,7.2665,0,0.0185,0,0,0,0,0,0,0.0784,0,0,0,0,0,0.0518,0,0,0
1352,Majolica c4,Majolica,Glossy,Opaque,4,4,61.1595,6.0988,8.37,0,1.8728,2.2102,4.0831,0,5.2636,9.4286,0,0,0,0,0.031,0,0,0,0,0,0,0.1056,0,0,0,0,0,0.0681,0,5.3918,0
1353,Majolica c5 Storer,Majolica,Glossy,Opaque,5,5,61.3438,7.0394,8.0646,0,1.8161,2.1331,3.9492,0,5.0797,9.0951,0,0,0,0,0.0357,0,0,0,0,0,0,0.1169,0,0,0,0,0,0.0807,0,5.195,0
1354,Majolica c5 version H,Majolica,Satin,Opaque,5,5,58.1965,9.3989,5.1491,0,1.9059,2.7105,4.6164,0,0.6428,15.7562,0,0,0,0,0.0354,0,0,0,0,0,0,0.1389,0,0,0,0,0,0.0885,0,5.9775,0
1355,Majolica Cone 5 Version H,Majolica,Glossy,Opaque,5,5,58.1315,9.2731,5.1422,0,1.8797,2.7283,4.6081,0,0.6193,15.9968,0,0,0,0,0.0348,0,0,0,0,0,0,0.1368,0,0,0,0,0,0.0871,0,5.9705,0
1356,Majolica Cone 5 VersionA,Majolica,Glossy - Semi,Opaque,5,6,63.9587,6.7753,4.4698,0,1.7232,2.2041,3.9273,0,2.6047,12.995,0,0,0,0,0.025,0,0,0,0,0,0,0.0789,0,0,0,0,0,0.0613,0,5.1042,0
1357,Majolica cone 6,Majolica,Glossy,Opaque,6,6,60.5099,5.0296,4.9396,0,0.5745,2.4346,3.0091,0,1.1573,16.7254,0,0,0,0,0.022,0,0,0,0,0,0,0.0722,0,0,0,0,0,0.0498,0,8.4852,0
1358,Majolica cone 6 No GB,Majolica,Glossy,Opaque,6,6,59.7306,5.2373,5.2267,0,0.5133,2.8238,3.337,0,0.0154,17.5369,0,0,0,0,0.011,0,0,0,0,0,0,0.0304,0,0,0,0,0,0.0286,0,8.8461,0
1359,Majolica Midrange 2,Majolica,Glossy - Semi,Opaque,5,6,61.0942,4.9824,5.3494,0,0.1389,3.0691,3.208,0,0.0211,17.2906,0,0,0,0,0.0108,0,0,0,0,0,0,0.0297,0,0,0,0,0,0.0282,0,7.9856,0
1360,Majolica Midrange 96,Majolica,Glossy,Opaque,5,7,75.2355,6.1171,1.254,0,1.0396,3.529,4.5686,0,1.3598,7.9746,0,0,0,0,0.0075,0,0,0,0,0,0,0.0789,0,0,0,0,0,0.0175,0,3.3866,0
1361,Majolica Midrange 96 Revised,Majolica,Glossy,Opaque,5,7,74.7795,6.1826,1.2875,0,4.0614,0.7245,4.7859,0,0.9972,7.84,0,0,0,0,0.0066,0,0,0,0,0,0,0.0444,0,0,0,0,0,0.0171,0,4.0592,0
1362,Majolica Rozman,Majolica,Glossy,Opaque,2,4,65.8519,9.0677,4.9165,0,1.1362,5.0401,6.1763,0,0.0539,9.7718,0,0,0,0,0.0137,0,0,0,0,0,0,0.0437,0,0,0,0,0,0.0355,0,4.069,0
1363,Majolica Vina's,Majolica,Glossy,Opaque,6,6,66.0997,5.6845,3.7152,0,1.1494,2.9333,4.0827,0,0.9233,14.378,0,0,0,0,0.0068,0,0,0,0,0,0,0.071,0,0,0,0,0,0.1027,0,4.9361,0
1364,Maroon Cyndi's Satin,Clear,Satin - Matte,Opaque,6,6,63.6166,10.8098,2.8481,0,2.0568,4.6867,6.7434,0,0.7972,14.8628,0,0,0,0,0.0052,0,0,0,0,0,0,0.1223,0,0,0,0,0,0.1945,0,0,0
1366,Matte Bird,Matte,Satin - Matte,,6,6,54.4319,12.3382,0,0,2.4354,7.8298,10.2652,0,9.0417,9.4612,0,0,0,0,0,0,0,0,0,0,0,0.0936,0,0,0,0,0,0.0413,0,0,4.3269
1367,Matte #2 Adelaide Paul,Matte,Satin - Matte,Semi-opaque,6,6,64.133,9.0646,0,1.7572,1.3419,3.767,5.1088,0,0.2136,2.9157,16.7099,0,0,0,0,0,0,0,0,0,0,0.0937,0,0,0,0,0,0.0034,0,0,0
1371,Matte B from Geoff Wheeler,Matte,Satin - Matte,Translucent,6,6,60.672,11.9116,0,2.879,2.2647,7.2102,9.4749,0,0.238,0.6149,14.0409,0,0,0,0,0,0,0,0,0,0,0.0958,0,0,0,0,0,0.0728,0,0,0
1372,Matte base,Matte,Satin - Matte,,6,6,60.3129,13.0543,0,5.5937,2.4228,7.79,10.2127,0,0.135,0.6303,0,9.9746,0,0,0.009,0,0,0,0,0,0,0.054,0,0,0,0,0,0.0234,0,0,0
1373,"Val Cushing V.C. 71 Matte Base 5, Xavier Satin Matte",Matte,Satin - Matte,,5,6,67.9767,7.804,1.2393,0,3.0276,1.9913,5.0189,0,4.9736,12.8909,0,0,0,0,0.0128,0,0,0,0,0,0,0.0506,0,0,0,0,0,0.0332,0,0,0
1374,Matte base Amy's Magic,Matte,Satin - Matte,Transparent,5,5,56.8001,7.1916,2.1353,0,0.7028,2.514,3.2169,0,0.049,30.4576,0,0,0,0,0.0236,0,0,0,0,0,0,0.0646,0,0,0,0,0,0.0613,0,0,0
1375,Matte Base Glaze Chris Pickett,Matte,Matte,Semi-opaque,6,6,60.8099,11.9413,0,2.8493,2.2496,7.1735,9.4231,0,0.2741,0.6225,13.896,0,0,0,0,0,0,0,0,0,0,0.1118,0,0,0,0,0,0.0721,0,0,0
1376,Matte Base Hatch,Matte,Matte,,6,6,47.2517,12.1028,0,0,5.7686,0,5.7686,0,0,20.08,0,0,14.7968,0,0,0,0,0,0,0,0,0,0,0,0,0,0,0,0,0,0
1377,Matte BQ,Matte - Magnesium Matte,Matte,,6,6,51.5485,11.09,4.7312,0,1.4025,5.0206,6.4231,0,5.5281,20.4563,0,0,0,0,0.033,0,0,0,0,0,0,0.1108,0,0,0,0,0,0.0789,0,0,0
1379,Matte Calcium Frank Martin,Matte,Satin - Matte,Transparent,4,7,56.5125,5.9818,2.1183,0,0.769,2.6351,3.404,0,0.0679,31.811,0,0,0,0,0.0162,0,0,0,0,0,0,0.0461,0,0,0,0,0,0.042,0,0,0
1380,Matte Clear,Clear,Matte - Semi,,6,9,58.7158,10.6378,0,0,1.5648,1.7771,3.3419,0,13.665,13.3715,0,0,0,0,0.0267,0,0,0,0,0,0,0.1095,0,0,0,0,0,0.1318,0,0,0
1381,Matte clear Bowes,Clear,Satin - Matte,Transparent,5,5,59.6863,9.4691,2.9319,0,1.4719,5.0692,6.5411,0,0.7526,12.7912,7.6894,0,0,0,0.0193,0,0,0,0,0,0,0.0733,0,0,0,0,0,0.0458,0,0,0
1382,Matte Deep Mauve,Matte,Satin - Matte,,6,6,54.2768,6.8353,0,0,4.1651,1.9704,6.1355,0,0.0812,5.1239,0,10.3067,15.0009,0,0,0,0,0,0,0,0,0.0603,0,2.1795,0,0,0,0,0,0,0
1383,Satin Matte Kathy King,Matte,Satin - Matte,,6,6,60.5926,10.17,2.1506,0,0.9477,3.5317,4.4794,0,2.8607,19.5528,0,0,0,0,0.0295,0,0,0,0,0,0,0.0889,0,0,0,0,0,0.0755,0,0,0
1385,Matte Mammo,Matte - Magnesium Matte,Matte,Opaque,5,6,52.3722,11.167,4.3224,0,1.7442,4.3391,6.0832,0,7.8706,14.373,0,0,0,0,0.0321,0,0,0,0,0,0,0.0992,0,0,0,0,0,0.077,0,3.6033,0
1386,Soft Grey Matte,Matte,Matte,,6,6,55.5904,11.7988,0,0,1.9482,3.9063,5.8545,0,0.2318,14.8631,0,0,11.2352,0,0,0,0,0,0,0,0,0.14,0,0,0,0,0,0.2862,0,0,0
1387,Matte Pete's Strontium,Matte,Satin - Matte,Opaque,6,10,59.7641,12.396,0,0.975,2.2399,6.7959,9.0358,0,0.1598,0.5479,9.6898,0,0,0,0,0,0,0,0,0,0,0.058,0,0,2.894,0,0,4.4797,0,0,0
1389,Matte purple/black,Purple,Matte,,5,5,66.3234,9.5194,0,0,2.3786,1.4816,3.8602,0,3.3079,5.531,0,0,0,0,0,0,0,0,0,0,0,11.1855,0,0,0,0,0,0.2726,0,0,0
1390,Matte White R-1000,Matte,Matte,Semi-opaque,6,6,60.8674,9.6565,2.9899,0,1.501,5.1695,6.6705,0,0.7675,13.0443,0,5.8626,0,0,0.0197,0,0,0,0,0,0,0.0748,0,0,0,0,0,0.0467,0,0,0
1391,Matte Robert Silverman,Matte,Matte,Opaque,6,6,59.5777,12.3285,0,5.9582,2.1774,6.9062,9.0836,0,0.1506,0.5731,5.4123,4.0464,0,0,0,0,0,1.5018,0,0,0,0.0639,0,0,1.2316,0,0,0.0724,0,0,0
1392,Matte Satin VC,Matte,Satin - Matte,,5,6,61.2865,9.8728,3.5794,0,1.0541,4.7092,5.7632,0,0.0729,19.2906,0,0,0,0,0.0199,0,0,0,0,0,0,0.063,0,0,0,0,0,0.0517,0,0,0
1393,Matte SOFT ONE,Matte,Matte,Semi-opaque,5,6,54.4346,10.839,2.5528,4.114,1.6184,7.7324,9.3508,0,0.6567,2.7001,0,2.7477,1.483,0,0.0047,8.6245,0,0,0,0,0,0.0369,0,0,0,0,0,0.0083,0,1.6461,0.8009
1394,Matte Stoney Base,Matte,Matte,Opaque,2,4,48.1895,6.5408,3.484,0,0.175,1.8008,1.9758,0,0.0338,22.0907,0,0,0,0,0.0242,0,0,0,0,0,0,0.0628,0,0,0,0,0,0.0628,0,0,17.5357
1395,Matte Stony,Matte,Matte,Opaque,6,6,36.9707,9.5594,2.7901,0,1.1912,2.9023,4.0935,0,8.5734,11.0937,0,0,26.7168,0,0.0317,0,0,0,0,0,0,0.0927,0,0,0,0,0,0.0781,0,0,0
1396,Matte Strontium,Matte,Satin - Matte,Transparent,5,5,59.4205,12.3039,0,5.2722,2.2835,7.3422,9.6257,0,0.1273,0.594,12.5748,0,0,0,0.0085,0,0,0,0,0,0,0.0509,0,0,0,0,0,0.0221,0,0,0
1397,Matte Super Dry,Matte,Matte,Opaque,6,6,58.5559,12.8627,1.426,6.0607,2.187,7.2678,9.4549,0,0.4321,1.8358,7.5289,0,0,0,0.0026,0,0,0,0,0,0,0.0369,0,0,1.7989,0,0,0.0046,0,0,0
1398,Matte Super Dry no GB,Matte,Matte,Opaque,6,6,57.5666,13.1183,2.2553,6.0039,2.1327,7.5411,9.6737,0,0.1086,1.9507,7.4836,0,0,0,0,0,0,0,0,0,0,0.0271,0,0,1.8122,0,0,0,0,0,0
1399,Val Cushing V.C. Matte 3,Matte,Satin - Matte,Translucent,5,6,60.3446,10.4193,0,0,4.2068,1.912,6.1188,0,0.0271,14.5964,0,0,8.3491,0,0.0194,0,0,0,0,0,0,0.0749,0,0,0,0,0,0.0503,0,0,0
1401,Val Cushing V.C. Matte Polished,Matte - Magnesium Matte,Satin - Matte,Opaque,5,6,55.9573,13.1945,0,3.83,2.2446,2.281,4.5255,0,7.7851,11.8505,0,0,0,0,0,0,0,0,0,0,0,0.0125,0,0,0,0,0,0,0,0,2.8445
1402,Val Cushing V.C. Matte Awsome KK Revised,Matte,Matte,,6,6,58.3228,11.7776,2.1931,0,0.9805,3.6057,4.5862,0,2.927,19.9519,0,0,0,0,0.0372,0,0,0,0,0,0,0.1089,0,0,0,0,0,0.0953,0,0,0
1403,Val Cushing V.C. Matte KK Revised True,Clear,Satin - Matte,Semi-opaque,6,6,59.2935,11.8638,1.7628,0,0.9758,3.6478,4.6236,0,2.7129,19.5138,0,0,0,0,0.0353,0,0,0,0,0,0,0.1025,0,0,0,0,0,0.0918,0,0,0
1404,Val Cushing V.C. Matte KK Revised True Revised,Clear,Satin - Matte,Semi-opaque,6,6,59.9927,11.8565,1.8682,0,2.5914,2.1156,4.7071,0,2.4904,19.0698,0,0,0,0,0,0,0,0,0,0,0,0.0153,0,0,0,0,0,0,0,0,0
1405,Val Cushing V.C. Matte True Revised,Matte,Matte,Translucent,,,56.532,12.501,3.6829,0,4.8654,1.8414,6.7068,0,2.2546,18.3228,0,0,0,0,0,0,0,0,0,0,0,0,0,0,0,0,0,0,0,0,0
1407,metallic black,Black,Glossy,,6,6,61.7614,8.327,5.8552,8.1539,0.0649,0.9818,1.0467,0,1.3206,5.2616,0,0,0,0,0.0107,0,0,0,0,0,2.208,2.5501,1.516,0,1.9698,0,0,0.0191,0,0,0
1408,Metallic Bronze cone 2-6,Specialty - Metallic,Satin,Opaque,2,6,26.1509,6.0001,0,0,0.821,0.1195,0.9406,0,0.7288,0.1125,0,0,0,0,0.0442,0,0,0,0,53.6566,0,0.8325,0,0,11.2472,0,0,0.2868,0,0,0
1410,Metallic Pewter Luster,Specialty - Metallic,Satin - Matte,Opaque,6,6,15.7102,7.8717,0,0,0,0,0,0,0,0,0,0,0,0,0,0,0,0,0,59.8564,0,0,0,0,16.5617,0,0,0,0,0,0
1420,Val Cushing NDVC,Matte,Satin - Matte,,5,6,60.3735,10.9557,0.1761,7.5762,0.1862,1.0434,1.2296,0,4.6312,14.9613,0,0,0,0,0.0155,0,0,0,0,0,0,0.0404,0,0,0,0,0,0.0404,0,0,0
1422,Val Cushing No. 92,Clear,Glossy,Semi-opaque,4,6,65.6651,7.4852,3.3355,0,1.5968,2.7773,4.3741,0,0.0246,13.5413,0,0,0,5.4192,0,0,0,0,0,0,0,0.0282,0,0,0,0,0,0.1268,0,0,0
1423,Val Cushing No. 98,Glaze,Glossy,Translucent,4,6,65.8524,7.4517,5.8484,0,2.9176,2.2812,5.1988,0,1.3451,5.4307,0,3.298,2.6667,0,0.0107,0,0,0,0,0,0.7153,0.7212,0,0,0,0,0,0.8689,0,0.592,0
1424,Nutmeg Richard Busch's,Matte,Satin,Opaque,6,6,62.6575,8.9591,1.4782,4.0934,0.1762,0.8769,1.0531,0,8.5219,10.0156,0,0,0,0,0,0,0,0,0,0,0,0.8172,0,0,0,0,0,0.2294,0,0,2.1746
1425,Oatmeal Pike's,"White, Off-White",Satin - Matte,Opaque,6,6,66.0544,5.3774,6.2339,0,2.6638,1.2145,3.8784,0,9.5747,6.6337,0,0,2.2316,0,0,0,0,0,0,0,0,0.0157,0,0,0,0,0,0,0,0,0
1427,Oil Spot,Iron - Oil Spot,Glossy,,5,9,62.2311,10.9461,2.8182,0,9.6924,0.4762,10.1686,0,0.6442,6.2771,0,0,0,0,0.0113,0,0,0,0,2.8115,0,0.0343,1.7562,0,2.2764,0,0,0.0251,0,0,0
1428,Old Gold Albany,Iron - Slip-Based,Satin,,5,6,61.4065,8.4217,0,10.2583,1.994,0.7576,2.7516,0,3.9465,6.0811,0,0,0,0,0,0,0,0,0,0,0,1.915,0,0,0,0,0,0.2939,0,4.9255,0
1429,Orange Brown Speckled Tan number 288,"White, Off-White",,Opaque,6,8,56.9012,10.2638,0,0,4.787,2.1783,6.9653,0,0.0195,18.881,0,6.8547,0,0,0.0139,0,0,0,0,0,0,0.0643,0,0,0,0,0,0.0363,0,0,0
1430,Orange Creamy,Glaze,Satin - Matte,Opaque,5,5,42.2141,3.7425,10.451,0,1.5969,2.1576,3.7546,0,6.9393,14.1251,0,0,0,0,0.0191,0,0,0,0,0,0,1.1215,0,0,0,0,0,17.633,0,0,0
1431,Orange Red,"Iron - Kaki, Tomato Red",Glossy,Opaque,6,6,59.0907,6.5734,0,3.497,5.402,0.0653,5.4673,0,8.6397,9.606,0,0,0,0,2.877,0,0,0,0,0,0,4.2366,0,0,0,0,0,0.0122,0,0,0
1432,Orange-Red Base,"Iron - Kaki, Tomato Red",Glossy,Opaque,6,6,60.3112,6.1845,0,3.4563,3.1556,1.4943,4.6499,0,8.5326,9.6442,0,0,0,0,2.8389,0,0,0,0,0,0,4.3823,0,0,0,0,0,0,0,0,0
1433,Orange/Brown gloss Kemp 8,Iron,Glossy,,6,7,70.8736,6.3659,0,0,4.9939,0,4.9939,0,1.1334,11.5634,0,0,3.4159,0,0,0,0,0,0,0,0,1.654,0,0,0,0,0,0,0,0,0
1436,Pearly,Glaze,Glossy,,6,6,62.2847,6.0271,0,0,1.9173,0.9605,2.8777,0,2.1555,13.222,0,0,5.4062,0,0.0148,0,0,0,0,0,0,0.4604,0,0,0,0,0,7.5514,0,0,0
1437,Persimmon,"Iron - Kaki, Tomato Red",,,6,6,57.4465,6.8792,13.0564,0,0.1446,3.3532,3.4978,0,2.9447,11.7327,0,0,0,0,0.0238,0,0,0,0,0,0,4.3764,0,0,0,0,0,0.0425,0,0,0
1438,PG-2 Transparent Gloss,Clear,Satin,,6,6,65.6925,11.6845,6.8066,0,1.5541,5.7986,7.3527,0,1.6722,6.5342,0,0,0,0,0.036,0,0,0,0,0,0,0.1377,0,0,0,0,0,0.0835,0,0,0
1440,Pink Base,Glaze,,,5,5,72.0896,6.179,4.6948,0,0,2.3473,2.3473,0,0,14.6894,0,0,0,0,0,0,0,0,0,0,0,0,0,0,0,0,0,0,0,0,0
1441,Pink Bright,Red - Pink,Satin - Matte,Opaque,6,7,42.169,7.3883,2.3662,16.8626,1.5925,5.4672,7.0598,0,0.6134,17.3443,0,1.8756,0,0,0.0043,0,0,0.1949,0,0,0,0.0353,0,0,0,0,0,0.0077,0,0,4.0787
1442,Pink Cr-Sn Matte,Red - Pink,Matte - Semi,Opaque,6,6,55.3057,11.2697,0,0,3.6901,0,3.6901,0,5.2459,13.2589,0,0,8.1509,0,0,0,0,0.873,0,0,0,0,0,0,0,0,0,0,0,0,2.2058
1443,Pink Cr-Sn MME,Red - Pink,Matte - Semi,,6,6,55.3003,11.2748,0,0,3.6898,0,3.6898,0,5.2417,13.2629,0,0,8.1444,0,0,0,0,0.8627,0,0,0,0,0,0,0,0,0,0,0,0,2.2234
1445,Pink Nickel,Red - Pink,Matte,Opaque,6,6,50.9512,5.9327,0,3.726,1.1531,3.7844,4.9375,0,0.2388,0.35,0,18.4872,13.4526,0,0,0,0,0,0,0,0,0.0945,0,1.8294,0,0,0,0,0,0,0
1446,Pink Pale Matte,Red - Pink,Matte - Semi,Opaque,6,6,55.3077,11.2741,0,0,3.6916,0,3.6916,0,5.2422,13.2642,0,0,8.1452,0,0,0,0,0.8733,0,0,0,0,0,0,0,0,0,0,0,0,2.2018
1447,Pink Powder Box,Red - Pink,Matte,,5,6,63.7388,2.9855,11.0012,0,0.1199,5.6135,5.7333,0,0.1652,15.3,0,0,0,0,0,0,0,0,0,0,0,0.0979,0,0,0,0,0,0.9781,0,0,0
1450,Plum Ed's 6,Glaze,,,6,6,56.9057,9.5358,2.3984,0,2.009,6.0809,8.0899,0,0.6703,18.2058,0,0,0,0,0.0103,0,0,0.2206,0,0,0,0.0675,0,0,0,0,0,0.0233,0,0,3.8723
1451,PMSP 4 Base,Clear,Glossy,Transparent,6,8,66.7898,6.5625,5.4884,0,0.3083,3.5844,3.8926,0,0.0506,17.0465,0,0,0,0,0.0269,0,0,0,0,0,0,0.0731,0,0,0,0,0,0.0698,0,0,0
1452,Purple,Purple,,,6,6,67.0573,5.8702,3.1032,0,4.4993,0.5204,5.0196,0,10.3281,4.9797,0,0,2.4762,0,0.0057,0,0,0,0,0,0,0.0202,1.1297,0,0,0,0,0.0101,0,0,0
1453,Purple Bright Matt,Purple,Satin - Matte,Opaque,5,5,64.2459,6.2647,2.716,0,2.7328,1.7048,4.4375,0,5.1381,14.618,0,0,0,0,0.005,0,0,0,0,0,0,0.0872,2.3728,0,0,0,0,0.1148,0,0,0
1454,Purple Dark,Purple,Satin - Matte,Opaque,6,6,64.2985,6.9066,0,6.9762,1.2397,2.7007,3.9404,0,9.2115,6.5174,0,0,0,0,0.0105,0,0,0,0,0,0,0.0853,1.5936,0,0,0,0,0.4599,0,0,0
1455,Purple Eggplant,Matte - Magnesium Matte,Satin,Opaque,6,6,63.3431,6.8684,3.1922,0,0.0532,6.1646,6.2177,0,10.3636,6.042,0,0,0,0,0.0111,0,0,0,2.8112,0,0,0.0494,1.077,0,0,0,0,0.0242,0,0,0
1456,Purple Elyse's Matt,Purple,Matte,Semi-opaque,6,6,65.4076,9.7928,0.8585,0,0.8447,2.8476,3.6923,0,2.8812,17.3469,0,0,0,0,0.0016,0,0,0,0,0,0,0.0162,0,0,0,0,0,0.0028,0,0,0
1457,Purple Emily's,Matte - Magnesium Matte,Glossy - Semi,Opaque,6,8,60.9715,5.9883,4.6854,0,2.5716,1.9345,4.5062,0,10.822,6.5787,0,0,0,0,0.0085,0,0,0,0,0,0,0.0962,2.5273,0,0,0,0,0.127,0,3.6889,0
1458,Jeannie's Purple,Purple,Glossy,Opaque,6,6,66.0343,6.2507,3.211,0,0.7402,3.634,4.3742,0,0.1546,17.5341,0,0,0,0,0,0,0,0.091,0,0,0,0.0936,0.3489,0,0,0,0,0.187,0,0,1.7208
1460,Purple Matt Elyse's no GB,Purple,Satin,Opaque,6,6,65.203,9.1765,1.3583,0,0.824,3.0511,3.8751,0,2.6733,17.7033,0,0,0,0,0,0,0,0,0,0,0,0.0105,0,0,0,0,0,0,0,0,0
1461,Purple semi-matte,Purple,Satin - Matte,Opaque,5,5,45.4845,9.1859,0,0.0384,0,0.0479,0.0479,0,0.5247,0.1109,15.7675,7.073,20.5888,0,0,0,0,0,0,0,0,0.0018,0,1.1765,0,0,0,0,0,0,0
1462,purple/black Matt,Purple,Matte,,5,5,66.3234,9.5194,0,0,2.3786,1.4816,3.8602,0,3.3079,5.531,0,0,0,0,0,0,0,0,0,0,0,11.1855,0,0,0,0,0,0.2726,0,0,0
1464,Pussywillow Matte,Matte,Satin - Matte,Translucent,5,6,61.8515,11.2083,1.4263,0,2.0597,4.4321,6.4918,0,0.5149,13.604,0,0,4.5525,0,0.0026,0,0,0,0,0,0,0.1208,0,0,0,0,0,0.2273,0,0,0
1465,Pussywillow no GB,"White, Off-White",Satin - Matte,Semi-opaque,6,6,63.1811,10.3283,2.0209,0,1.1912,4.6643,5.8555,0,0.0921,14.0142,0,0,4.4781,0,0,0,0,0,0,0,0,0.0298,0,0,0,0,0,0,0,0,0
1466,Raspberry,Glaze,Glossy,Translucent,6,6,65.1406,6.1661,3.1675,0,0.7302,3.5848,4.315,0,0.1525,17.2968,0,0,0,0,0,0,0,0.0898,0,0,0,0.0923,0,0,0,0,0,0.1845,0,0,3.395
1467,"Scott's Red Chrome-Tin Gloss, Goodrich Raspberry",Red,Glossy,Opaque,5,6,60.6493,5.7701,5.9093,0,0.6662,2.8491,3.5153,0,1.3825,20.109,0,0,0,0,0.0255,0,0,0.0721,0,0,0,0.0841,0,0,0,0,0,0.0575,0,0,2.4253
1468,Red Copper/Blue-Green,Red - Copper,Glossy,Opaque,6,6,63.1309,7.2656,2.8485,0,1.5405,4.7609,6.3014,0,1.759,13.2728,0,0,3.4899,0,0.0076,0,0,0,0,0,0,0.0272,0,0,0.9352,0,0,0.0196,0,0,0.9423
1470,Red Ketchup,"Iron - Kaki, Tomato Red",Satin - Matte,Opaque,6,6,63.3805,3.5026,7.8714,0,1.4557,1.942,3.3977,0,8.8577,7.1523,0,0,0,0,0.0202,0,0,0,0,0,0,5.7768,0,0,0,0,0,0.0408,0,0,0
1471,Red Pink to Purple Mauve,Purple,,,6,6,59.2668,5.6385,5.7746,0,0.651,2.7842,3.4352,0,1.351,19.6506,0,0,0,0,0.0249,0,0,2.35,0,0,0,0.0821,0,0,0,0,0,0.0562,0,0,2.37
1472,Red Randy's,"Iron - Kaki, Tomato Red",Glossy - Semi,Opaque,6,10,63.1068,3.9709,7.6751,0,0.11,3.7268,3.8368,0,8.7152,6.93,0,0,0,0,0.0198,0,0,0,0,0,0,5.7054,0,0,0,0,0,0.04,0,0,0
1473,Red Rich Deep,Red - Copper,Glossy,Opaque,6,8,67.1516,8.3963,2.6969,0,0.0299,7.4003,7.4302,0,0.6083,12.9371,0,0,0,0,0.0049,0,0,0,0,0,0,0.0176,0,0,0.2835,0,0,0.0088,0,0,0.4649
1474,Red Rust,"Iron - Kaki, Tomato Red",Glossy - Semi,Opaque,6,6,56.884,10.8706,0.1191,0,3.9563,2.4478,6.404,0,2.2999,17.7154,0,0,0,0,0.8797,0,0,0,0,0,1.3004,1.5633,0,0,0,0,0,0.0614,0,0,1.9021
1475,RED TENMOKU,Iron - Tenmoku,Glossy,Opaque,6,6,66.4,8.6065,0.9181,4.5165,2.4573,3.0053,5.4627,0,0.3947,9.5833,0,0,0,0,0.0017,0,0,0,0,0,0,4.0124,0,0,0,0,0,0.1041,0,0,0
1476,Red Tomato,"Iron - Kaki, Tomato Red",Glossy - Semi,Opaque,6,6,64.3581,10.173,0,0,1.6292,5.2909,6.9201,0,3.4158,9.7041,0,0,0,0,1.7987,0,0,0,0,0,0,3.6301,0,0,0,0,0,0,0,0,0
1477,Red Towy,"Iron - Kaki, Tomato Red",Glossy,Opaque,6,6,62.0653,3.1596,7.8475,0,1.216,1.8288,3.0448,0,9.0585,8.4283,0,0,0,0,0.4131,0,0,0,0,0,0,5.9418,0,0,0,0,0,0.0412,0,0,0
1478,Red/Gold Shaner Revision,"Iron - Kaki, Tomato Red",Satin - Matte,Opaque,5,6,60.2246,12.2388,0,0,3.6941,4.9217,8.6158,0,2.5719,16.3191,0,0,0,0,0,0,0,0,0,0,0,0.0297,0,0,0,0,0,0,0,0,0
1479,Ron Roy PMSP-4,Clear,Glossy,Transparent,6,8,67.7033,6.5932,4.4999,0,0.6375,4.2023,4.8398,0,0.057,16.1817,0,0,0,0,0.0189,0,0,0,0,0,0,0.0569,0,0,0,0,0,0.0492,0,0,0
1480,Rutile Gibby's,Glaze,Matte,,6,6,50.2249,13.7246,0,9.5335,2.0004,6.4932,8.4937,0,0.2197,7.5325,0,0,0,0,2.0881,0,0,0,0,0,0,0.4731,0,0,0,0,0,7.7099,0,0,0
1481,Salvation Glaze,Purple,,,6,6,64.6095,4.1459,4.9574,0,1.8616,1.655,3.5166,0,13.5535,7.5016,0,0,0,0,0.009,0,0,0,0,0,0,0.0744,1.5468,0,0,0,0,0.0852,0,0,0
1482,Satin Base,"White, Off-White",Satin,,6,6,74.499,6.9963,0,0,2.3308,2.1327,4.4635,0,5.657,8.2033,0,0,0,0,0,0,0,0,0,0,0,0.0656,0,0,0,0,0,0.1153,0,0,0
1484,Satin Base C. Gareri,"White, Off-White",Satin - Matte,,4,8,67.3907,6.407,4.4635,0,1.2542,4.6547,5.9089,0,1.1412,7.1187,0,2.1258,5.3315,0,0.0105,0,0,0,0,0,0,0.0816,0,0,0,0,0,0.0206,0,0,0
1485,Satin Black,Black,Satin - Matte,,6,6,58.4592,8.1642,3.8831,0,1.9767,1.4894,3.4661,0,7.104,9.941,0,0,0,0,0.0325,0,0,0,0,0,3.4334,4.0062,1.4317,0,0,0,0,0.0787,0,0,0
1486,Satin Clear Kyla Toomey,Clear,Satin - Matte,,6,6,60.1959,10.7555,4.6918,0,0.2551,2.4309,2.686,0,0.0592,21.3495,0,0,0,0,0.0423,0,0,0,0,0,0,0.1099,0,0,0,0,0,0.1099,0,0,0
1487,Satin Clear Odyssey,Clear,Satin - Matte,Transparent,6,6,65.206,12.6496,0,1.0486,2.3357,7.3338,9.6695,0,0.1911,0.6168,10.4211,0,0,0,0,0,0,0,0,0,0,0.0817,0,0,0,0,0,0.1155,0,0,0
1488,Satin Dixon 5-6,Matte - Magnesium Matte,Satin - Matte,Transparent,5,6,65.2133,9.8474,0.8315,0,0.835,2.8127,3.6478,0,2.7912,17.6487,0,0,0,0,0.0015,0,0,0,0,0,0,0.0159,0,0,0,0,0,0.0027,0,0,0
1489,Satin Dixon no GB,Clear,Satin - Matte,Translucent,6,6,61.5279,10.2664,1.7289,0,0.9433,3.5735,4.5168,0,2.6511,19.126,0,0,0,0,0.0278,0,0,0,0,0,0,0.0828,0,0,0,0,0,0.0723,0,0,0
1490,Satin Dixon no GB Revised,Clear,Satin - Matte,Translucent,6,6,62.1033,10.3287,1.8333,0,2.5377,2.0736,4.6113,0,2.4363,18.6722,0,0,0,0,0,0,0,0,0,0,0,0.015,0,0,0,0,0,0,0,0,0
1491,Satin Dixon Revised Alyssa Welch,Clear,Glossy,Transparent,6,6,64.7815,9.8428,0.9052,0,0.7722,2.8573,3.6295,0,3.0075,17.8242,0,0,0,0,0,0,0,0,0,0,0,0.0094,0,0,0,0,0,0,0,0,0
1492,Satin Dixon Revised Bowes,Clear,Satin - Matte,Transparent,5,5,63.2782,10.6932,1.3804,0,0.9888,3.5728,4.5615,0,0.0861,19.8064,0,0,0,0,0.0295,0,0,0,0,0,0,0.0879,0,0,0,0,0,0.0767,0,0,0
1493,Satin Frosty Lindsay's,Clear,Satin - Matte,Translucent,5,6,77.5923,14.6617,1.4213,0,0.8349,2.5401,3.375,0,0.2514,2.0938,0,0,0,0,0.0329,0,0,0,0,0,0,0.2162,0,0,0,0,0,0.3555,0,0,0
1494,Satin Gloss Butter,"White, Off-White",,Opaque,6,6,56.1316,8.8222,2.3989,0,2.2952,2.2376,4.5329,0,11.8561,11.4891,0,0,0,0,0.0265,0,0,0,0,0,0,0.2615,0,0,0,0,0,3.3294,0,0,1.1519
1495,Satin Matte  4,Matte,Satin - Matte,,5,6,44.0007,16.4725,16.6743,0,0.3387,2.8377,3.1765,0,3.8665,15.1251,0,0,0,0,0.1026,0,0,0,0,0,0,0.3252,0,0,0,0,0,0.2565,0,0,0
1497,Satin Matte Gray-Green Pete's,Matte,Satin - Matte,Opaque,6,6,62.219,13.474,2.0575,6.7339,1.1372,4.0459,5.1831,0,0.1247,2.482,7.6644,0,0,0,0,0,0,0,0,0,0,0.0575,0,0,0,0,0,0.0038,0,0,0
1499,Satin Matte King- Pinnell recalc,Matte,Satin - Matte,Transparent,8,8,59.8252,9.7363,2.1426,0,0.9167,3.6672,4.5839,0,3.1126,20.4346,0,0,0,0,0.025,0,0,0,0,0,0,0.075,0,0,0,0,0,0.0649,0,0,0
1500,Satin Matte Rexrode,Matte,Satin - Matte,Semi-opaque,6,6,62.0352,11.0039,0,1.3117,2.0269,6.4313,8.4582,0,0.2327,0.5628,0,16.2132,0,0,0,0,0,0,0,0,0,0.1034,0,0,0,0,0,0.0788,0,0,0
1501,Val Cushing V.C. Satin Matte Good Color,Matte,Satin - Matte,,5,6,66.0447,9.0785,3.4849,0,2.0357,5.2085,7.2442,0,0.0594,5.1867,0,8.8466,0,0,0.0073,0,0,0,0,0,0,0.0289,0,0,0,0,0,0.0189,0,0,0
1503,Satin Matte white L. A.,"White, Off-White",Satin - Matte,,5,5,57.9508,9.7739,0,0,2.1982,4.8244,7.0226,0,0.0638,14.2803,0,0,8.7508,0,0.0076,0,0,0,0,0,0,0.0305,0,0,0,0,0,0.0197,0,2.1002,0
1505,Satin no GB,Clear,Satin,Translucent,6,6,54.8761,11.1359,4.1967,0,3.0014,3.4566,6.4579,0,4.1645,18.9493,0,0,0,0,0.0326,0,0,0,0,0,0,0.1021,0,0,0,0,0,0.0848,0,0,0
1506,SATIN OATMEAL,"White, Off-White",Satin - Matte,,6,6,60.4197,6.5767,4.6997,0,2.7204,2.0047,4.7251,0,9.2586,9.5406,0,0,0,0,0.0086,0,0,0,0,0,0,0.0464,0,0,0,0,0,3.1591,0,1.5654,0
1507,Satin Spodumene,"White, Off-White",Satin - Matte,,6,6,59.5974,10.3863,1.0553,5.5111,1.5397,0.8736,2.4133,0,9.1793,9.9666,0,0,0,0,0.0019,0,0,0,0,0,0,0.0159,0,0,0,0,0,0.0034,0,1.8695,0
1508,Satin Wanamaker (Jeff Dietrich),"White, Off-White",Satin - Matte,,6,7,55.7406,13.0459,0,2.198,1.8953,5.8933,7.7886,0,7.2926,7.6415,0,0,4.0303,0,0,0,0,0,0,0,0,0.0857,0,0,0,0,0,2.1768,0,0,0
1509,SCVC  5,"White, Off-White",Satin,,5,6,69.2944,7.4983,1.2195,0,1.3208,2.0908,3.4116,0,4.9899,13.4237,0,0,0,0,0.0126,0,0,0,0,0,0,0.0659,0,0,0,0,0,0.0843,0,0,0
1510,Sea Foam,"White, Off-White",,,6,6,59.6488,11.2565,0.9347,0,1.8951,4.9172,6.8124,0,3.233,12.0689,0,0.5963,5.4244,0,0.0017,0,0,0,0,0,0,0.0202,0,0,0,0,0,0.003,0,0,0
1512,Semi-gloss gray-brown,Iron - Slip-Based,Glossy - Semi,,5,5,70.0454,12.6672,0,0,2.849,5.0662,7.9152,0,2.9503,4.7927,0,0,0,0,0,0,0,0,0,0,0,1.4149,0,0,0,0,0,0.2144,0,0,0
1513,Semi-matte High Calcium Base 2,Matte,Satin,,6,6,64.1764,9.2517,4.9824,0,0.1987,1.85,2.0487,0,0.0545,19.2726,0,0,0,0,0.0342,0,0,0,0,0,0,0.0906,0,0,0,0,0,0.0889,0,0,0
1514,Semi-transparent Matte,Matte,Matte,,5,5,71.4693,7.0285,8.6809,0,1.2832,3.0853,4.3686,0,0.1083,8.2527,0,0,0,0,0.0079,0,0,0,0,0,0,0.0633,0,0,0,0,0,0.0205,0,0,0
1515,SG Dryish Stone Matte,Matte,Matte,,5,6,65.4111,7.7673,3.1071,0,1.4266,4.9916,6.4182,0,10.7855,5.7149,0,0,0,0,0.0118,0,0,0.2213,0,0,0,0.2539,0.2828,0,0,0,0,0.0261,0,0,0
1517,SG Silky,Glaze,Matte - Semi,,5,5,60.6873,9.7612,8.6056,0,2.6247,6.9685,9.5932,0,2.0025,9.2379,0,0,0,0,0.0157,0,0,0,0,0,0,0.0686,0,0,0,0,0,0.028,0,0,0
1518,SG Silky c 5-6,"White, Off-White",Satin - Matte,Translucent,5,6,63.4685,6.0871,4.3394,0,1.3461,3.5776,4.9237,0,10.2399,7.4123,0,0,0,0,0.0125,0,0,0,0,0,0,0.0741,0,0,0,0,0,0.0261,0,3.4165,0
1519,SG-42 Clear Glaze,Clear,Glossy,,5,7,72.9527,6.2287,2.4234,0,0.8002,3.7897,4.5899,0,0.1141,11.1716,0,2.4307,0,0,0.0083,0,0,0,0,0,0,0.0592,0,0,0,0,0,0.0215,0,0,0
1520,Shaner Revision 1,Iron,,,5,6,53.8508,10.9435,0,0,3.3033,4.4011,7.7044,0,2.2985,18.8374,0,0,0,0,1.2733,0,0,0,0,0,0,1.892,0,0,0,0,0,3.2001,0,0,0
1521,Shaner Revision 2,Iron,,,5,6,50.5703,9.8686,0,0,2.9124,4.6344,7.5468,0,3.2683,21.4781,0,0,0,0,1.4537,0,0,0,0,0,0,2.1571,0,0,0,0,0,3.6572,0,0,0
1522,Shimmer,Clear,Matte - Semi,,4,8,62.5066,9.8972,0,6.0338,3.5237,1.6066,5.1303,0,0,16.4112,0,0,0,0,0,0,0,0,0,0,0,0.0208,0,0,0,0,0,0,0,0,0
1523,Shino,Shino,,,6,6,63.8785,16.5331,0,7.5246,1.3969,10.1086,11.5055,0,0.0878,0.3733,0,0,0,0,0.0129,0,0,0,0,0,0,0.0509,0,0,0,0,0,0.0334,0,0,0
1524,Shino Falls Creek,Shino,Glossy - Semi,Opaque,5,7,57.6728,6.9865,4.7862,5.8925,1.783,2.8469,4.6299,0,4.7634,8.4878,0,0,0,0,0.0359,0,0,0,0,0,0,1.1033,0,0,0,0,0,0.1585,0,3.4096,2.0736
1525,Shino type Glaze,Shino,Glossy,,6,6,65.7568,15.7652,1.3365,4.0947,1.9681,8.4953,10.4634,0,0.5501,1.7433,0,0,0,0,0.0024,0,0,0,0,0,0,0.1267,0,0,0,0,0,0.1608,0,0,0
1526,Shiny,Clear,Glossy,,5,5,45.5388,8.9322,7.2906,0,1.3305,4.0006,5.3311,0,6.9162,12.4644,0,0,11.6351,0,0.0133,0,0,0,0,0,0,0.0952,0,0,0,0,0,0.0237,0,0,1.7594
1527,Shiny cone 5-6,Clear,Glossy,Transparent,5,6,62.2351,6.0991,4.9843,0,0.9733,2.8332,3.8065,0,4.753,8.5682,0,0,7.9544,0,0.021,0,0,0,0,0,0,0.0993,0,0,0,0,0,0.0471,0,0,1.4319
1547,Speckled glaze,Glaze,Satin - Matte,Opaque,6,6,35.072,0.352,13.7856,0,0.1527,2.3116,2.4643,0,22.7883,12.3881,0,0,0,0,0.0252,0,0,0,0,0,0,0.767,0,0,0,0,0,12.3575,0,0,0
1548,Spodumene,"White, Off-White",,,6,6,57.4183,14.3204,0,3.972,1.6561,8.2685,9.9246,0,4.1315,8.1746,0,0,0,0,0.0136,0,0,0,0,0,0,0.056,0,0,0,0,0,0.0353,0,1.9536,0
1549,Val Cushing Spodumene Alfred B.J.,Matte - Magnesium Matte,Matte,Opaque,6,6,56.493,13.3208,0,3.8667,2.266,2.3028,4.5689,0,7.8596,11.964,0,0,0,0,0,0,0,0,0,0,0,0.0127,0,0,0,0,0,0,0,0,1.9145
1550,Stone Matte,Matte,Matte,,5,6,65.3026,11.5988,0.7363,5.0767,1.8728,6.2732,8.1459,0,0.1117,5.1484,0,3.7719,0,0,0.0136,0,0,0,0,0,0,0.0586,0,0,0,0,0,0.0355,0,0,0
1551,Super Deluxe,"Iron - Kaki, Tomato Red",Glossy,Semi-opaque,5,8,60.1753,3.6626,7.5159,0,0.7155,2.6201,3.3356,0,8.4881,7.1335,0,0,0,0,0.0194,0,0,0,0,0,0,9.6304,0,0,0,0,0,0.0391,0,0,0
1552,Superglaze,"White, Off-White",Satin - Matte,Opaque,6,6,48.621,5.9232,0,8.8636,0.5732,1.8196,2.3928,0,0.0589,11.8871,0,0,14.8474,0,0,0,0,0,0,0,0,0.0312,0,0,0,0,0,0.1565,0,7.2182,0
1553,Swoosh #1,Specialty,,,6,6,54.8557,6.6815,8.8485,0,5.0673,0.0931,5.1605,0,6.687,13.807,0,0,3.9176,0,0,0,0,0,0,0,0,0.0421,0,0,0,0,0,0,0,0,0
1554,Swoosh #2,Specialty,,,6,6,54.6579,11.8199,3.1008,0,0.5672,1.809,2.3762,0,0,20.7553,0,0,0,0,0,0,0,0,0,0,0,0.0033,0,0,0,0,0,0,0,7.2865,0
1555,Tan  Dave's Base,Glaze,Glossy,Opaque,5,6,57.0603,7.0824,10.8854,0,0,5.4426,5.4426,0,0,11.7808,0,0,0,0,0,0,0,0,0,0,0,1.2588,0,0,0,0,0,2.7915,0,0,3.6982
1556,Tan Annette's Florida,Glaze,Satin - Matte,Opaque,6,6,64.6556,5.6853,3.0324,0,2.6858,1.7643,4.4502,0,9.1453,5.0451,0,0,0,0,0.0129,0,0,0,0,0,0,0.9819,0,0,0,0,0,3.7848,0,3.2066,0
1557,Tan Permanent,Glaze,,,6,6,60.2919,10.7844,0,8.2649,0.025,0.0075,0.0324,0,4.3751,16.1738,0,0,0,0,0.0125,0,0,0,0,0,0,0.0324,0,0,0,0,0,0.0324,0,0,0
1558,Tan Satin Matte,Matte,Satin - Matte,,6,6,63.1011,9.5537,0,0,1.641,3.4579,5.0989,0,1.3091,8.2928,0,4.0716,4.0368,0,0.0111,0,0,0,0,0,0,0.3007,0,0,0,0,0,4.2243,0,0,0
1559,Tan SPECKLED,Glaze,Satin - Matte,Opaque,6,6,66.8643,6.3341,3.6532,5.468,0.048,0.6148,0.6629,0,10.42,5.8865,0,0,0,0,0.0105,0,0,0,0,0.6453,0,0.0336,0,0,0,0,0,0.0217,0,0,0
1560,Tan Vals,Glaze,,,5,6,64.2687,3.7755,8.0812,0,2.4575,1.3587,3.8162,0,9.1102,7.2729,0,0,0,0,0.0208,0,0,0,0,0,0,1.3735,0,0,0,0,0,2.281,0,0,0
1561,TAVC,"White, Off-White",Satin - Matte,,5,6,64.389,10.1421,0.2843,0,1.7641,6.4875,8.2516,0,0.0951,13.2659,0,3.4667,0,0,0.0139,0,0,0,0,0,0,0.0551,0,0,0,0,0,0.0362,0,0,0
1562,Temmoku,Iron - Tenmoku,Glossy,,6,6,66.5461,7.4296,0,0,2.9962,1.4667,4.4629,0,0.1349,13.7141,0,0,0,0,0.0117,0,0,0,0,0,0,7.6704,0,0,0,0,0,0.0303,0,0,0
1563,Temmoku Gold V's,Iron - Tenmoku,Glossy,,5,7,63.0278,7.2746,0.7973,5.5569,2.0771,2.5436,4.6207,0,3.1713,11.0294,0,0,0,0,0.0015,0,0,0,0,0,0,4.4325,0,0,0,0,0,0.088,0,0,0
1564,Temmoku-tea dust,Iron - Tenmoku,Glossy,Opaque,6,10,71.0067,6.8121,0,0,2.6556,1.2108,3.8664,0,0.1021,13.8955,0,0,0,0,0,0,0,0,0,0,0,4.1629,0,0,0,0,0,0.1544,0,0,0
1566,TESSHA LIKE,"Iron - Tessha, Hare's Fur",,,4,6,61.1799,6.7647,3.6184,0,1.6296,4.079,5.7086,0,3.0926,12.1321,0,0,3.372,0,0.0066,0,0,0,0,0,0,4.1133,0,0,0,0,0,0.0118,0,0,0
1567,TIZZY F,"White, Off-White",,,6,6,60.2722,4.175,12.0163,0,0.6832,6.3146,6.9979,0,0.0221,13.066,0,0,0,0,0.0158,0,0,0,0,0,0,0.0448,0,0,0,0,0,0.041,0,3.349,0
1568,TMH 4,Blue - Cobalt,,,6,6,64.0363,9.3643,2.1745,0,0.1457,6.6382,6.7839,0,0.584,8.1016,0,0,0,0,0.004,0,0,0,0,0,0,0.0952,1.7594,0,0,0,0,0.1661,0,6.9307,0
1570,Tomato Red #3 Pete Pinnell,"Iron - Kaki, Tomato Red",Glossy,Opaque,6,6,62.2954,7.3227,2.1571,0,1.1658,3.5679,4.7337,0,4.6929,12.6294,0,0,0,0,2.1359,0,0,0,0,0,0,3.9934,0,0,0,0,0,0.0395,0,0,0
1573,Translucent Base (Val Cushing V.C. Celadon),Clear,Satin,Translucent,5,6,67.8974,9.0766,0,0,1.5227,4.8689,6.3916,0,0.0908,5.2968,0,0,11.1642,0,0.0102,0,0,0,0,0,0,0.0457,0,0,0,0,0,0.0266,0,0,0
1575,Transparent 1,Clear,,,5,6,71.9222,10.1417,0,0,1.8601,5.9771,7.8371,0,3.3635,6.6652,0,0,0,0,0.0076,0,0,0,0,0,0,0.0431,0,0,0,0,0,0.0196,0,0,0
1576,Val Cushing Transparent 2,Clear,Glossy - Semi,,5,6,61.8853,10.2871,0,0,5.028,2.2887,7.3166,0,2.3464,13.5355,0,0,4.5242,0,0.0121,0,0,0,0,0,0,0.0611,0,0,0,0,0,0.0316,0,0,0
1577,Val Cushing Transparent 3,Clear,Glossy - Semi,Transparent,5,6,63.9898,7.7503,3.7074,0,3.2143,2.0642,5.2785,0,0.8552,14.6321,0,0,3.6411,0,0.0203,0,0,0,0,0,0,0.078,0,0,0,0,0,0.0474,0,0,0
1578,Transparent 4,Clear,Glossy,Transparent,5,6,55.9147,7.4111,13.6143,0,1.7927,4.241,6.0337,0,3.2771,13.4143,0,0,0,0,0.0304,0,0,0,0,0,0,0.179,0,0,0,0,0,0.1254,0,0,0
1579,Val Cushing Transparent 5,Clear,,,5,6,69.195,9.3805,0,0,1.5883,5.0815,6.6698,0,0.0941,6.0035,0,0,8.5736,0,0.0102,0,0,0,0,0,0,0.0465,0,0,0,0,0,0.0266,0,0,0
1580,Transparent 6,Clear,,,5,6,67.7828,4.841,0,0,2.1015,0.9557,3.0573,0,0.6865,8.6654,0,0,6.2976,8.6087,0.0078,0,0,0,0,0,0,0.0327,0,0,0,0,0,0.0203,0,0,0
1581,Transparent 7,Clear,Glossy,,5,6,56.7167,8.4908,6.2462,0,0.2705,3.7061,3.9766,0,0.0304,7.966,0,0,9.7024,6.7363,0.0217,0,0,0,0,0,0,0.0564,0,0,0,0,0,0.0564,0,0,0
1582,Transparent 8,Clear,,,5,6,63.5454,7.3533,6.8561,0,2.2896,2.5081,4.7977,0,1.5662,12.5616,0,3.1379,0,0,0.0267,0,0,0,0,0,0,0.096,0,0,0,0,0,0.0592,0,0,0
1583,Transparent Base Glaze Tipton,Clear,Glossy,Transparent,6,6,62.755,9.9906,4.2893,0,1.5604,4.0408,5.6012,0,1.117,15.9602,0,0,0,0,0.0078,0,0,0,0,0,0,0.0688,0,0,0,0,0,0.2102,0,0,0
1585,Transparent Semi-matte,Clear,,,5,6,66.9779,6.2055,1.8259,0,0.6874,2.3725,3.06,0,2.3416,18.0086,0,0,0,0,0.0193,0,0,0,0,0,0,0.1371,0,0,0,0,0,1.4242,0,0,0
1586,Turquoise,Turquoise,Satin - Matte,Translucent,6,6,63.8944,6.3827,5.2235,0,1.1118,3.1112,4.223,0,6.2601,13.2234,0,0,0,0,0.0236,0,0,0.2214,0,0,0,0.0675,0.4193,0,0,0,0,0.0612,0,0,0
1587,Turquoise,Turquoise,Glossy,Semi-opaque,5,6,68.5773,7.5851,7.248,0,4.1787,4.3274,8.5061,0,0.0521,6.0826,0,0,0.2481,0,0,0,0,0,0,0,0,0.045,0,0,1.6239,0,0,0.0318,0,0,0
1589,Turquoise Brilliant Matte,Matte,Matte,,6,6,50.9749,11.8449,0,6.823,0.9288,3.0068,3.9357,0,0.0473,0.2372,20.4549,0,0,0,0,0,0,0,0,0,0,0.0118,0,0,5.6704,0,0,0,0,0,0
1590,Turquoise Glaze,Turquoise,Satin - Matte,Opaque,5,5,68.3657,4.0416,0,0,2.5734,1.1733,3.7467,0,0,11.7231,0,0,9.9277,0,0,0,0,0,0,0,0,0.0152,0,0,2.1799,0,0,0,0,0,0
1591,Turquoise Matte,Matte,Matte,,5,5,59.3701,11.9665,0,1.8651,2.2935,7.4119,9.7054,0,0.1913,0.6134,13.4893,0,0,0,0.0054,0,0,0,0,0,0,0.0731,0,0,2.7064,0,0,0.0141,0,0,0
1592,Turquoise Matte rev1,Turquoise,Matte,,5,5,60.6917,11.723,0,2.053,2.2335,7.2192,9.4527,0,0.1951,0.6003,12.7514,0,0,0,0.0055,0,0,0,0,0,0,0.0755,0,0,2.4374,0,0,0.0143,0,0,0
1593,Val Cushing Karen Starshine Turquoise,Turquoise,Glossy,Opaque,6,6,61.5048,5.5901,3.1523,1.9172,3.4145,5.0551,8.4696,0,1.4802,9.9232,0,1.7282,0,0,0.0058,0,0,0,0,0,0,0.0389,0,0,2.7616,0,0,3.4281,0,0,0
1594,Turquoise/Green Crystal Nelson,Matte,Matte,Translucent,5,6,55.2244,8.8622,0.5909,5.1277,1.5914,5.2141,6.8055,0,0.2979,4.7297,0,10.8075,0,0,0.0074,0,0,0,0,0,0,0.0739,0,0,7.4545,0,0,0.0184,0,0,0
1595,Val Cushing V.C.  5,Clear,Glossy,,5,6,62.4719,8.3314,2.7964,0,1.4774,5.4934,6.9708,0,1.5583,16.044,0,0,1.761,0,0.0078,0,0,0,0,0,0,0.0404,0,0,0,0,0,0.0181,0,0,0
1596,Val Cushing V.C. 1,Clear,Glossy - Semi,,4,6,60.1496,8.5177,6.145,0,1.9115,5.0298,6.9412,0,1.4407,10.6158,0,6.0642,0,0,0.0185,0,0,0,0,0,0,0.0681,0,0,0,0,0,0.039,0,0,0
1597,Val Cushing V.C. 1-6,Clear,Satin - Matte,,5,6,56.8643,6.6531,10.9053,0,0.3544,4.6772,5.0316,0,0.6203,19.8155,0,0,0,0,0.0176,0,0,0,0,0,0,0.0505,0,0,0,0,0,0.0418,0,0,0
1598,Val Cushing V.C. 2,Iron,Satin,,4,6,55.6685,7.1816,0.5903,5.5354,1.6229,7,8.623,0,1.9033,16.7193,0,1.7136,0,0,0.0062,0,0,0,0,0,0,2.0427,0,0,0,0,0,0.0161,0,0,0
1599,Val Cushing V.C. 2-6,Clear,Matte,,5,6,69.4707,12.0858,0.729,0.6002,1.8542,6.211,8.0652,0,0.1106,5.0974,0,3.7345,0,0,0.0135,0,0,0,0,0,0,0.058,0,0,0,0,0,0.0351,0,0,0
1600,Val Cushing V.C. 3,Clear,Satin,,4,6,61.9191,9.0157,0.7804,0,1.8161,8.1556,9.9717,0,0.0753,9.7148,0,3.8066,4.6169,0,0.0138,0,0,0,0,0,0,0.0498,0,0,0,0,0,0.0358,0,0,0
1601,Val Cushing V.C. 4,Matte,Matte,,4,6,63.3423,7.7437,0.9193,1.2011,1.3772,7.1554,8.5326,0,0.0464,9.769,0,3.7365,0,0,0.0135,0,0,0,0,0,0,0.042,0,0,0,0,0,4.6536,0,0,0
1602,Val Cushing V.C. 5,"White, Off-White",Satin - Matte,Semi-opaque,4,6,59.026,8.2929,8.218,0,1.0481,5.3025,6.3506,0,1.1425,10.2762,0,0,4.2523,0,0.0214,0,0,0,0,0,0,0.075,0,0,0,0,0,0.0486,0,0,2.2964
1604,Val Cushing V.C. 7,Iron - Slip-Based,Satin - Matte,,4,6,43.5834,8.4307,1.6537,0,1.5196,6.9887,8.5083,0,3.3443,6.0645,0,2.1759,0,0,0.003,24.557,0,0,0,0,0,1.4526,0,0,0,0,0,0.2267,0,0,0
1606,Val Cushing V.C. 8,Matte,Satin - Matte,,4,6,61.0738,10.4905,3.6202,0,0.9007,4.188,5.0887,0,0.074,19.4773,0,0,0,0,0.0268,0,0,0,0,0,0,0.0789,0,0,0,0,0,0.0698,0,0,0
1609,Val Cushing V.C. G 5,Clear,Glossy - Semi,,5,6,62.4719,8.3314,2.7964,0,1.4774,5.4934,6.9708,0,1.5583,16.044,0,0,1.761,0,0.0078,0,0,0,0,0,0,0.0404,0,0,0,0,0,0.0181,0,0,0
1610,Val Cushing V.C. Karen Weinkauf,Clear,Glossy,,4,6,71.3576,7.7709,2.4361,0,1.7055,12.0332,13.7387,0,0.0496,4.5628,0,0,0,0,0.0112,0,0,0,0,0,0,0.0418,0,0,0,0,0,0.0312,0,0,0
1611,Val Cushing V.C. Med Temp 1,Matte,Satin - Matte,,5,6,56.5565,13.2872,0,0,1.995,6.3365,8.3315,0,0.1285,14.1253,0,0,7.4175,0,0.0207,0,0,0,0,0,0,0.0788,0,0,0,0,0,0.0539,0,0,0
1612,Val Cushing's SCVC5,"White, Off-White",Satin - Matte,Semi-opaque,6,6,69.2944,7.4983,1.2195,0,1.3208,2.0908,3.4116,0,4.9899,13.4237,0,0,0,0,0.0126,0,0,0,0,0,0,0.0659,0,0,0,0,0,0.0843,0,0,0
1613,Vickie's Barnard,Iron - Slip-Based,Glossy,,6,9,70.3014,7.7107,0,0,2.5824,0.6308,3.2133,0,1.1207,9.0613,0,0,0,0,0,0,0,0,2.7858,0,0,5.3119,0,0,0,0,0,0.4949,0,0,0
1614,Red/Purple/Green Vivian's,Green,,,6,6,60.5833,8.2899,3.721,0,1.6609,5.848,7.5089,0,3.2276,11.9182,0,0,3.2232,0,0.01,0,0,0,0,0,0,0.0748,0,0,0.5654,0,0,0.4142,0,0,0.4635
1615,Vivikas reduction,Clear,,,2,6,61.6671,4.9787,9.0878,0,3.1445,1.3745,4.5189,0,3.6505,6.4539,0,2.4133,7.2149,0,0,0,0,0,0,0,0,0.0148,0,0,0,0,0,0,0,0,0
1616,Waxy #3,"White, Off-White",Satin,Semi-opaque,6,6,63.3499,6.3772,6.5123,0,2.4813,3.0019,5.4832,0,0.0346,18.213,0,0,0,0,0,0,0,0,0,0,0,0.0299,0,0,0,0,0,0,0,0,0
1617,Waxy base,"White, Off-White",Satin,,6,10,71.9956,7.3932,3.8262,0,3.6477,2.2854,5.9331,0,4.0146,6.7717,0,0,0,0,0.007,0,0,0,0,0,0,0.0462,0,0,0,0,0,0.0125,0,0,0
1618,Waxy Kevin's,Matte - Magnesium Matte,Satin - Matte,Translucent,6,6,66.9434,13.7289,0,0,2.5704,8.2683,10.8387,0,2.0362,4.6528,0,0,1.7122,0,0.0089,0,0,0,0,0,0,0.0557,0,0,0,0,0,0.0232,0,0,0
1619,Weathered Bronze,Matte,Satin - Matte,Opaque,6,6,59.2952,11.9172,0,1.0051,2.2311,7.0411,9.2722,0,0.1643,0.5915,9.989,0,0,0,0,0,0,0,0,0,0,0.0745,0,0,2.9834,0,0,4.7077,0,0,0
1620,White,"White, Off-White",,,2,2,62.4731,6.204,8.897,0,2.8171,2.7314,5.5485,0,2.0066,10.3342,0,0,4.4174,0,0.0162,0,0,0,0,0,0,0.074,0,0,0,0,0,0.029,0,0,0
1621,white Axner,"White, Off-White",Glossy - Semi,Opaque,6,7,64.2439,6.0011,3.3252,2.8678,1.2935,3.4342,4.7277,0,9.0909,5.7401,0,0,0,0,0.0055,0,0,0,0,0,0,0.0394,0,0,0,0,0,0.0098,0,3.9487,0
1622,White Base UM,"White, Off-White",Glossy,Opaque,6,6,64.1909,9.6707,2.7741,0,2.0814,4.9691,7.0504,0,0.7924,9.4858,0,0,0,0,0.013,0,0,0,0,0,0,0.0957,0,0,0,0,0,0.0297,0,5.8973,0
1623,White base yee vian shin 1,"White, Off-White",,Semi-opaque,6,6,62.374,10.0787,0,2.5813,1.2434,3.8939,5.1373,0,0.0923,7.5901,5.083,0,4.9969,0,0.0224,0,0,0,0,0,0,0.0734,0,0,0,0,0,0.0581,0,1.9126,0
1624,White Cornball,"White, Off-White",Matte,Semi-opaque,6,6,67.9351,10.7886,0,0,1.8959,2.0773,3.9732,0,4.6993,7.1686,0,4.9354,0,0,0,0,0,0,0,0,0,0.1661,0,0,0,0,0,0.3337,0,0,0
1625,White Gloss,"White, Off-White",Glossy,Opaque,4,8,63.4636,6.8214,2.1994,2.1681,0.9753,3.4609,4.4362,0,2.581,11.5444,0,0,3.155,0,0.004,0,0,0,0,0,0,0.0475,0,0,0,0,0,0.0072,0,3.5722,0
1626,Val Cushing White Gloss IV V.C. Easy,"White, Off-White",Glossy,Translucent,5,6,56.1581,6.8194,13.0407,0,1.7326,4.0165,5.7491,0,3.0916,12.837,0,0,0,0,0.0238,0,0,0,0,0,0,0.1536,0,0,0,0,0,0.1605,0,1.9661,0
1627,White Happy,Matte - Magnesium Matte,Satin,Opaque,6,6,51.5139,7.4854,0,7.4548,1.6388,1.8703,3.5091,0,7.6104,15.3828,0,0,0,0,2.041,0,0,0,0,0,0,0.2632,0,0,0,0,0,3.248,0,1.4914,0
