Repository: derekphilipau/glazy-data

# glazy-data
Public data from the Glazy database

## About

The Glazy database of ceramic recipes was originally seeded with data from [Linda Arbuckle's](http://lindaarbuckle.com)  [GlazeChem database](http://lindaarbuckle.com/arbuckle_handouts.html), John Sankey's [glaze database](http://www.johnsankey.ca/glazedata.html) (which is based on the extensive work by [Alisa Clausen](https://glazy.org/u/alisaclausen)), and [Louis Katz's](http://www.louiskatz.net) [Hyperglaze database](http://falcon.tamucc.edu/~lkatz/allglazes.txt).

This repository intends to continue the tradition of making recipes publicly available.  This archived data only includes publicly shared recipes and materials.

File: glazy-data-glazes-simplified-20201210.csv (part 6 of 47)
id,name,material_type_concatenated,surface_type,transparency_type,from_orton_cone,to_orton_cone,SiO2_percent_mol,Al2O3_percent_mol,B2O3_percent_mol,Li2O_percent_mol,K2O_percent_mol,Na2O_percent_mol,KNaO_percent_mol,BeO_percent_mol,MgO_percent_mol,CaO_percent_mol,SrO_percent_mol,BaO_percent_mol,ZnO_percent_mol,PbO_percent_mol,P2O5_percent_mol,F_percent_mol,V2O5_percent_mol,Cr2O3_percent_mol,MnO_percent_mol,MnO2_percent_mol,FeO_percent_mol,Fe2O3_percent_mol,CoO_percent_mol,NiO_percent_mol,CuO_percent_mol,Cu2O_percent_mol,CdO_percent_mol,TiO2_percent_mol,ZrO_percent_mol,ZrO2_percent_mol,SnO2_percent_mol
1628,White Jane's Gloss,Majolica,Glossy,Opaque,6,6,63.7154,6.4306,2.8666,0,0.949,4.3172,5.2661,0,1.9951,9.1613,2.3604,0,5.6803,0,0,0,0,0,0,0,0,0.1043,0,0,0,0,0,0.1082,0,0,2.3118
1629,White Kona,"White, Off-White",,,6,6,74.3588,11.0926,0,0,3.0416,5.1786,8.2202,0,0.1493,2.6748,0,1.3093,2.0895,0,0,0,0,0,0,0,0,0.0461,0,0,0,0,0,0.0594,0,0,0
1630,Val Cushing White Liner,"White, Off-White",Glossy,Semi-opaque,5,6,60.9535,9.4037,0,0,4.5962,2.0921,6.6883,0,2.6772,12.3732,0,0,4.1357,0,0.0111,0,0,0,0,0,0,0.0558,0,0,0,0,0,0.0289,0,3.6726,0
1632,White Matte,"White, Off-White",Matte,,2,2,54.5384,7.7297,0,2.5165,0.4287,0.4995,0.9281,0,12.5604,5.4069,0,4.7554,11.5354,0,0,0,0,0,0,0,0,0.0114,0,0,0,0,0,0.0177,0,0,0
1633,Val Cushing V.C. White Matte Soft,Shino,Satin - Matte,Transparent,5,6,48.6449,11.6772,2.7514,4.8725,1.7958,8.6534,10.4492,0,0.7274,2.9401,0,2.8828,1.7889,0,0.0181,10.2146,0,0,0,0,0,0.0741,0,0,0,0,0,0.043,0,1.9496,0.9661
1635,"Blue & Army Green, White Opaque base","White, Off-White",Glossy,,6,6,56.6812,9.971,0,0,3.896,1.7702,5.6662,0,0.0274,13.7498,0,0,9.6415,0,0.0196,0,0,0,0,0,0,0.2087,1.5272,0,0,0,0,2.5073,0,0,0
1637,White Paul's,"White, Off-White",,Semi-opaque,6,6,62.9474,7.0852,4.0878,0,3.1543,2.0997,5.254,0,5.5367,11.9683,0,0,0,0,0.0181,0,0,0,0,0,0,0.0726,0,0,0,0,0,0.041,0,2.9889,0
1639,White Semi-Opaque Satin Lois Marcet,"White, Off-White",Satin - Matte,Semi-opaque,4,5,69.6866,12.2633,0,1.0933,3.9336,1.9086,5.8422,0,0,11.0942,0,0,0,0,0,0,0,0,0,0,0,0.0204,0,0,0,0,0,0,0,0,0
1640,White Slip Glaze,"White, Off-White",,,2,2,51.1353,18.5786,7.9242,0,3.5044,8.9641,12.4685,0,0.0986,1.562,0,0,8.1893,0,0,0,0,0,0,0,0,0.0435,0,0,0,0,0,0,0,0,0
1641,White Super,"White, Off-White",,,6,6,63.8977,9.523,2.8505,0,2.1215,5.0128,7.1343,0,0.7048,9.7363,0,0,0,0,0.0133,0,0,0,0,0,0,0.05,0,0,0,0,0,0.0304,0,6.0596,0
1643,White Very Glossy Liner Glaze,"White, Off-White",Glossy,Opaque,6,6,64.0852,7.7507,8.2886,1.8597,1.0282,2.8683,3.8966,0,1.1664,8.0697,0,0,0,0,0.0094,0,0,0,0,0,0,0.0394,0,0,0,0,0,0.0168,0,4.8174,0
1644,White Waxy,"White, Off-White",Satin,Translucent,6,6,63.7706,7.5357,4.3477,0,3.3549,2.2332,5.588,0,5.8887,12.7292,0,0,0,0,0.0193,0,0,0,0,0,0,0.0772,0,0,0,0,0,0.0436,0,0,0
1645,White WG,"White, Off-White",Satin,Translucent,5,6,59.636,4.5832,3.2147,0,4.5367,0.539,5.0758,0,7.5144,9.6781,0,0,10.2606,0,0.0059,0,0,0,0,0,0,0.0209,0,0,0,0,0,0.0105,0,0,0
1646,Wood Ash Look,Wood,,,6,6,40.8383,9.9547,11.6845,0,0.0573,3.3187,3.376,0,0.0401,33.9287,0,0,0,0,0.0287,0,0,0,0,0,0,0.0745,0,0,0,0,0,0.0745,0,0,0
1647,yee vian shin 1,"White, Off-White",,,6,6,62.8812,10.4769,0,2.6336,1.2909,4.0421,5.333,0,0.0959,7.9149,5.2741,0,5.2303,0,0.0233,0,0,0,0,0,0,0.0763,0,0,0,0,0,0.0605,0,0,0
1648,Yellow green slip glaze,Green,,,2,2,60.9549,11.553,5.628,0,3.9187,6.847,10.7658,0,2.8597,5.4907,0,0,0,0,0,0,0,0,0,0,0,1.3876,0,0,1.1473,0,0,0.213,0,0,0
1649,Yellow Ochre Glaze,Yellow,,,6,6,58.555,9.7028,0.8018,4.0486,0.7061,4.7075,5.4136,0,0.0006,1.9434,0,0,15.506,0,0,0,0,0,0,0,0,1.8176,0,0,0.2403,0,0,0,0,0,1.9703
1650,Yellow Seto Leach,Yellow,,,6,6,50.0512,7.0717,0,0,10.4128,4.8663,15.2791,0,5.9967,13.6399,0,0,0,0,3.4788,0,0,0,0,0,0,4.4826,0,0,0,0,0,0,0,0,0
1651,Yellow Woo,Yellow,Matte,,6,6,53.2553,9.4266,0,0,1.4098,4.6085,6.0183,0,6.1132,5.9737,10.744,0,0,0,0,0,0,0,0,0,0,1.4985,0,0,0,0,0,0,0,6.9704,0
1652,Yum Yum Chandra's,"White, Off-White",Satin - Matte,Opaque,6,6,57.7508,12.9933,2.4662,0,2.9084,5.0436,7.952,0,0.0989,18.5768,0,0,0,0,0.0229,0,0,0,0,0,0,0.0798,0,0,0,0,0,0.0594,0,0,0
1653,Yum Yum Chandra's more Si,"White, Off-White",Satin - Matte,Opaque,6,6,59.8806,12.6996,2.3142,0,4.6129,3.2514,7.8643,0,0,17.2145,0,0,0,0,0,0,0,0,0,0,0,0.0267,0,0,0,0,0,0,0,0,0
1654,Yum Yum Chandra's more Si 2,"White, Off-White",Satin - Matte,Opaque,6,6,62.4251,11.5158,2.2273,0,1.3477,5.4765,6.8242,0,0.0686,16.9219,0,0,0,0,0,0,0,0,0,0,0,0.0171,0,0,0,0,0,0,0,0,0
1655,Yum Yum Chandra's more Si less KNaO,"White, Off-White",Satin - Matte,Opaque,6,6,58.2771,12.9074,2.4538,1.3287,1.2143,5.1577,6.372,0,0.0618,18.5838,0,0,0,0,0,0,0,0,0,0,0,0.0154,0,0,0,0,0,0,0,0,0
1657,Clear Ron Roy,Clear,Glossy,Transparent,4,4,60.6719,5.6887,12.8674,0,0.1353,5.168,5.3034,0,0.1787,15.0107,0,0,0,0,0,0,0,0,0,0,0,0.1076,0,0,0,0,0,0.1717,0,0,0
1658,Clear Digitalfire,Clear,Glossy,Transparent,6,4,57.0589,6.1743,13.6528,0,0.2278,6.9332,7.1609,0,0.057,15.7721,0,0,0,0,0.0177,0,0,0,0,0,0,0.0603,0,0,0,0,0,0.0461,0,0,0
1659,Metallic Matte Bronze,Matte,,Opaque,4,4,6.2731,0,2.688,0,0,1.344,1.344,0,0,2.9091,0,0,0,0,0,0,0,0,0,63.0113,0,0,0,0,23.7745,0,0,0,0,0,0
1660,Lizard Skin Rhonda's,Specialty,Satin,Semi-opaque,4,4,22.52,6.4742,17.2948,0,0.232,3.5275,3.7595,0,35.6343,13.9494,0,0,0,0,0.0586,0,0,0,0,0,0,0.1798,0,0,0,0,0,0.1294,0,0,0
1661,Pebble Sculpture Glaze,Specialty,,Translucent,3,3,5.0539,0.2017,25.7745,9.2386,0.0875,10.2647,10.3522,0,42.1896,7.0979,0,0,0,0,0.0144,0,0,0,0,0,0,0.0514,0,0,0,0,0,0.0257,0,0,0
1662,Metallic Mirror,Specialty - Metallic,Glossy,Opaque,4,4,44.9405,8.2757,14.074,0,0.0525,5.2316,5.2841,0,0.0367,11.4369,0,0,0,0,0.0262,0,0,0,0,8.5884,0,0.0682,0,0,7.201,0,0,0.0682,0,0,0
1663,Metallic Mottled,Specialty - Metallic,,,4,4,0,0,47.9192,0,0,23.9657,23.9657,0,0,0,0,0,0,0,0,0,0,0,0,18.259,0,0,0,0,9.8562,0,0,0,0,0,0
1664,06 Clear,Clear,Glossy,,05 &#189;,05 &#189;,63.0888,3.6819,11.5513,0,0.7125,7.4927,8.2052,0,0.3315,12.9988,0,0,0,0,0,0,0,0,0,0,0,0.1425,0,0,0,0,0,0,0,0,0
1665,3269 Surprise,Clear,Glossy,Transparent,3,3,57.0217,12.2145,12.6337,0,7.0922,9.2766,16.3688,0,0.3244,0.1225,0,0,0.8264,0,0.0128,0,0,0,0,0,0,0.363,0,0,0,0,0,0.1122,0,0,0
1667,50% 3269 Surprise  50% Satin Clear Heather's Recalc,Clear,,,3,3,54.826,10.3896,11.5232,0,3.735,6.2327,9.9677,0,3.303,9.3134,0,0,0.4205,0,0.0065,0,0,0,0,0,0,0.1931,0,0,0,0,0,0.0571,0,0,0
1668,Alkaline Blue Bruce's,Blue,Matte - Smooth,Translucent,8,05 &#189;,62.6165,1.8039,2.3602,27.982,0.0406,0.4618,0.5024,0,0.5999,2.1452,0,0,0,0,0.0043,0,0,0,0,0,0,0.0452,0,0,1.9327,0,0,0.0077,0,0,0
1669,Alkaline Blue Gill's,Blue,Glossy,Transparent,4,4,69.6206,4.6094,3.4563,0,1.8242,12.1881,14.0124,0,0.3325,6.2201,0,0,0,0,0.011,0,0,0,0,0,0,0.0311,0.1339,0,1.5464,0,0,0.0265,0,0,0
1670,Alkaline Copper Van Winkle G3020,Clear,Glossy,Transparent,4,4,73.5367,5.8537,3.3908,0,2.1673,10.8217,12.989,0,0.0639,3.9925,0,0,0,0,0,0,0,0,0,0,0,0.0443,0,0,0,0,0,0.1292,0,0,0
1671,Alkaline Deep Turquoise,Turquoise,Glossy,Transparent,3,3,64.5121,5.6837,7.4868,0,1.3195,9.9137,11.2332,0,0.6016,7.922,0,0,0,0,0.0142,0,0,0,0,0,0,0.0689,0,0,2.4441,0,0,0.0334,0,0,0
1672,Alkaline DeepTurquoise Recalc1,Turquoise,Glossy,Transparent,3,3,65.1784,4.9872,7.5423,0,0.0138,10.9029,10.9166,0,0.5983,8.5072,0,0,0,0,0.0092,0,0,0,0,0,0,0.0283,0,0,2.2325,0,0,0,0,0,0
1673,Alkaline DeepTurquoise Recalc2,Turquoise,Glossy,Transparent,3,3,71.4314,4.4544,7.8386,0,0.3217,3.3534,3.6752,0,0.6565,9.648,0,0,0,0,0,0,0,0,0,0,0,0.0337,0,0,2.2623,0,0,0,0,0,0
1674,Alkaline DeepTurquoise Recalc3,Turquoise,Glossy,Transparent,3,3,61.5309,8.577,7.5939,0,3.3521,8.5623,11.9144,0,0.0658,7.8869,0,0,0,0,0,0,0,0,0,0,0,0.029,0,0,2.4021,0,0,0,0,0,0
1675,Alkaline Gill's Base no GB,Clear,Glossy,Transparent,4,3,70.4053,5.7618,4.0015,0,1.9299,11.4913,13.4212,0,0.1031,6.2693,0,0,0,0,0,0,0,0,0,0,0,0.0378,0,0,0,0,0,0,0,0,0
1676,Alkaline High Ben no GB,Clear,Satin,Translucent,4,4,63.7991,7.6556,7.6602,0,7.6533,3.83,11.4833,0,0,9.4019,0,0,0,0,0,0,0,0,0,0,0,0,0,0,0,0,0,0,0,0,0
1678,Alkaline Matte,Matte,Matte,,4,4,60.0246,5.1639,1.555,0,1.3695,9.1303,10.4998,0,0,11.2566,0,5.6884,4.5996,0,0,0,0,0,0,0,0,0,0,0,1.212,0,0,0,0,0,0
1679,Alkaline Matte Nicholas,Matte,Satin - Matte,,4,4,69.6043,9.5738,1.3104,0,3.1371,8.8301,11.9673,0,0.0251,3.4889,3.9983,0,0,0,0,0,0,0,0,0,0,0.0185,0,0,0,0,0,0.0135,0,0,0
1680,Alkaline Matte Opaque,Matte,Matte,Opaque,4,3,63.8926,6.3884,1.6887,5.9386,1.7975,10.8411,12.6386,0,0.0331,4.1863,0,5.1477,0,0,0.0133,0,0,0,0,0,0,0.0382,0,0,0,0,0,0.0346,0,0,0
1682,Alkaline Turquoise no GB,Turquoise,Glossy,,3,3,65.2666,7.1716,7.1359,0,4.4316,5.6398,10.0714,0,0.0585,7.9666,0,0,0,0,0,0,0,0,0,0,0,0.0519,0,0,2.2776,0,0,0,0,0,0
1683,Amber Assault,Iron - Amber,Glossy,Transparent,4,3,54.484,7.4412,13.0288,0,0.4807,7.5976,8.0783,0,0.0767,15.5291,1.3307,0,0,0,0,0,0,0,0,0,0,0.0311,0,0,0,0,0,0,0,0,0
1684,Amber Assault less Al2O3,Iron - Amber,Glossy,Transparent,4,3,55.8368,5.0912,13.4614,0,0.3164,7.7622,8.0786,0,0.0417,16.1111,1.3639,0,0,0,0,0,0,0,0,0,0,0.0154,0,0,0,0,0,0,0,0,0
1687,Amber Assault Variation 4 moderately less Al -frit,Iron - Amber,Glossy,Transparent,3,3,54.5431,6.422,12.8755,0,1.6295,6.2922,7.9218,0,0.1053,15.5524,1.2287,0,0,0,0,0,0,0,0.3064,0,0,0.9576,0,0,0,0,0,0,0,0.0872,0
1688,Amber Assault+ 10 Wollast,Iron - Amber,Glossy,Transparent,4,3,54.0182,6.6955,11.721,0,0.4334,6.8368,7.2702,0,0.0687,19.008,1.1905,0,0,0,0,0,0,0,0,0,0,0.0279,0,0,0,0,0,0,0,0,0
1689,Amber Batz,Iron - Amber,Glossy,,3,3,57.5512,8.199,10.7161,0,0.427,5.5627,5.9898,0,0.2596,13.9384,0,1.0826,0,0,0.012,0,0,0,0.524,0,0,1.6963,0,0,0,0,0,0.0311,0,0,0
1690,Amber Fine Sparkle,Crystalline - Aventurine,Glossy,Translucent,4,3,55.6207,8.4882,9.7688,8.4184,2.5829,10.4117,12.9945,0,0.071,0.4556,0,0,0.3515,0,0.0047,0,0,0,0,0,0,3.8142,0,0,0,0,0,0.0123,0,0,0
1691,Amber Revision,Iron - Amber,Glossy,Transparent,3,3,56.6717,8.189,10.6126,0,0.3917,5.4483,5.84,0,0.2638,14.1432,0,1.9807,0,0,0.0124,0,0,0,0.5319,0,0,1.7224,0,0,0,0,0,0.0322,0,0,0
1692,Amber tint Charile Cummings,Iron - Slip-Based,Glossy,Transparent,1,1,61.9663,7.0314,10.2917,0,0.9474,5.3565,6.3039,0,0.5132,13.1213,0,0,0,0,0.0202,0,0,0,0,0,0,0.5744,0,0,0,0,0,0.1775,0,0,0
1695,Aventurine,Crystalline - Aventurine,Glossy,,4,4,45.8926,12.356,12.3774,0,5.4607,13.9422,19.4029,0,0.0933,2.418,0,0,0,0,0,0,0,0,0,0,0,7.4598,0,0,0,0,0,0,0,0,0
1696,Aventurine Chrome Cr309,Crystalline - Aventurine,Glossy,Opaque,4,3,39.8891,6.1677,27.0227,0,1.7805,3.0158,4.7963,0,0.2601,18.5586,0,0,0,0,0,0,0,3.2181,0,0,0,0.0655,0,0,0,0,0,0.0219,0,0,0
1698,Aventurine Copper Metal,Crystalline - Aventurine,Glossy,Transparent,4,4,40.5904,10.1819,17.0351,0,5.8075,11.0415,16.849,0,0.8451,3.6083,0,0,0.8089,0,0.0068,0,0,0,0,0,0,10.0624,0,0,0,0,0,0.0122,0,0,0
1699,Aventurine Ferro Frit 2,Crystalline - Aventurine,Glossy,Transparent,4,4,41.1059,9.2287,19.0341,2.858,5.6616,7.7971,13.4587,0,0.3899,4.9977,0,0,0.6952,0,0,0,0,0,0,0,0,8.232,0,0,0,0,0,0,0,0,0
1701,Aventurine Gold-Spangled Brown G131,Crystalline - Aventurine,Glossy - Semi,Opaque,4,3,42.3093,0,33.4532,0,0,15.2889,15.2889,0,0,0,0,0,0,0,0,0,0,0,0,0,0,8.5902,0.342,0,0.0165,0,0,0,0,0,0
1702,Aventurine Metallic Copper,Crystalline - Aventurine,Glossy,Transparent,4,4,42.3351,0.5195,20.3433,0,0.2253,3.4112,3.6365,0,4.5881,18.2809,0,0,0,0,0.0371,0,0,0,0,0,0,10.1933,0,0,0,0,0,0.0662,0,0,0
1703,Aventurine Root Beer Sparkle,Crystalline - Aventurine,Glossy,Transparent,4,4,40.9031,10.6554,14.031,0.0267,6.0884,11.0288,17.1172,0,0.3648,6.8061,0,0,0.8541,0,0,0,0,0,0,0,0,9.2416,0,0,0,0,0,0,0,0,0
1704,Axner Base,"White, Off-White",,,4,3,60.6053,9.3805,7.737,0,0.9959,5.748,6.7439,0,0.0813,10.1965,0,0,0,0,0,0,0,0,0,0,0,0.0311,0,0,0,0,0,0,0,3.2488,1.9757
1706,Base Chris's Crackle-Free Alkaline,Clear,Glossy,Transparent,4,3,67.1764,4.0122,6.6578,0,1.3446,11.414,12.7587,0,0.0736,9.2429,0,0,0,0,0.0082,0,0,0,0,0,0,0.0488,0,0,0,0,0,0.0214,0,0,0
1707,Base Chris's Crackle-Free Alkaline less Si,Clear,Glossy,Transparent,4,3,63.708,4.5215,7.1132,0,1.6375,12.9664,14.6039,0,0.0759,9.9459,0,0,0,0,0,0,0,0,0,0,0,0.0316,0,0,0,0,0,0,0,0,0
1708,Base Chris's Crackle-Free Alkaline less Si less crazing,Clear,Glossy,Transparent,4,3,70.2566,3.1256,6.7395,0,1.3516,9.9735,11.3251,0,0.158,8.3917,0,0,0,0,0,0,0,0,0,0,0,0.0036,0,0,0,0,0,0,0,0,0
1711,Base Glaze 2,Single-Fire,Glossy,,4,3,53.4732,9.8226,19.1656,0,0.0289,5.4241,5.453,0,0.0202,11.9757,0,0,0,0,0.0145,0,0,0,0,0,0,0.0376,0,0,0,0,0,0.0376,0,0,0
1712,Base Jenks,Matte,Satin - Matte,Semi-opaque,4,3,46.9652,10.8635,0,23.2178,1.5726,3.3808,4.9533,0,0.1448,9.1154,0,0,4.5485,0,0.0244,0,0,0,0,0,0,0.1035,0,0,0,0,0,0.0635,0,0,0
1713,Base KC,Clear,Glossy,Transparent,4,4,55.9069,9.0501,18.3086,0,0.0243,5.1806,5.2048,0,0.017,11.4373,0,0,0,0,0.0121,0,0,0,0,0,0,0.0316,0,0,0,0,0,0.0316,0,0,0
1714,Base Mottled Semi-Gloss no 3185,Clear,Glossy - Semi,Translucent,4,4,57.9027,5.7817,10.2437,0,1.0927,5.1217,6.2144,0,0,11.0864,2.2222,0,6.5488,0,0,0,0,0,0,0,0,0,0,0,0,0,0,0,0,0,0
1715,Base Mottled Semi-Gloss no GB,Clear,Glossy - Semi,Translucent,4,4,57.8372,6.0773,9.5754,0,4.866,2.1681,7.0341,0,0,10.5163,2.27,0,6.6897,0,0,0,0,0,0,0,0,0,0,0,0,0,0,0,0,0,0
1716,Bob Shay's Bead,Specialty - Crawling,,Opaque,4,4,16.6041,0.2809,23.0168,0,0.1218,7.8551,7.977,0,36.3648,9.883,0,0,0,0,0.0201,0,0,0,0,5.746,0,0.0716,0,0,0,0,0,0.0358,0,0,0
1719,Beads Black,Black,Glossy,Opaque,05 &#189;,05 &#189;,62.944,5.8249,6.4755,6.7091,1.6556,4.3567,6.0122,0,0.9458,4.233,0,0,0,0,0.0022,0,0,0,2.1254,0,0,4.3444,0,0,0,0,0,0.3833,0,0,0
1720,Ben's Perfect Alkaline Glaze,Clear,,,4,4,58.3443,3.3416,10.6278,0,0.74,9.8268,10.5667,0,0,12.6277,4.492,0,0,0,0,0,0,0,0,0,0,0,0,0,0,0,0,0,0,0,0
1721,Bill Shillalies' Metallic Death Glaze,Specialty - Metallic,,Opaque,2,6,49.1111,6.4971,0,0,1.6812,0.2504,1.9316,0,1.5014,0.1914,0,0,0,0,0.0581,0,0,0,0,28.4868,0,2.7945,2.0288,0,4.0946,0,0,3.3047,0,0,0
1722,Black Adams,Black,,Opaque,4,3,60.119,6.9204,4.6394,10.5413,1.0299,3.8771,4.9071,0,1.1113,4.4339,7.1894,0,0,0,0.0201,0,0,0,0,0,0,0.0727,0,0,0,0,0,0.0454,0,0,0
1723,Black Darby's Base no GB,Black,Glossy,Opaque,4,4,65.7905,7.0571,7.8121,6.7992,0.0129,3.9648,3.9777,0,0.0602,8.4765,0,0,0,0,0,0,0,0,0,0,0,0.0266,0,0,0,0,0,0,0,0,0
1724,Black Gloss Cone 1 SG-113,Black,,Opaque,1,1,59.3961,12.1266,2.4131,0,2.5504,9.4813,12.0317,0,0.1951,10.2313,0,0,0,0,0,0,0,0.8704,0,0,0.4801,0.6076,1.6481,0,0,0,0,0,0,0,0
1725,Black Ikeda Glaze,Black,Satin,Opaque,3,3,57.4118,11.203,0.3834,0,2.4105,8.9294,11.3399,0,0.2565,1.5069,0,0,0,0,0,0,0,0,0,17.7607,0,0.1024,0,0,0,0,0,0.0354,0,0,0
1726,Black Katrina's Excellent,Black,Glossy - Semi,Opaque,4,3,61.3174,10.2412,10.1264,0,0.0773,2.9448,3.0222,0,0.1104,14.9575,0,0,0,0,0.0316,0,0,0,0,0,0,0.1113,0,0,0,0,0,0.0821,0,0,0
1727,Black Luscious,Black,Glossy,Opaque,4,3,62.1774,5.6256,11.0007,3.4933,0.032,5.5661,5.598,0,0.0747,11.9448,0,0,0,0,0.0094,0,0,0,0,0,0,0.0516,0,0,0,0,0,0.0244,0,0,0
1728,Black Matt Cone 1 - SSG-14,Black,Satin - Matte,Opaque,1,1,59.2821,5.331,10.1429,0,0.8706,7.8897,8.7603,0,0.0443,13.0766,0,0,0,0,0,0,0,0.823,0,0,0.4539,0.5275,1.5583,0,0,0,0,0,0,0,0
1729,Black Pete's Shiny,Black,Glossy,Opaque,4,3,56.0028,8.2299,11.1882,0,0.2816,5.4941,5.7758,0,0.0925,8.3864,0,10.208,0,0,0.0135,0,0,0,0,0,0,0.0676,0,0,0,0,0,0.0352,0,0,0
1730,Black Pete's Shiny recalc2,Black,Glossy,Opaque,4,3,62.7144,5.2661,9.4888,0,0.3711,5.0268,5.398,0,0.0249,8.3871,8.7097,0,0,0,0,0,0,0,0,0,0,0.011,0,0,0,0,0,0,0,0,0
1732,black Rosie's Satin no GB,Black,Satin,Opaque,4,3,58.0154,3.8855,14.664,0,0.0388,7.3435,7.3823,0,0.0272,15.9052,0,0,0,0,0.0194,0,0,0,0,0,0,0.0505,0,0,0,0,0,0.0505,0,0,0
1733,Black Satin Matt  Paul's Low Fire,Black,Satin - Matte,Opaque,05 &#189;,3,52.816,4.5932,6.9336,0,2.5556,1.1626,3.7183,0,5.973,10.2744,0,0,0,0,0.0127,0,0,0,1.2435,0,0,2.4126,1.7918,0,9.9875,0,0,0.2435,0,0,0
1734,Black Shiny Steve even more expansion,Black,,,,,55.7048,10.4067,11.1219,0,2.0375,6.4898,8.5273,0,0,14.2272,0,0,0,0,0,0,0,0,0,0,0,0.012,0,0,0,0,0,0,0,0,0
1735,Black Shiny Steve lmore expansion,Black,,,,,60.2178,9.5421,10.0973,0,1.5227,5.7428,7.2655,0,0,12.8684,0,0,0,0,0,0,0,0,0,0,0,0.009,0,0,0,0,0,0,0,0,0
1736,Black Shiny Steve medium more exp,Black,,,,,55.4682,10.3287,11.0899,0,2.2773,6.5832,8.8605,0,0.0249,14.1996,0,0,0,0,0.0147,0,0,0,0,0,0,0.0134,0,0,0,0,0,0,0,0,0
1737,Black Shiny Steve moderate exp,Black,,,,,55.6555,10.6946,11.4226,0,1.9167,6.5851,8.5017,0,0,13.7142,0,0,0,0,0,0,0,0,0,0,0,0.0113,0,0,0,0,0,0,0,0,0
1738,Black Shiny Steve next,Black,,,,,56.0502,10.4336,11.1466,0,2.104,6.5325,8.6365,0,0,13.7207,0,0,0,0,0,0,0,0,0,0,0,0.0124,0,0,0,0,0,0,0,0,0
1739,Black Shiny Steve orig,Black,,,,,60.3506,9.2575,10.101,0,0.7127,6.4363,7.1489,0,0.0339,13.0092,0,0,0,0,0.0155,0,0,0,0,0,0,0.0433,0,0,0,0,0,0.0402,0,0,0
1740,Bleeding Cake from John Britt,Specialty,,Opaque,4,4,66.651,12.2468,7.3989,0,0.4603,5.253,5.7133,0,1.8589,2.6041,0,0,0,0,0.0424,0,0,0,0,0,0,3.2668,0,0,0,0,0,0.2179,0,0,0
1741,Bleeding Cake from John Britt recalc,Specialty,,Opaque,4,4,64.9926,14.8367,8.8344,0,6.7524,2.0003,8.7527,0,0.0055,0.0144,0,0,0,0,0,0,0,0,0,0,0,2.5639,0,0,0,0,0,0,0,0,0
1742,Bleu Ginette,Ash,Glossy,Opaque,4,4,41.0124,5.0651,4.9123,9.6933,5.788,5.2362,11.0242,0,3.5252,13.1272,0,0,0,0,2.0059,0,0,0,0,0,0,1.2161,3.6905,0,0,0,0,0.0395,0,4.6883,0
1743,Blue Andy's Water,Blue,Glossy,Transparent,05 &#189;,4,70.8104,4.6882,3.5153,0,1.8554,12.3964,14.2518,0,0.3381,6.3264,0,0,0,0,0.0112,0,0,0,0,0,0,0.0316,0,0,0,0,0,0.0269,0,0,0
1745,Blue Dennis' Lithium G3021,Matte,Satin - Matte,Translucent,4,4,69.1227,3.7911,0,25.3389,0.0137,0.0624,0.0761,0,0.0639,0.023,0,0,0,0,0,0,0,0,0,0,0,0.0282,0,0,1.556,0,0,0,0,0,0
1746,Blue Don's 08-06,Blue,,,8,05 &#189;,44.3789,6.6767,17.1589,0,2.8349,4.0529,6.8878,0,3.9637,15.7854,0,2.2594,0,0,0.0313,0,0,0,0,0,0,0.2364,0,0,1.4415,0,0,1.18,0,0,0
1747,Blue Lithium,Turquoise,Matte,Opaque,4,3,21.4545,9.3801,0,62.6069,0.1235,0.1924,0.316,0,0.2312,0.1396,0,0,0,0,0.0435,0,0,0,0,0,0,0.1883,0,0,5.5268,0,0,0.1132,0,0,0
1748,Blue transparent,Blue,Glossy,Transparent,4,4,71.3565,6.1351,1.936,0,1.8931,11.3822,13.2754,0,0.0693,4.7057,0,0,0,0,0,0,0,0,0,0,0,0.0409,0.7684,0,0,0,0,0.0034,0,1.7093,0
1749,Val Cushing V.C. Blue Soda 1962,Salt & Soda,Glossy,Transparent,4,4,65.3145,3.9619,4.3532,0,1.7125,16.6961,18.4086,0,0.0085,6.3033,0,0,0,0,0.0061,0,0,0,0,0,0,0.0158,0,0,1.6122,0,0,0.0158,0,0,0
1750,Brick Red Lana's,Iron - Slip-Based,Matte,Opaque,05 &#189;,4,73.7414,9.454,2.8107,0,2.7378,1.7863,4.5242,0,2.4515,3.3303,0,0,0,0,0.0964,0,0,0,0,0,0,2.7436,0,0,0,0,0,0.848,0,0,0
1751,Bronze Metallic,Specialty - Metallic,Matte,Opaque,4,3,50.4082,6.6529,0,0,1.7136,0.256,1.9695,0,1.5302,0.1956,0,0,0,0,0.0591,0,0,0,0,31.193,0,1.706,2.9152,0,2.8063,0,0,0.5639,0,0,0
1752,Bronze Metallic Matte,Matte,Matte,Opaque,4,4,28.1276,6.4536,0,0,0.8831,0.1286,1.0116,0,0.7838,0.121,0,0,0,0,0.0475,0,0,0,50.1536,0,0,0.8954,0,0,12.0973,0,0,0.3084,0,0,0
1753,Steve's Bronze Metallic,Specialty - Metallic,Glossy,Opaque,4,3,47.9126,2.3623,0,0,0,0,0,0,0,4.4832,0,0,0,21.5964,0,8.971,0,0,0,10.2041,0,0.0732,0,1.5813,1.4849,0,0,1.331,0,0,0
1754,Bronze/Black Bartel,Black,,Opaque,2,2,9.8322,0.5217,0.3669,0,0.3231,2.1543,2.4774,0,0,0.8887,0,0,0,0,0,0,0,0,0,71.615,0,0,0,0,14.298,0,0,0,0,0,0
1755,Bubbles Michelle,Specialty,,Opaque,4,4,21.3869,9.9372,2.5152,0,0.1381,13.4254,13.5635,0,0.0326,3.234,0,0,0,0,0.0233,48.4731,0,0,0,0,0,0.0606,0.7129,0,0,0,0,0.0606,0,0,0
1756,Carlton Ball Base,Clear,,,05 &#189;,4,57.9272,3.5157,14.8499,0,0.0352,7.4353,7.4705,0,0.0246,16.1031,0,0,0,0,0.0176,0,0,0,0,0,0,0.0457,0,0,0,0,0,0.0457,0,0,0
1757,Chapin Opaque,"White, Off-White",,,4,4,57.8129,6.4819,10.6773,0,0.4006,5.4781,5.8788,0,0.0087,13.5614,0,0,0,0,0.0062,0,0,0,0,0,0,0.0161,0,0,0,0,0,0.0161,0,5.5406,0
1758,Chartreuse Moonelis,Specialty,,Opaque,05 &#189;,4,53.2587,10.0616,5.7691,0,2.1637,9.7035,11.8673,0,11.9149,6.604,0,0,0,0,0,0,0,0.4823,0,0,0,0.0421,0,0,0,0,0,0,0,0,0
1759,Chartreuse Moss,Green - Chrome,,,6,5,18.8992,0.2977,1.2912,73.1741,0.0286,0.2819,0.3105,0,0.3581,1.1844,0,0,0,0,0.0024,0,0,1.3242,0,0,0,0.0379,0,0,0,0,0,0.0042,0,0,3.116
1760,Chun turquoise,Turquoise,Glossy,,4,3,53.5083,8.4832,15.2663,0,0.205,5.4713,5.6763,0,0.0162,12.7671,0,0,0,0,0.0116,0,0,0,0,0,0,0.0301,0,0,0.2536,0,0,3.9873,0,0,0
1769,Clay Casting White Talc,"White, Off-White",,Opaque,05 &#189;,4,64.575,9.533,0,0,2.3189,0.2355,2.5544,0,23.0399,0.0662,0,0,0,0,0,0,0,0,0,0,0,0.0782,0,0,0,0,0,0.1534,0,0,0
1808,Clear - U GA recalc,Clear,Glossy,,05 &#189;,05 &#189;,63.1418,3.5168,11.4647,0,1.6376,6.4774,8.115,0,0.4235,13.2988,0,0,0,0,0.0048,0,0,0,0,0,0,0.0221,0,0,0,0,0,0.0125,0,0,0
1811,Clear 04 Kona,Clear,,,4,4,58.3179,7.9469,8.7277,0,1.8283,5.2461,7.0744,0,2.0106,8.8731,0,2.2968,4.6429,0,0.0159,0,0,0,0,0,0,0.0654,0,0,0,0,0,0.0284,0,0,0
1812,CLEAR 1,Clear,Glossy,,4,4,53.2969,3.5983,16.7527,0,0.0068,8.4332,8.4399,0,0.0315,17.8667,0,0,0,0,0,0,0,0,0,0,0,0.0139,0,0,0,0,0,0,0,0,0
1813,Clear 1 Shiny,Clear,Glossy,Transparent,4,4,55.4229,8.8508,15.1307,0,0.8265,5.6581,6.4846,0,1.9764,11.9181,0,0,0,0,0.028,0,0,0,0,0,0,0.128,0,0,0,0,0,0.0606,0,0,0
1814,Clear 2 Shiny,Clear,Glossy,Transparent,4,4,67.276,4.5934,3.4396,0,1.7238,11.6331,13.357,0,0.3386,8.6228,0,0,2.3552,0,0.0027,0,0,0,0,0,0,0.0098,0,0,0,0,0,0.0049,0,0,0
1816,Clear Amber,Iron - Slip-Based,Glossy,,4,4,53.2076,4.5965,15.489,0,1.3618,5.1561,6.5179,0,3.0134,15.3689,0,0,0,0,0.0599,0,0,0,0,0,0,1.3265,0,0,0,0,0,0.4204,0,0,0
1817,Clear Annabeth Rosen,Clear,,Transparent,8,8,32.1234,8.5747,24.3929,2.367,0.3497,4.1141,4.4638,0,5.5572,21.9916,0,0,0,0,0.0843,0,0,0,0,0,0,0.2623,0,0,0,0,0,0.1828,0,0,0
1818,Clear Arbuckle new from limits,Clear,Satin,Transparent,3,3,63.1171,4.5616,1.7945,1.519,1.6092,10.5903,12.1995,0,3.0965,10.6146,3.0191,0,0,0,0.0091,0,0,0,0,0,0,0.0454,0,0,0,0,0,0.0236,0,0,0
1819,Clear Arbuckle Surprise Recalc3 w  even less EPK,Clear,Glossy,Transparent,3,3,53.5914,9.4243,13.2233,0,4.1794,6.3839,10.5633,0,2.9262,9.7887,0,0,0.4705,0,0,0,0,0,0,0,0,0.0123,0,0,0,0,0,0,0,0,0
1820,Clear Arbuckle Surprise Recalc3 w EPK,Clear,Glossy,Transparent,3,3,50.6284,14.8304,11.7523,0,3.5773,6.3332,9.9105,0,2.7058,9.5008,0,0,0.4292,0,0.0352,0,0,0,0,0,0,0.1158,0,0,0,0,0,0.0915,0,0,0
1821,Clear Arbuckle Surprise Recalc3 w EPK less Alumina,Clear,Glossy,Transparent,3,3,51.72,12.4592,12.1809,0,3.7341,6.547,10.2811,0,2.8113,9.9131,0,0,0.445,0,0.0656,0,0,0,0,0,0,0.0661,0,0,0,0,0,0.0577,0,0,0
1822,Clear Arbuckle Surprise Semi-Gloss,Clear,Glossy - Semi,Transparent,3,3,55.976,8.3116,10.725,0,2.6466,5.1487,7.7953,0,4.5707,12.272,0,0,0.2747,0,0.0073,0,0,0,0,0,0,0.0482,0,0,0,0,0,0.0191,0,0,0
1823,Clear Base 1 Orr,Clear,Glossy,Transparent,3,3,61.1422,4.1301,4.4047,0,1.7539,21.0024,22.7563,0,0.5637,6.9342,0,0,0,0,0.011,0,0,0,0,0,0,0.0329,0,0,0,0,0,0.0249,0,0,0
1824,Clear Base 2 Lisa Orr,Clear,Glossy,Transparent,4,3,64.8651,6.7329,5.1901,0,1.8834,12.6131,14.4965,0,0.7328,7.8308,0,0,0,0,0.0244,0,0,0,0,0,0,0.0689,0,0,0,0,0,0.0587,0,0,0
1825,Clear Batz from Victoria Christen,Clear,Glossy,Transparent,4,4,58.3994,8.1339,11.419,0,0.4405,5.8623,6.3028,0,0.0177,14.5143,1.1346,0,0,0,0.0126,0,0,0,0,0,0,0.0329,0,0,0,0,0,0.0329,0,0,0
1826,Clear Best Pete Pinnell,Clear,Glossy,Transparent,4,4,47.9925,12.8647,13.7902,4.7511,0.1323,2.8214,2.9537,0,2.6931,10.7304,0,4.0858,0,0,0.0218,0,0,0,0,0,0,0.0778,0,0,0,0,0,0.0389,0,0,0
1827,Clear Best Variation #22 no GB,Clear,Matte,Transparent,4,3,54.3475,7.6435,13.8398,3.5223,0.5711,3.1336,3.7047,0,0,11.8606,0,5.0816,0,0,0,0,0,0,0,0,0,0,0,0,0,0,0,0,0,0,0
1828,Clear Best Variation #22 no GB no Ba,Clear,Matte,Translucent,4,3,54.3517,7.6441,13.8408,3.5226,0.5711,3.1339,3.705,0,0,11.8615,5.0742,0,0,0,0,0,0,0,0,0,0,0,0,0,0,0,0,0,0,0,0
1829,Clear Best Variation #22 Pete Pinnell,Clear,Glossy,Transparent,4,3,54.9903,8.9677,12.3838,3.9315,0.1086,2.786,2.8946,0,2.2118,8.8125,0,5.6942,0,0,0.0179,0,0,0,0,0,0,0.0639,0,0,0,0,0,0.0319,0,0,0
1830,Clear Best Variation #22 Pete Pinnell revised,Clear,Glossy,Transparent,4,3,56.0103,5.0703,14.0206,3.1403,0,3.9616,3.9616,0,0,13.1157,4.6812,0,0,0,0,0,0,0,0,0,0,0,0,0,0,0,0,0,0,0,0
1831,Clear Charlie Cummings 1,Clear,Glossy,Transparent,1,1,63.4117,7.4591,10.2502,0,0.3727,5.2651,5.6378,0,0.0655,13.0422,0,0,0,0,0,0,0,0,0,0,0,0.0194,0,0,0,0,0,0.1141,0,0,0
1833,Clear Deb's,Clear,Glossy,Transparent,4,4,53.735,9.9159,16.4149,0,0.0755,6.1669,6.2424,0,0.1095,13.3632,0,0,0,0,0.0306,0,0,0,0,0,0,0.109,0,0,0,0,0,0.0796,0,0,0
1834,Clear Doherty,Clear,Glossy,Transparent,4,3,49.8817,9.9649,16.7219,0,1.1358,4.7908,5.9266,0,3.4066,13.6789,0,0,0,0,0.0642,0,0,0,0,0,0,0.2103,0,0,0,0,0,0.145,0,0,0
1835,Clear Doherty #2,Clear,Glossy,Transparent,4,3,46.0896,9.2013,15.6307,0,1.0597,4.455,5.5147,0,6.784,16.4033,0,0,0,0,0.0601,0,0,0,0,0,0,0.1805,0,0,0,0,0,0.1357,0,0,0
1836,Clear Doherty recalc,Clear,Glossy,Transparent,4,3,48.6241,9.1775,17.3975,0,0.1587,5.4517,5.6103,0,3.4571,15.6971,0,0,0,0,0,0,0,0,0,0,0,0.0364,0,0,0,0,0,0,0,0,0
1837,Clear glaze 04,Clear,Glossy,Transparent,4,4,63.728,7.7045,10.0696,0,0.3797,5.2248,5.6046,0,0.0635,12.8019,0,0,0,0,0,0,0,0,0,0,0,0.028,0,0,0,0,0,0,0,0,0
1838,Clear glaze 04 w/3134,Clear,Glossy,Transparent,4,4,60.6704,10.581,11.053,0,0.0137,5.5887,5.6024,0,0.0798,11.9852,0,0,0,0,0,0,0,0,0,0,0,0.0282,0,0,0,0,0,0,0,0,0
1840,Clear Gloss Cone 1 SSG-116,Clear,Glossy,Transparent,1,1,56.1427,8.0571,10.1991,7.9129,0.0066,5.1294,5.136,0,1.4896,11.0491,0,0,0,0,0,0,0,0,0,0,0,0.0135,0,0,0,0,0,0,0,0,0
1841,Clear Gloss Cone 1 SSG-118,Clear,Glossy,Transparent,1,1,44.3974,5.2793,30.118,0,0.0079,0.0362,0.0442,0,0.0371,20.1077,0,0,0,0,0,0,0,0,0,0,0,0.0164,0,0,0,0,0,0,0,0,0
1842,Clear Gloss Cone 1 SSG-119,Clear,Glossy,Transparent,1,1,45.261,5.0961,29.7764,0,0,0,0,0,0,19.8665,0,0,0,0,0,0,0,0,0,0,0,0,0,0,0,0,0,0,0,0,0
1843,Val Cushing Clear Gloss,Clear,,Transparent,4,4,46.5523,2.6378,17.3438,3.5296,0.2809,9.0807,9.3616,0,0.3038,18.6191,0,0,1.5904,0,0.0094,0,0,0,0,0,0,0.0298,0,0,0,0,0,0.0226,0,0,0
1844,Clear Gloss Resolute #4,Clear,Glossy,Transparent,4,3,59.7844,7.3291,11.674,0,0.8481,6.2805,7.1286,0,0.0648,13.9856,0,0,0,0,0,0,0,0,0,0,0,0.0335,0,0,0,0,0,0,0,0,0
1846,Clear Haystack Base,Clear,,Transparent,4,3,50.5589,2.3834,16.065,0,0.093,8.0943,8.1872,0,0.0715,17.439,0,0,0,0,0,0,0,0,0,0,0,0.1449,0,0,0,0,0,1.6288,0,3.5213,0
1847,Clear Ian's,Clear,Glossy,Transparent,4,4,57.8134,11.3033,7.3983,6.789,0.937,5.8408,6.7778,0,0.13,9.6094,0,0,0,0,0.0228,0,0,0,0,0,0,0.0966,0,0,0,0,0,0.0593,0,0,0
1848,Clear Ian's  04,Clear,Satin - Matte,Translucent,4,4,42.7254,8.0605,7.2972,2.2197,0.5049,9.5279,10.0328,0,0.076,9.3486,0,0,0,0,0.008,20.1639,0,0,0,0,0,0.0473,0,0,0,0,0,0.0207,0,0,0
1849,Clear Jeff's 04,Clear,Glossy,Transparent,4,4,50.4606,9.5693,15.2324,0,0.4637,3.4097,3.8734,0,3.1566,11.7745,0,5.1502,0,0,0.0235,0,0,0,0,0,0,0.2979,0,0,0,0,0,0.4615,0,0,0
1850,Clear Leadless,Clear,Glossy,Transparent,4,4,50.7795,4.8782,9.4223,9.4104,1.2729,9.5919,10.8648,0,0.6164,9.7532,0,0,4.2402,0,0.0048,0,0,0,0,0,0,0.0216,0,0,0,0,0,0.0087,0,0,0
1851,Clear Lee's,Clear,Glossy,Transparent,4,4,56.1572,8.3319,11.3698,3.8898,0.9297,5.622,6.5517,0,1.6455,11.9625,0,0,0,0,0.013,0,0,0,0,0,0,0.0554,0,0,0,0,0,0.0232,0,0,0
1852,Clear Lee's no GB,Clear,Glossy,Transparent,4,4,55.0892,8.9968,11.7194,5.6514,0,5.8596,5.8596,0,0,12.6835,0,0,0,0,0,0,0,0,0,0,0,0,0,0,0,0,0,0,0,0,0
1854,Clear M4 less Al,Clear,Glossy,Transparent,4,4,58.2007,5.7165,12.6987,0,1.0019,6.8557,7.8576,0,0.0915,15.2781,0,0,0,0,0.0199,0,0,0,0,0,0,0.0854,0,0,0,0,0,0.0517,0,0,0
1855,Clear Marked Matt Glaze Cone 1 SSG-128,Clear,Matte,Transparent,1,1,55.7872,4.8285,0,11.7145,0.0092,0.0419,0.051,0,0.0428,3.2388,0,0,17.5944,0,0,0,0,0,0,0,0,0.0189,0,0,0,0,0,6.7238,0,0,0
1856,Clear Mere Kari,Clear,,Transparent,3,3,64.9633,7.4055,9.3787,0,0.6514,5.9563,6.6077,0,0.0283,9.9102,0,1.6566,0,0,0.0073,0,0,0,0,0,0,0.0235,0,0,0,0,0,0.0189,0,0,0
1857,Clear Mere Kari w Sr,Clear,,Transparent,3,3,64.5378,7.6933,9.3804,0,1.5772,5.2132,6.7905,0,0.0109,9.8036,1.6567,0,0,0,0,0,0,0,0,0,0,0.0093,0,0,0,0,0,0,0,0.1176,0
1858,Clear Meyers,Clear,Glossy,Transparent,4,3,59.2978,8.2471,11.3974,0,0.4521,5.9134,6.3655,0,0.0808,14.5088,0,0,0,0,0.012,0,0,0,0,0,0,0.0594,0,0,0,0,0,0.0312,0,0,0
1859,Clear Meyers 3,Clear,Glossy,Transparent,4,3,62.9502,5.0495,11.5804,0,1.251,6.3783,7.6294,0,0.0469,12.6309,0,0,0,0,0.0152,0,0,0,0,0,0,0.058,0,0,0,0,0,0.0395,0,0,0
1860,Clear Meyers recalc,Clear,Glossy,Transparent,4,3,59.4087,8.381,11.3449,0,0.6,5.7372,6.3372,0,0.0664,14.4326,0,0,0,0,0,0,0,0,0,0,0,0.0293,0,0,0,0,0,0,0,0,0
1861,Clear Niel's,Clear,,,,,58.5562,10.5793,14.0906,0,0.1975,4.9323,5.1298,0,0.0347,11.4557,0,0,0,0,0.0248,0,0,0,0,0,0,0.0645,0,0,0,0,0,0.0644,0,0,0
1862,Clear NO BORON 04,Clear,Glossy,Transparent,4,4,64.7209,6.0504,0,10.1059,0.0605,0.0181,0.0786,0,0.0424,7.4697,2.2374,0,9.1071,0,0.0303,0,0,0,0,0,0,0.0787,0,0,0,0,0,0.0786,0,0,0
1863,Clear Ostrom,Clear,Glossy,Transparent,4,4,59.5227,9.6529,13.8397,0,0.3064,4.9374,5.2437,0,0.124,11.2988,0,0,0,0,0,0,0,0,0,0,0,0.1074,0,0,0,0,0,0.2107,0,0,0
1864,Clear Parson's Satin,Clear,Satin - Matte,Translucent,4,3,59.9773,2.4891,11.9735,8.8352,0.3166,2.5868,2.9034,0,2.7815,10.834,0,0,0,0,0.0278,0,0,0,0,0,0,0.124,0,0,0,0,0,0.0544,0,0,0
1865,Clear Parson's Satin no GB,Clear,Satin - Matte,Translucent,4,3,59.0566,2.3828,14.9565,7.7236,0.2334,3.9267,4.1601,0,0.0652,11.6276,0,0,0,0,0,0,0,0,0,0,0,0.0275,0,0,0,0,0,0,0,0,0
1866,Clear Patrick Loughran's,Clear,Glossy,Transparent,4,3,54.2563,9.4508,17.4316,0,0.3266,5.8785,6.2051,0,1.5958,10.9676,0,0,0,0,0.0054,0,0,0,0,0,0,0.0365,0,0,0,0,0,0.0509,0,0,0
1867,Clear Patrick Loughran's recalc,Clear,Glossy,Transparent,4,3,53.5083,9.4479,17.2147,0,0.2967,5.8245,6.1212,0,1.4551,12.2491,0,0,0,0,0,0,0,0,0,0,0,0.0038,0,0,0,0,0,0,0,0,0
1868,CLEAR PETE PINNELL,Clear,Glossy,Transparent,3,3,52.9019,7.1297,10.7606,0,0.1006,4.9051,5.0057,0,0.149,0.0772,0,23.7755,0,0,0,0,0,0,0,0,0,0.0927,0,0,0,0,0,0.1076,0,0,0
1869,Clear Pete's E-11 c04,Clear,Glossy,Transparent,4,4,60.6043,4.8204,13.0274,0,0.188,6.6389,6.8269,0,0.1446,14.2052,0,0,0,0,0,0,0,0,0,0,0,0.1253,0,0,0,0,0,0.2458,0,0,0
1870,Clear Pete's E-12,Clear,Glossy,Transparent,4,4,63.8536,6.3822,11.0507,0,0.2476,5.6382,5.8858,0,0.2317,12.0848,0,0,0,0,0,0,0,0,0,0,0,0.1608,0,0,0,0,0,0.3504,0,0,0
1871,Clear Pete's E-19,Clear,Glossy,Transparent,4,4,75.2873,6.2026,0,9.8294,0.245,0.175,0.42,0,0.2867,0.1419,7.3263,0,0,0,0,0,0,0,0,0,0,0.1809,0,0,0,0,0,0.3249,0,0,0
1872,Clear Ron Meyers,Clear,Glossy,Transparent,1,1,63.692,7.542,10.0901,0,0.4039,5.2425,5.6464,0,0.08,12.849,0,0,0,0,0.0117,0,0,0,0,0,0,0.0585,0,0,0,0,0,0.0304,0,0,0
1874,Clear Satin Heather's no GB recalc,Clear,Satin - Matte,Transparent,4,3,52.3451,8.439,10.4725,0,0.2521,3.074,3.3261,0,6.4138,19.0021,0,0,0,0,0,0,0,0,0,0,0,0.0015,0,0,0,0,0,0,0,0,0
1875,Clear Satin-Matte Cone 1 SSG-123,Clear,Satin - Matte,Transparent,1,1,41.3156,5.6176,31.7593,0,0.0085,0.0386,0.047,0,0.0395,21.2036,0,0,0,0,0,0,0,0,0,0,0,0.0174,0,0,0,0,0,0,0,0,0
1876,Clear Satin-Matte Cone 1 SSG-124,Clear,Satin - Matte,Transparent,1,1,58.1279,0.1373,13.9282,0,0.0074,4.4727,4.4801,0,0.0347,23.2765,0,0,0,0,0,0,0,0,0,0,0,0.0153,0,0,0,0,0,0,0,0,0
1877,Clear Satin-Matte Cone 1 SSG-125,Clear,Satin - Matte,Transparent,1,1,46.8207,2.9874,11.1978,0,0.0077,4.5811,4.5888,0,0.036,34.3535,0,0,0,0,0,0,0,0,0,0,0,0.0159,0,0,0,0,0,0,0,0,0
1878,Clear Satin-Matte Cone 1 SSG-126,Clear,Satin - Matte,Transparent,1,1,55.322,11.2463,1.0646,0,5.9318,0.0355,5.9674,0,0.0364,17.1155,0,0,9.2319,0,0,0,0,0,0,0,0,0.0161,0,0,0,0,0,0,0,0,0
1879,Clear Satin-Matte Cone 1 SSG-127,Clear,Satin - Matte,Transparent,1,1,50.8794,2.8484,10.3128,0,1.6427,0.8142,2.4569,0,4.2206,29.2397,0,0,0,0,0,0,0,0,0,0,0,0.0423,0,0,0,0,0,0,0,0,0
1880,Clear Semi-gloss Cone 1 SSG-121,Clear,Glossy - Semi,Transparent,1,1,40.7031,4.5736,32.7568,0,0.008,0.0364,0.0444,0,0.0373,21.8683,0,0,0,0,0,0,0,0,0,0,0,0.0165,0,0,0,0,0,0,0,0,0
1881,Clear Steve,Clear,,,,,58.3095,8.1322,10.7821,0,0.5312,5.9428,6.4739,0,0.0284,16.1685,0,0,0,0,0.0168,0,0,0,0,0,0,0.0447,0,0,0,0,0,0.0437,0,0,0
1882,Clear Steve revised,Clear,,,,,59.5049,8.0317,10.5945,0,2.2397,6.3183,8.558,0,0,13.2977,0,0,0,0,0,0,0,0,0,0,0,0.0132,0,0,0,0,0,0,0,0,0
1883,Clear Steve revised 2,Clear,,,,,58.9012,5.8939,11.4949,0,2.4277,6.8542,9.2819,0,0,14.4137,0,0,0,0,0,0,0,0,0,0,0,0.0143,0,0,0,0,0,0,0,0,0
1884,Clear Strontium Base 03,Clear,Glossy,Transparent,3,3,55.7008,8.969,10.3983,0,1.0245,7.2321,8.2566,0,2.2557,12.7972,1.2603,0,0,0,0.0527,0,0,0,0,0,0,0.1865,0,0,0,0,0,0.1229,0,0,0
1885,Clear Surprise Recalc,Clear,Glossy - Semi,Transparent,3,3,54.4083,11.5746,11.4234,0,3.9413,6.1024,10.0437,0,3.3346,8.7744,0,0,0.4234,0,0,0,0,0,0,0,0,0.0177,0,0,0,0,0,0,0,0,0
1886,Clear Surprise Recalc2,Clear,Glossy - Semi,Transparent,3,3,55.3931,10.7841,11.5736,0,1.0664,8.3047,9.3712,0,3.351,9.0883,0,0,0.4177,0,0,0,0,0,0,0,0,0.021,0,0,0,0,0,0,0,0,0
1887,Clear Surprise Recalc3,Clear,,,,,54.0595,10.214,11.3598,0,4.2005,6.1805,10.381,0,3.265,9.1957,0,0,0.4148,0,0.0288,0,0,0,0,0,0,0.8278,0,0,0,0,0,0.2535,0,0,0
1888,Clear SWO,Clear,Glossy,Transparent,3,3,64.4842,7.7238,9.218,0,0.7289,5.9589,6.6878,0,0.0293,11.808,0,0,0,0,0.0071,0,0,0,0,0,0,0.0233,0,0,0,0,0,0.0185,0,0,0
1890,Clear TST,Matte,Matte - Semi,,4,3,60.7791,5.2112,0.7486,17.9769,0.9252,5.1914,6.1165,0,0.0973,7.3278,0,0,0,0,1.6367,0,0,0,0,0,0,0.0689,0,0,0,0,0,0.0369,0,0,0
1891,Clear Vals's,Clear,Glossy,Transparent,4,3,58.9218,9.0789,13.0187,0,1.1295,5.3549,6.4845,0,1.7314,10.5505,0,0,0,0,0.0241,0,0,0,0,0,0,0.1207,0,0,0,0,0,0.0694,0,0,0
1892,Clear Vals's no GB,Clear,Glossy,Transparent,4,3,60.7183,8.0235,12.8242,0,0.6863,5.8621,6.5484,0,0.0936,11.7573,0,0,0,0,0,0,0,0,0,0,0,0.0347,0,0,0,0,0,0,0,0,0
1894,Cordovan,Iron,Satin,Opaque,4,4,58.2114,2.4183,9.4514,8.8094,0.2881,2.1622,2.4503,0,2.2124,8.5674,0,0,0,0,0.0232,0,0,0,0,0,0,4.3802,0,0,0,0,0,0.0462,0,0,3.4298
1895,Cowbell,Crystalline - Aventurine,Glossy,Transparent,3,3,53.5935,6.9081,11.7749,6.7837,2.8071,11.5655,14.3726,0,0.0684,0.4695,0,0,0.4237,0,0.0046,0,0,0,0,0,0,5.5892,0,0,0,0,0,0.0118,0,0,0
1896,Cowbell recalc,Crystalline - Aventurine,Glossy,Transparent,3,3,56.2331,3.5426,13.0405,7.1283,2.0558,11.3222,13.378,0,0.0635,0.0228,0,0,0.7412,0,0,0,0,0,0,0,0,5.85,0,0,0,0,0,0,0,0,0
1898,Crackle Glossy transparent,Clear,Glossy,Transparent,8,05 &#189;,67.2261,5.3674,3.1693,0,1.6442,16.6136,18.2578,0,0.2975,5.6667,0,0,0,0,0.0024,0,0,0,0,0,0,0.0086,0,0,0,0,0,0.0043,0,0,0
1899,Crackle Keator,Raku,Glossy,Transparent,8,05 &#189;,34.5415,5.7792,24.2731,0,1.0368,6.5562,7.5931,0,5.5136,22.0084,0,0,0,0,0.0443,0,0,0,0,0,0,0.1679,0,0,0,0,0,0.079,0,0,0
1900,Crackle White,"White, Off-White",Glossy,Opaque,05 &#189;,4,35.4672,7.7155,10.811,0,0.1759,7.2891,7.4651,0,2.4776,9.7656,0,0,0,0,0.0478,21.8315,0,0,0,0,0,0.1435,0,0,0,0,0,0.1082,0,4.1669,0
1901,Craters,Specialty - Crater,,Opaque,05 &#189;,4,45.5153,3.5767,5.7096,29.6743,0.0388,3.0322,3.071,0,8.7851,0.0651,0,0,0,0,0,0,0,0,0,0,0,0.0798,0,0,3.5231,0,0,0,0,0,0
1902,Crawl June's Dry,Specialty - Crawling,,Opaque,05 &#189;,05 &#189;,4.0632,0.1622,6.3504,0,0.0703,1.0648,1.1352,0,1.4322,5.7066,0,0,81.0766,0,0.0116,0,0,0,0,0,0,0.0414,0,0,0,0,0,0.0207,0,0,0
1903,Bead White Crawl Tom Bartel SDSU,Specialty - Crawling,,Semi-opaque,05 &#189;,3,23.7071,6.038,16.56,0,0.2212,3.3586,3.5798,0,33.916,13.4055,0,0,0,0,0.0554,0,0,0,0,0,0,0.1704,0,0,0,0,0,0.1219,0,2.4458,0
1905,Crawly Elsie's Matte 04,Matte,Matte,Opaque,4,4,53.4637,16.7392,9.0032,0.7583,2.624,6.3844,9.0085,0,2.132,8.4215,0,0,0,0,0.0746,0,0,0,0,0,0,0.2184,0,0,0,0,0,0.1805,0,0,0
1906,Cream Breaking Rust,Yellow - Iron,Glossy - Semi,Opaque,4,4,59.0477,2.3495,9.6935,9.035,0.2884,2.1853,2.4737,0,2.236,8.7749,0,0,0,0,0.0238,0,0,0,0,0,0,1.9215,0,0,0,0,0,0.0473,0,0,4.3971
1907,Cream Housepaint,"White, Off-White",Satin,Semi-opaque,3,3,48.8962,9.0604,16.4779,0,0.6105,6.3747,6.9852,0,0.0195,8.8549,0,0,0.0886,0,0.0139,0,0,0,0,0,0,0.0363,0,0,0,0,0,9.567,0,0,0
1908,Cris Carver's Crackle,Specialty - Crackle,,,4,4,34.9878,10.4571,11.2145,0,0.636,2.8832,3.5192,0,20.6175,18.7789,0,0,0,0,0.062,0,0,0,0,0,0,0.2186,0,0,0,0,0,0.1444,0,0,0
1909,Crystal Jennifer,Crystalline,Satin - Matte,Opaque,4,4,52.6179,3.1347,5.7606,0,1.2104,5.4982,6.7086,0,1.2359,10.2567,0,4.6393,10.2938,0,0.0067,0,0,0,0,0,0,0.0775,0,0,0,0,0,0.8625,0,4.4058,0
1910,Crystal Jennifer no GB,Crystalline,Satin - Matte,Opaque,4,4,53.1645,3.2002,8.1442,0,0.6449,6.1772,6.8221,0,1.1417,10.7916,0,2.4561,9.3952,0,0,0,0,0,0,0,0,0.0778,0,0,0,0,0,0.7706,0,4.0359,0
1911,Curdle,Specialty,Satin,Opaque,4,3,31.3152,4.2436,29.0639,0,1.1545,16.3445,17.499,0,0.3318,0.5161,0,0,8.7508,0,0.0123,0,0,0,0,0,0,0.3533,0,0,0,0,0,0.108,0,5.1806,2.6255
1912,Darby 1,Clear,Glossy,,4,4,63.3065,8.3584,8.7376,8.1119,0.0968,1.4651,1.5619,0,1.9706,7.8518,0,0,0,0,0.0159,0,0,0,0,0,0,0.0569,0,0,0,0,0,0.0284,0,0,0
1914,Darby's Base,Clear,Glossy - Semi,,4,4,67.4104,7.4236,7.7603,7.2046,0.086,1.3013,1.3872,0,1.7502,6.9736,0,0,0,0,0.0142,0,0,0,0,0,0,0.0505,0,0,0,0,0,0.0253,0,0,0
1916,David Parson's Weird,Specialty,,Opaque,4,4,5.8167,2.6422,0,9.9428,0.1469,0.0116,0.1585,0,0.0542,0.013,0,11.0811,0,0,0,0,0,0,0,21.8685,0,0.032,0,0,0,0,0,0.0026,0,0,48.3885
1917,Denim Charlie Cummings (#06-110),Blue - Cobalt,Glossy,Opaque,1,3,50.7473,9.5333,9.0175,0,0.1256,1.5467,1.6723,0,9.4492,15.4363,0,0,0,0,0.0293,0,0,0,0,0,0,0.146,0.6565,0,0,0,0,3.3122,0,0,0
1919,Dry Alligator Red Rust June's,Specialty,,Opaque,05 &#189;,05 &#189;,21.1602,2.8419,16.3134,0,0.6991,4.4136,5.1127,0,3.7056,35.9218,0,0,0,0,6.3686,0,0,0,0,0,0,0.1129,0,0,8.4097,0,0,0.0531,0,0,0
1920,Earthmother,Specialty,,Opaque,05 &#189;,4,41.7931,1.882,7.9051,27.9991,0.1531,1.3692,1.5223,0,7.2463,7.1407,0,0,0,0,0.0144,0,0,0,0,2.0527,0,0.0952,0.5755,0,1.6621,0,0,0.1114,0,0,0
1921,Egyptian Paste 04,"White, Off-White",Glossy - Semi,Opaque,4,4,72.1242,13.0444,0,0,0.0328,11.2612,11.294,0,0.0252,3.4474,0,0,0,0,0,0,0,0,0,0,0,0.0219,0,0,0,0,0,0.0429,0,0,0
1922,Egyptian Paste Higby,"White, Off-White",,,8,8,84.8483,6.0079,0,0,4.538,4.4085,8.9465,0,0.0459,0.0336,0,0,0,0,0,0,0,0,0,0,0,0.0398,0,0,0,0,0,0.078,0,0,0
1923,Egyptian Paste Juanitas,"White, Off-White",Glossy,,8,8,83.0668,7.6991,0,0,1.0398,7.3544,8.3941,0,0.1878,0.2956,0,0,0,0,0,0,0,0,0,0,0,0.1261,0,0,0,0,0,0.2304,0,0,0
1924,Egyptian paste Noble's,"White, Off-White",Glossy,Opaque,8,8,73.1725,7.2201,0,0,0.0168,14.7202,14.737,0,0.0786,4.7571,0,0,0,0,0,0,0,0,0,0,0,0.0347,0,0,0,0,0,0,0,0,0
1925,Egyptian Paste Rhodes,"White, Off-White",Glossy,,8,8,75.1626,9.7651,0,0,5.3144,5.9715,11.2858,0,0.1045,3.565,0,0,0,0,0,0,0,0,0,0,0,0.0689,0,0,0,0,0,0.048,0,0,0
1927,Enamel Gloss Transparent,Clear,Glossy,Transparent,15,15,39.3075,0,16.8429,17.2,0,8.4212,8.4212,0,0,18.2284,0,0,0,0,0,0,0,0,0,0,0,0,0,0,0,0,0,0,0,0,0
1929,Erickson's Peeling Paint,Specialty,,Opaque,4,4,16.8688,0.6733,26.3638,0,0.292,4.4208,4.7128,0,5.946,23.6911,0,0,0,0,0.0481,0,0,0,0,0,0,0.1717,0,0,0,0,0,21.5244,0,0,0
1932,Faux Lead Strontium Base No GB,Clear,Glossy,Transparent,4,4,54.6813,8.4825,11.0635,0,1.7434,6.3914,8.1347,0,2.1645,14.178,1.2528,0,0,0,0,0,0,0,0,0,0,0.0427,0,0,0,0,0,0,0,0,0
1934,Faux Lead Strontium Base No GB w/sienna,Iron,Glossy,Transparent,4,4,53.9525,8.4872,10.6629,0,1.6792,6.1581,7.8373,0,2.2361,13.9085,1.2151,0,0,0,0,0,0,0,0,0.332,0,1.3684,0,0,0,0,0,0,0,0,0
1936,Flesh Kelly's Lo-Fire Shino,Shino,,Semi-opaque,05 &#189;,4,48.8079,12.3588,0,24.4004,2.1349,6.8379,8.9728,0,0.1248,0.5612,0,0,0,0,0.0124,0,0,0,0.268,0,0,0.2887,0,0,0,0,0,4.205,0,0,0
1937,Foam M.J.'s White,"White, Off-White",,Opaque,05 &#189;,05 &#189;,45.3791,1.3074,11.0182,0,0.051,5.5347,5.5857,0,0.0392,18.3723,0,0,0,14.1289,0,0,0,0,0,0,0,0.034,0,0,0,0,0,0.0667,0,4.0685,0
1938,Foam MJ's,"White, Off-White",,Opaque,4,4,56.3796,3.8443,2.3185,0,1.5515,10.434,11.9855,0,0.0077,21.8821,0,0,0,0,3.5536,0,0,0,0,0,0,0.0143,0,0,0,0,0,0.0143,0,0,0
1939,Frosty Matte,Matte,Matte,,4,4,57.9915,9.1651,4.6549,0,5.7649,3.2779,9.0428,0,1.1127,4.8927,7.9768,0,5.0828,0,0.0085,0,0,0,0,0,0,0.0573,0,0,0,0,0,0.0152,0,0,0
1940,Fur Glaze,Specialty,,Opaque,4,4,38.593,0.3427,13.418,0,0.1486,2.25,2.3986,0,3.0263,42.0659,0,0,0,0,0.0245,0,0,0,0,0,0,0.0874,0,0,0,0,0,0.0437,0,0,0
1943,Gill's Base,Clear,Glossy,Transparent,4,3,70.8639,4.8586,3.4548,0,1.838,12.251,14.0889,0,0.3955,6.2419,0,0,0,0,0.011,0,0,0,0,0,0,0.0591,0,0,0,0,0,0.0264,0,0,0
1944,gloss clear,Clear,Glossy,Transparent,05 &#189;,05 &#189;,55.1556,7.5776,14.9894,0,3.5588,14.7055,18.2644,0,0.0648,3.3802,0,0,0.5394,0,0,0,0,0,0,0,0,0.0286,0,0,0,0,0,0,0,0,0
1945,gloss clear cone 014,Clear,Glossy,Transparent,14,14,53.4752,7.218,12.3302,9.1572,3.4552,7.6679,11.1231,0,0,6.272,0,0,0.4243,0,0,0,0,0,0,0,0,0,0,0,0,0,0,0,0,0,0
1948,Glossy Clear 3,Clear,Glossy,,4,4,50.6276,8.8266,17.4641,3.6039,0.3015,5.6941,5.9956,0,0.3793,11.344,0,0,1.6655,0,0.0097,0,0,0,0,0,0,0.0605,0,0,0,0,0,0.0232,0,0,0
