Repository: derekphilipau/glazy-data

# glazy-data
Public data from the Glazy database

## About

The Glazy database of ceramic recipes was originally seeded with data from [Linda Arbuckle's](http://lindaarbuckle.com)  [GlazeChem database](http://lindaarbuckle.com/arbuckle_handouts.html), John Sankey's [glaze database](http://www.johnsankey.ca/glazedata.html) (which is based on the extensive work by [Alisa Clausen](https://glazy.org/u/alisaclausen)), and [Louis Katz's](http://www.louiskatz.net) [Hyperglaze database](http://falcon.tamucc.edu/~lkatz/allglazes.txt).

This repository intends to continue the tradition of making recipes publicly available.  This archived data only includes publicly shared recipes and materials.

File: glazy-data-glazes-simplified-20201210.csv (part 7 of 47)
id,name,material_type_concatenated,surface_type,transparency_type,from_orton_cone,to_orton_cone,SiO2_percent_mol,Al2O3_percent_mol,B2O3_percent_mol,Li2O_percent_mol,K2O_percent_mol,Na2O_percent_mol,KNaO_percent_mol,BeO_percent_mol,MgO_percent_mol,CaO_percent_mol,SrO_percent_mol,BaO_percent_mol,ZnO_percent_mol,PbO_percent_mol,P2O5_percent_mol,F_percent_mol,V2O5_percent_mol,Cr2O3_percent_mol,MnO_percent_mol,MnO2_percent_mol,FeO_percent_mol,Fe2O3_percent_mol,CoO_percent_mol,NiO_percent_mol,CuO_percent_mol,Cu2O_percent_mol,CdO_percent_mol,TiO2_percent_mol,ZrO_percent_mol,ZrO2_percent_mol,SnO2_percent_mol
1949,Glossy Higgins,Clear,Glossy,Transparent,4,4,60.1818,8.6925,10.3382,0,0.8076,6.6489,7.4565,0,0.0329,13.241,0,0,0,0,0.0084,0,0,0,0,0,0,0.0271,0,0,0,0,0,0.0218,0,0,0
1951,Glossy Silica,"White, Off-White",Glossy,Opaque,4,4,57.7386,6.0974,9.9169,0,0.3729,5.0882,5.4611,0,2.6613,12.5963,0,0,0,0,0.0061,0,0,0,0,0,0,0.016,0,0,0,0,0,0.016,0,5.4902,0
1952,Glossy Transparent 1,Clear,Glossy,Transparent,4,4,66.0474,5.8731,6.4757,0,1.3114,3.7737,5.085,0,1.498,7.2917,0,2.2228,5.392,0,0.0172,0,0,0,0,0,0,0.0622,0,0,0,0,0,0.035,0,0,0
1955,Gold George's,Specialty - Metallic,Glossy,Opaque,4,4,54.0601,8.5633,19.2191,0,0.0629,5.4725,5.5354,0,0.0484,12.0185,0,0,0,0,0,0,0,0,0,0,0,0.0419,0,0,0,0,0,0.0823,0,0,0
1956,Golden-to-Rust,Iron,Glossy - Semi,Semi-opaque,4,4,47.764,2.4487,9.3018,8.67,0.6346,1.8561,2.4906,0,2.1695,21.0087,0,0,0,0,0.0228,0,0,0,0,0,0,1.8589,0,0,0,0,0,0.0454,0,0,4.2194
1958,Green Chinese,Green,Glossy,,4,3,70.1859,12.7398,3.1933,4.7622,0.7053,2.0917,2.797,0,0.9146,3.1327,0,0,0,0,0.0376,0,0,0,0,0,0,0.2194,0,0,1.7079,0,0,0.3097,0,0,0
1959,Green new,Green,,,4,3,55.371,6.5014,9.5839,0,0.8822,7.6476,8.5298,0,8.613,10.5976,0,0,0,0,0,0,0,0.7922,0,0,0,0.0112,0,0,0,0,0,0,0,0,0
1960,Green Ryan's,Green,Glossy,Transparent,05 &#189;,4,63.7356,4.1245,3.7538,0,1.6841,15.2046,16.8887,0,0.4342,6.2384,0,0,0,0,0.0105,0,0,0.0529,0,0,0,2.1347,0,0,2.6023,0,0,0.0245,0,0,0
1961,green Sprite bottle,Green,Glossy,Transparent,4,3,59.0686,3.932,3.8836,0,1.5389,18.5068,20.0456,0,0.6684,6.7194,0.0267,0,0,0,0.0056,0,0,0.1077,0,0,0,3.9381,0,0,1.5895,0,0,0.0147,0,0,0
1962,Gunmetal Semi-gloss  Opaque Cone 1,Specialty - Metallic,Glossy - Semi,Opaque,1,1,62.1575,13.2892,2.3188,0,2.6637,9.7824,12.4461,0,0.1356,3.8892,0,0,0,0,0,0,0,0,0,1.3978,0,0.8658,1.7421,0,1.7579,0,0,0,0,0,0
1963,J's Dry Lithium Blue,Blue,Matte - Stony,,5,5,60.775,9.516,0,25.6733,0.0628,0.1774,0.2402,0,0.1916,0.0855,0,0,0,0,0.0128,0,0,0,0,0,0,0.1099,0,0,3.3626,0,0,0.0332,0,0,0
1964,J's Graphite Metallic 06,Specialty - Metallic,,Opaque,5,4,48.2323,6.4615,0.912,0,2.2079,6.1522,8.3601,0,0.0353,2.4507,0,2.7737,0,0,0.0128,0,0,0,0,2.511,0,10.5071,5.0688,0,12.632,0,0,0.0426,0,0,0
1966,Jackeeze Matt 04,Matte,Matte,,4,4,63.6276,2.4166,9.8108,7.9425,0.2998,2.2248,2.5246,0,2.2311,8.8736,0,0,0,0,0.0246,0,0,0,0,0,0,0.0835,0,0,0,0,0,0.0493,0,0,2.4159
1969,Johnson Semi Matte,Matte,,,4,4,59.1049,8.1273,9.9054,0,0.3915,5.0871,5.4786,0,4.6845,12.5994,0,0,0,0,0.0147,0,0,0,0,0,0,0.0441,0,0,0,0,0,0.0411,0,0,0
1971,Johnson Semi-Opaque,"White, Off-White",,Semi-opaque,4,4,50.9314,7.048,17.0311,0,0.6939,3.8215,4.5155,0,2.8298,17.5576,0,0,0,0,0.0129,0,0,0,0,0,0,0.0401,0,0,0,0,0,0.0336,0,0,0
1972,June's Blue Suede c011,Blue,Matte,,11,11,64.6305,10.9457,1.0648,0,2.2757,9.9399,12.2156,0,0.0984,3.0611,0,3.2546,0,0,0.0182,0,0,0,0,0,0,0.0675,0,0,4.5855,0,0,0.0581,0,0,0
1973,June's Sperm Glaze,"White, Off-White",Satin - Matte,Semi-opaque,05 &#189;,05 &#189;,71.7417,5.4773,11.9151,0,0.0117,3.3702,3.3819,0,0.0082,7.4395,0,0,0,0,0.0058,0,0,0,0,0,0,0.0152,0,0,0,0,0,0.0152,0,0,0
1974,kiln wash - John Britt,Refractory,,,,,43.9218,55.497,0,0,0.0969,0.029,0.1259,0,0.0678,0.0872,0,0,0,0,0.0484,0,0,0,0,0,0,0.1259,0,0,0,0,0,0.1259,0,0,0
1977,LEAD B.B.,Glaze,Matte,,4,4,58.0602,5.8489,0,0,0.0109,1.3852,1.3962,0,0.0257,0.0316,0,0,15.5265,18.9579,0,0,0,0,0,0,0,0.0204,0,0,0,0,0,0.1326,0,0,0
1978,LEAD Otto's Texture,Specialty,,Opaque,4,4,44.8501,7.9842,0,0,3.3548,1.7219,5.0768,0,0.0367,0.3694,0,6.9271,0,34.6503,0.0111,0,0,0,0,0,0,0.0542,0,0,0,0,0,0.0402,0,0,0
1979,Lichen Charlie Cummings,Specialty,,Semi-opaque,1,3,26.4662,0,11.3405,0,0,5.6701,5.6701,0,0,46.3118,0,0,0,0,10.2114,0,0,0,0,0,0,0,0,0,0,0,0,0,0,0,0
1980,Thomas' Lichen Glaze,Specialty,,Opaque,05 &#189;,05 &#189;,26.79,4.4303,15.7929,0,0.6403,2.7763,3.4167,0,32.8773,14.3652,0,0,2.0155,0,0.0438,0,0,0,0,0,0,0.1676,0,0,0,0,0,0.1008,0,0,0
1982,Lime Matt Zaeder,Matte,Matte,,4,4,53.9532,3.4643,8.5114,6.1233,0.1351,4.3457,4.4808,0,0.1039,23.0963,0,0,0,0,0,0,0,0,0,0,0,0.0901,0,0,0,0,0,0.1767,0,0,0
1983,Lime Matt Zaeder no Wollastonite,Matte,Matte,Opaque,4,4,52.1487,6.1192,8.4755,5.9484,0.0328,4.344,4.3768,0,0.1479,22.7831,0,0,0,0,0,0,0,0,0,0,0,0.0004,0,0,0,0,0,0,0,0,0
1985,Liner base,Clear,,,4,4,53.8497,7.5326,10.5338,0,0.446,6.1933,6.6393,0,1.9054,13.5509,0,0,5.9078,0,0.0127,0,0,0,0,0,0,0.035,0,0,0,0,0,0.0329,0,0,0
1986,Lisa Orr Base Glaze,Clear,Glossy,Translucent,4,4,62.8508,4.1073,4.3361,0,1.6563,19.6108,21.2671,0,0.6412,6.7025,0,0,0,0,0.0106,0,0,0,0,0,0,0.0607,0,0,0,0,0,0.0238,0,0,0
1987,Lizard,Specialty,,,05 &#189;,4,23.5879,2.7132,16.6026,10.5791,0.6581,5.3081,5.9663,0,27.6392,12.6352,0,0,0,0,0.0254,0,0,0.1086,0,0,0,0.0971,0,0,0,0,0,0.0453,0,0,0
1988,Lizard Skin Denise's,Specialty,,Opaque,05 &#189;,4,49.2681,5.8832,11.4706,0,0.0285,3.3081,3.3366,0,14.5555,13.2943,0,0,0,0,0.0074,0,2.1175,0,0,0,0,0.0475,0,0,0,0,0,0.0193,0,0,0
1989,Love Child,Matte,Matte,Opaque,4,4,46.8062,8.739,0,28.0763,1.653,3.5618,5.2148,0,0.0579,4.5432,0,6.474,0,0,0.013,0,0,0,0,0,0,0.0419,0,0,0,0,0,0.0338,0,0,0
1991,Val Cushing Luster  V.C. Low Fire 2,Glaze,Glossy,,10,4,34.5536,3.1255,25.7883,0,0.9142,5.1162,6.0303,0,5.9449,23.636,0,0,0,0,0.0471,0,0,0,0,0,0,0.2203,0,0,0,0,0,0.1092,0,0,0.5448
1992,Val Cushing Luster  V.C. Low Fire 3,Glaze,,,10,4,41.0858,9.5751,0,6.5938,1.4345,8.0496,9.4842,0,0.084,0.3777,0,0,0,18.745,0.0081,13.8231,0,0,0,0,0,0.0422,0,0,0,0,0,0.0226,0,0,0
1993,Luster Silver,Glaze,,,10,8,42.6995,0,0,8.7515,0,1.2867,1.2867,0,0,0,0,0,0,47.2623,0,0,0,0,0,0,0,0,0,0,0,0,0,0,0,0,0
1995,M.J. Base,Majolica,Glossy,,4,4,54.8151,5.3425,12.3744,0,0.7128,7.4043,8.1171,0,0.0855,14.7398,0,0,0,0,0.0026,0,0,0,0,0,0,0.0815,0,0,0,0,0,0.7621,0,0,3.6795
1996,Macrocrystalline jm2 (mkh 39),Crystalline,,,1,1,52.0103,2.2379,3.6703,8.4389,1.1738,7.6114,8.7851,0,0.3527,5.0588,0,0,19.4345,0,0,0,0,0,0,0,0,0.0038,0,0,0,0,0,0.0076,0,0,0
1999,Maiolica,Majolica,Glossy,,4,4,57.5564,9.5807,9.9406,0,0.3925,5.106,5.4986,0,0.0218,12.6433,0,1.0093,0,0,0.0155,0,0,0,0,0,0,0.0404,0,0,0,0,0,0.0404,0,1.6482,2.0047
2000,Maiolica - Frosting,Majolica,Glossy,Opaque,4,4,57.2113,9.7821,12.5097,0,0.69,5.2299,5.9199,0,0.0215,8.1497,0,0,0,0,0,0,0,0,0,0,0,0.0048,0,0,0,0,0,0,0,6.401,0
2001,Maiolica Ostermann 02,Majolica,Glossy,Opaque,2,1,61.4429,8.1322,8.4734,0,0.3675,4.3841,4.7516,0,0.0457,12.8781,0,0,0,0,0,0,0,0,0,0,0,0.0396,0,0,0,0,0,0.0777,0,4.1587,0
2002,Maiolica Ostermann 05,Majolica,Glossy,Opaque,5,5,59.6872,7.6137,10.3105,0,0.337,4.8057,5.1427,0,0.0327,13.0187,0,0,0,0,0,0,0,0,0,0,0,0.0283,0,0,0,0,0,0.0555,0,4.1107,0
2003,Maiolica WOM,Majolica,Glossy,Opaque,4,4,56.4932,6.64,9.1137,0,0.7688,5.6352,6.404,0,0.0433,16.0259,0,0,0,0,0.0022,0,0,0,0,0,0,0.021,0,0,0,0,0,0.0057,0,3.2652,1.9858
2004,Majolica,Majolica,Glossy,,5,4,60.3614,9.6978,8.0491,0,2.4667,4.8708,7.3374,0,0.1122,10.3033,0,0,0,0,0,0,0,0,0,0,0,0.0814,0,0,0,0,0,0,0,0,4.0574
2005,Majolica 01,Majolica,Glossy,,1,1,58.9491,9.8519,9.3443,0,0.3765,4.802,5.1785,0,0.0257,11.8917,0,0,0,0,0.0184,0,0,0,0,0,0,0.0478,0,0,0,0,0,0.0478,0,4.6448,0
2006,Majolica Alec's,Majolica,,,,,57.9087,10.3816,9.4982,0,0.3961,4.9492,5.3453,0,0.0952,12.1113,0,1.0705,0,0,0.0178,0,0,0,0,0,0,0.0774,0,0,0,0,0,0.0464,0,1.1529,2.2947
2007,Majolica Ann Currier's Waxy 04-03,Majolica,Glossy,Opaque,4,3,62.4703,6.4727,4.1137,0.6726,1.6651,2.4355,4.1005,0,0.8807,15.791,2.0365,0,0,0,0.0058,0,0,0,0,0,0,0.015,0,0,0,0,0,0.015,0,3.4263,0
2008,Majolica Arbuckle,Majolica,Glossy,Opaque,4,4,61.2786,9.2678,7.8771,0,0.9645,5.8016,6.7661,0,0.0865,10.368,0,0,0,0,0.012,0,0,0,0,0,0,0.064,0,0,0,0,0,0.0311,0,2.642,1.6068
2009,Majolica Arbuckle -less Al,Majolica,Glossy,Opaque,4,4,62.497,9.7923,8.3648,0,3.0979,4.3078,7.4056,0,0.0194,10.6226,0,0,0,0,0,0,0,0,0,0,0,0.0086,0,0,0,0,0,0,0,0.8153,0.4743
2010,Majolica Arbuckle hi clay,Majolica,Glossy,Opaque,4,4,60.1761,10.1434,7.6855,0,0.6173,5.8575,6.4748,0,0.0889,10.2347,0,0,0,0,0,0,0,0,0,0,0,0.0333,0,0,0,0,0,0,0,3.2107,1.9526
2011,Majolica Arbuckle lower Si,Majolica,Glossy,Opaque,4,4,57.2496,10.9118,8.6192,0,0.6975,6.5851,7.2826,0,0.0977,11.1662,0,0,0,0,0,0,0,0,0,0,0,0.0365,0,0,0,0,0,0,0,2.753,1.8835
2012,Majolica Arbuckle lower Si 2,Majolica,Glossy,Opaque,4,4,60.2284,10.1881,7.7102,0,0.62,5.8793,6.4992,0,0.0922,10.2686,0,0,0,0,0,0,0,0,0,0,0,0.0348,0,0,0,0,0,0,0,3.0196,1.9588
2013,Majolica Arbuckle w 3134,Majolica,Glossy,Opaque,4,4,61.1102,9.4868,7.8462,0,2.8609,3.9813,6.8422,0,0.0596,10.2127,0,0,0,0,0,0,0,0,0,0,0,0.0263,0,0,0,0,0,0,0,2.746,1.67
2014,Majolica Arbuckle w/ash,Majolica,Glossy,Opaque,4,4,56.9227,8.9379,7.2826,0,4.3679,2.1014,6.4693,0,3.118,9.5561,0,0,0,0,1.785,0,0,0,0,0,0,1.0399,0,0,0,0,0,0,0,3.036,1.8524
2015,Majolica Batz,Majolica,Glossy,,4,4,57.7566,7.864,10.0404,0,0.3944,5.1567,5.5511,0,0.0206,12.7684,0.9793,0,0,0,0.0147,0,0,0,0,0,0,0.0382,0,0,0,0,0,0.0382,0,4.9286,0
2016,Majolica Batz Adjusted 05,Majolica,Glossy,Opaque,5,5,56.2324,7.8422,9.6204,0,0.381,4.9419,5.3229,0,0.0218,15.8873,0,0,0,0,0.0156,0,0,0,0,0,0,0.0406,0,0,0,0,0,0.0406,0,4.9763,0
2017,Majolica Batz Basic,Majolica,Glossy,,4,4,57.6568,7.5925,9.6156,0,0.3871,4.9868,5.3739,0,0.0686,12.2449,0,0.984,0,0,0.0134,0,0,0,0,0,0,0.0568,0,0,0,0,0,0.0348,0,6.3588,0
2018,Majolica Bill's Basic,Majolica,Glossy,,4,4,60.9553,9.0795,7.7943,0,0.9893,5.742,6.7312,0,0.0875,10.2828,0,0,0,0,0,0,0,0,0,0,0,0.0429,0,0,0,0,0,0.4514,0,4.575,0
2019,Majolica Black Siebert Howell Revision,Majolica,Glossy,Opaque,4,3,66.0404,7.7285,9.2081,0,0.3725,4.7619,5.1344,0,0.0538,11.7251,0,0,0,0,0.0154,0,0,0,0,0,0,0.0543,0,0,0,0,0,0.04,0,0,0
2020,Majolica Black Siebert Howell Revision less Si,Majolica,Glossy,Opaque,4,3,62.7696,9.7585,9.6462,0,0.4833,5.0522,5.5355,0,0.0101,12.2728,0,0,0,0,0,0,0,0,0,0,0,0.0073,0,0,0,0,0,0,0,0,0
2021,Majolica Black Siebert Howell Revision less Si more KNaO,Majolica,Glossy,Opaque,4,3,62.5727,9.4737,9.6108,0,0.306,5.7966,6.1026,0,0.0182,12.2169,0,0,0,0,0,0,0,0,0,0,0,0.0051,0,0,0,0,0,0,0,0,0
2022,Majolica Charlie Cummings cone 1-3,Majolica,Glossy,Opaque,1,3,63.1114,6.0365,7.0799,0,0.5234,3.5771,4.1005,0,0.4315,14.0457,0,0,0,0,0,0,0,0,0,0,0,0.035,0,0,0,0,0,0.1211,0,5.0383,0
2023,Majolica Dark White 05-04,Majolica,Glossy,Opaque,4,4,57.5521,7.4305,8.0275,0.2116,0.7896,4.2248,5.0143,0,0.2917,15.8132,0.6408,0,0,0,0.0123,0,0,0,0,0,0,0.0319,0,0,0,0,0,0.0319,0,4.9423,0
2024,Majolica Howell revision,Majolica,Glossy,Opaque,4,4,58.2691,6.9302,7.6498,0,0.9143,6.0377,6.952,0,0.1079,17.337,0,0,0,0,0.0059,0,0,0,0,0,0,0.0585,0,0,0,0,0,0.0365,0,2.6531,0
2025,Majolica Howell revision Recalc,Majolica,Glossy,Opaque,4,4,58.5105,6.8659,7.6328,0,0.7022,6.0895,6.7917,0,0.1386,17.3908,0,0,0,0,0,0,0,0,0,0,0,0.0089,0,0,0,0,0,0,0,2.6609,0
2026,Majolica M.J. Base,Majolica,Glossy,Opaque,4,4,54.7985,5.3358,12.3738,0,0.7132,7.4048,8.118,0,0.0848,14.7389,0,0,0,0,0.0025,0,0,0,0,0,0,0.0826,0,0,0,0,0,0.7883,0,0,3.6768
2027,Majolica Matt White,Majolica,Satin - Matte,Opaque,4,3,57.7915,3.7443,0,12.5907,0.4668,1.5752,2.042,0,0.034,13.9093,0,0,5.2949,0,0.0079,0,0,0,0,0,0,0.0263,0,0,0,0,0,0.0205,0,4.5386,0
2029,Majolica Ostrom Dark White,Majolica,Glossy,Opaque,4,4,57.6435,7.5251,7.9552,0.2153,0.7964,4.1898,4.9862,0,0.2973,15.686,0.652,0,0,0,0.0128,0,0,0,0,0,0,0.0333,0,0,0,0,0,0.0333,0,4.9599,0
2030,Majolica Patsy's,Majolica,Glossy,Opaque,4,3,53.8938,5.2221,11.5799,0,0.9517,6.9688,7.9205,0,1.9365,13.6375,0,0,0,0,0.0026,0,0,0,0,0,0,0.0873,0,0,0,0,0,0.0067,0,1.0691,4.644
2031,Majolica Posey's Satin,Majolica,Satin - Matte,Opaque,4,3,57.1389,8.7733,8.2686,0,0.3478,4.2536,4.6014,0,3.5298,14.0326,0,0,0,0,0.0236,0,0,0,0,0,0,0.0613,0,0,0,0,0,0.0613,0,3.5094,0
2032,Majolica Quackenbush,Majolica,Glossy,,3,3,66.0186,5.3591,8.2921,0,0.5479,5.5867,6.1345,0,0.045,10.8293,0,0,0,0,0,0,0,0,0,0,0,0.0327,0,0,0,0,0,0.0513,0,3.2375,0
2033,Majolica Ric's New 04,Majolica,Glossy,Opaque,4,4,59.2273,8.1376,7.2989,0,0.9339,4.0778,5.0117,0,0.9003,9.2795,0,2.1174,2.0643,0,0.0386,0,0,0,0,0,0,0.107,0,0,0,0,0,0.0946,0,5.7229,0
2034,Majolica Scott Harding 04,Majolica,Glossy,Opaque,4,4,62.4404,8.583,7.3082,0,1.1053,6.4925,7.5978,0,0.09,9.9663,0,0,0,0,0.0116,0,0,0,0,0,0,0.0594,0,0,0,0,0,0.0302,0,3.9132,0
2035,Majolica Siebert,Majolica,Glossy,Opaque,4,4,63.3618,7.5157,9.0589,0,0.3704,4.7111,5.0815,0,0.0792,11.5432,0,0,0,0,0.0142,0,0,0,0,0,0,0.063,0,0,0,0,0,0.0368,0,3.2456,0
2036,Majolica Solly's,Majolica,Glossy,Opaque,3,3,62.0312,9.5299,6.5839,0,1.0465,4.3315,5.378,0,0.1435,11.4134,0,0,0,0,0.0169,0,0,0,0,0,0,0.0914,0,0,0,0,0,0.0754,0,2.6908,2.0455
2037,Majolica Tile 1,Majolica,,,2,2,61.6035,7.1512,8.4537,0,0.3074,4.3463,4.6537,0,2.2097,10.7704,0,0,3.3074,0,0,0,0,0,0,0,0,0.024,0,0,0,0,0,1.8263,0,0,0
2038,Majolica UF Shop c05,Majolica,Glossy,,5,5,60.8171,8.1014,7.6048,0,1.2002,6.1819,7.3822,0,0.0977,10.1398,0,0,0,0,0.0024,0,0,0,0,0,0,0.0418,0,0,0,0,0,0.0063,0,3.6226,2.1839
2039,Val Cushing V.C. Majolica,Majolica,Glossy,,4,4,55.9072,6.4241,12.7751,0,0.6204,7.0363,7.6567,0,0.0926,12.7523,0,0,0,0,0.0024,0,0,0,0,0,0,0.0413,0,0,0,0,0,0.0063,0,4.3419,0
2040,Val Cushing V.C. Majolica Satin,Majolica,Satin,,4,4,57.5376,6.7322,12.1444,0,0.1845,4.4943,4.6788,0,4.7235,10.554,0,0,0,0,0.0087,0,0,0,0,0,0,0.0227,0,0,0,0,0,0.0227,0,3.5753,0
2041,Majolica Walter's,Majolica,Glossy,,4,4,55.9459,6.5001,12.9451,0,0.6298,7.1335,7.7633,0,0.0939,12.8836,0,0,0,0,0.0025,0,0,0,0,0,0,0.0418,0,0,0,0,0,0.0064,0,3.8174,0
2042,Majolica Wichita Doo-Dah,Majolica,Glossy,Opaque,4,3,65.0894,5.7018,9.4554,0,0.3852,4.8755,5.2607,0,0.0318,12.023,0,0,0,0,0,0,0,0,0,0,0,0.0276,0,0,0,0,0,0.0541,0,2.3563,0
2043,Matte Base,Matte,Satin - Matte,Translucent,4,4,36.0915,8.1202,11.1417,0,0.0409,3.1605,3.2014,0,0.0286,41.2898,0,0,0,0,0.0205,0,0,0,0,0,0,0.0532,0,0,0,0,0,0.0532,0,0,0
2044,Matt Blue,Matte,Matte,Translucent,5,3,68.1642,3.5078,0,24.2535,0.0146,1.8881,1.9027,0,0.0682,0.0245,0,0,0,0,0,0,0,0,0,0,0,0.0301,0,0,2.0489,0,0,0,0,0,0
2045,Matte Elsie's Crawly c04,Matte,,Opaque,4,4,54.1271,16.8237,8.7388,0.7769,2.5974,6.0802,8.6776,0,2.1513,8.2047,0,0,0,0,0.0731,0,0,0,0,0,0,0.2496,0,0,0,0,0,0.1771,0,0,0
2046,Matte Forbes,Matte,Satin - Matte,,4,4,55.5372,7.6534,8.4515,0,3.4025,4.4228,7.8253,0,1.0244,9.6661,4.3973,0,5.3457,0,0.0073,0,0,0,0,0,0,0.0788,0,0,0,0,0,0.0131,0,0,0
2047,Matte Frosty,Matte,Matte,,4,4,58.5638,7.1338,3.4702,0,4.3157,2.5181,6.8338,0,0.9049,13.7981,5.4106,0,3.7912,0,0.0063,0,0,0,0,0,0,0.076,0,0,0,0,0,0.0113,0,0,0
2048,Matte Glaze,Matte,Matte,,4,4,51.9016,4.324,1.8001,0,1.603,10.5743,12.1773,0,0.0124,4.3757,0,0,25.3542,0,0.0088,0,0,0,0,0,0,0.0229,0,0,0,0,0,0.0229,0,0,0
2050,Matte Jacquie's,Matte,Satin - Matte,Translucent,4,4,63.461,2.3236,10.1512,7.5694,0.2946,2.2547,2.5493,0,2.307,9.1768,0,0,0,0,0.0249,0,0,0,0,0,0,0.0848,0,0,0,0,0,0.0496,0,0,2.3024
2051,Matte Jaquie Rice Lithium Base,Matte,Matte - Semi,Translucent,4,4,62.8609,2.3885,10.4351,9.7263,0.3029,2.3177,2.6206,0,2.3715,9.4334,0,0,0,0,0.0256,0,0,0,0,0,0,0.0872,0,0,0,0,0,0.051,0,0,0
2054,Matte Meredith's,Matte,Satin - Matte,Translucent,3,3,57.8343,12.086,9.0681,3.7998,0.0763,3.3791,3.4554,0,0.0468,2.6013,10.1574,0,0,0,0.0466,0,0,0,0.0031,0,0,0.0918,0,0,0,0,0,0.0884,0,0.721,0
2055,Matte PSA,Matte,Matte,Semi-opaque,4,3,38.9136,7.2966,14.6551,0,0.3341,4.1872,4.5214,0,10.7604,23.5979,0,0,0,0,0.0407,0,0,0,0,0,0,0.123,0,0,0,0,0,0.0914,0,0,0
2056,Matte PSA no GB,Matte,Matte,Semi-opaque,4,3,38.6169,6.9306,14.6809,0,0,7.3403,7.3403,0,8.2713,24.1599,0,0,0,0,0,0,0,0,0,0,0,0,0,0,0,0,0,0,0,0,0
2057,Matte Ron Roy Howell revision,Matte,Satin - Matte,Semi-opaque,4,3,54.6782,4.3706,7.1662,0,0.7654,5.9955,6.7609,0,0.1093,23.312,0,0,0,0,0,0,0,0,0,0,0,0.0512,0,0,0,0,0,0.0403,0,3.5112,0
2059,Matte Stone,Matte,Matte,Opaque,4,3,54.3055,7.1883,4.27,0,1.4762,3.8776,5.3538,0,1.0765,14.2176,0,9.6029,3.894,0,0.0078,0,0,0,0,0,0,0.0697,0,0,0,0,0,0.0139,0,0,0
2060,Matte Stone  recalc,Matte,Matte,Opaque,4,3,54.1769,6.8699,4.684,0,3.1409,2.3743,5.5153,0,0.0331,15.0549,9.5683,0,4.083,0,0,0,0,0,0,0,0,0.0146,0,0,0,0,0,0,0,0,0
2061,matte stoneware glaze Charlie Cummings 06-144,Ash,Matte,,1,3,59.1667,7.8956,4.6514,0,3.2308,1.5345,4.7654,0,3.7143,13.1653,0,0,2.9693,0,0.4739,0,0,0,0,0,0,2.4906,0,0,0,0,0,0.7077,0,0,0
2062,matte stoneware glaze Charlie Cummings 06-144 no gb,Ash,Matte,,1,3,58.0049,7.4451,6.3909,0,0.8316,4.1643,4.9959,0,2.5389,14.4368,0,0,2.8379,0,0.4336,0,0,0,0,0,0,2.2206,0,0,0,0,0,0.6954,0,0,0
2064,Matte Zaeder - Ben's revision,Matte,,Translucent,4,3,57.0373,3.7145,8.1761,4.1906,0.1441,4.1537,4.2978,0,0.1348,22.1514,0,0,0,0,0,0,0,0,0,0,0,0.0936,0,0,0,0,0,0.2039,0,0,0
2066,Bill Shillalies' Metallic Death Glaze,Specialty - Metallic,,Opaque,2,6,49.1111,6.4971,0,0,1.6812,0.2504,1.9316,0,1.5014,0.1914,0,0,0,0,0.0581,0,0,0,0,28.4868,0,2.7945,2.0288,0,4.0946,0,0,3.3047,0,0,0
2067,Metallic Gun Metal,Specialty - Metallic,Matte,Opaque,4,4,20.919,1.2409,1.8016,0,0.0848,1.0118,1.0966,0,0.0901,2.3188,4.1064,0,20.908,0,0,0,0,0,0,0,0,0.0398,0,0,45.8151,0,0,0,0,1.6636,0
2069,Metallic Platinum,Specialty - Metallic,Glossy,Opaque,05 &#189;,4,11.2983,0.4509,17.6578,17.8692,0.1956,2.9609,3.1565,0,3.9825,15.8677,0,0,0,0,0.0322,0,0,0.1288,0,26.2013,0,0.115,0,0,3.1823,0,0,0.0575,0,0,0
2070,Mustard,Yellow - Iron,Satin,Semi-opaque,3,3,57.9742,9.0774,10.0337,0,2.8416,4.3682,7.2099,0,2.1845,11.7353,0,0,0,0,0.0104,0,0,0,0.4129,0,0,1.3431,0,0,0,0,0,0.0186,0,0,0
2071,Mustard 2 no GB less Al and Ca,Yellow - Iron,Satin,Semi-opaque,3,3,56.7667,8.0525,12.4504,0,1.5762,6.2251,7.8013,0,0.8285,13.5498,0,0,0,0,0,0,0,0,0.1336,0,0,0.4174,0,0,0,0,0,0,0,0,0
2072,Mustard recalc no GB less Al,Yellow - Iron,Satin,Semi-opaque,3,3,57.9428,6.8324,12.039,0,1.5268,6.0194,7.5461,0,0.8199,13.2503,0,0,0,0,0,0,0,0,0.3805,0,0,1.189,0,0,0,0,0,0,0,0,0
2075,Oak Beach,"White, Off-White",Satin,Translucent,4,4,57.648,6.6317,9.3569,2.2557,0.2597,3.4929,3.7526,0,0.8666,10.4829,0,0,0,0,0.0146,0,0,0,0,0,0,0.0448,0,0,0,0,0,3.569,0,5.3773,0
2076,Oak Beach no GB,"White, Off-White",Satin,Translucent,4,4,57.3262,6.3341,10.7484,1.982,1.921,1.9836,3.9046,0,0.0121,11.897,0,0,0,0,0,0,0,0,0,0,0,0.003,0,0,0,0,0,3.0863,0,4.7064,0
2078,Ohioville,"White, Off-White",Satin - Matte,Opaque,4,4,64.4519,5.9519,8.2514,2.2773,0.786,2.4366,3.2227,0,1.788,8.518,0,0,0,0,0.0319,0,0,0,0,0,0,0.6606,0,0,0,0,0,0.211,0,4.6352,0
2079,Ohioville no GB,"White, Off-White",Satin - Matte,Opaque,4,4,63.4056,5.7526,8.9804,1.9794,0,4.4901,4.4901,0,0.5562,10.476,0,0,0,0,0,0,0,0,0,0,0,0.523,0,0,0,0,0,0,0,3.8368,0
2080,Opalescent Blue Glaze,Blue,Glossy,Semi-opaque,4,4,45.6158,6.9608,17.3814,4.0342,0.2884,2.9583,3.2467,0,4.0098,15.6677,0,0,0,0,0.0317,0,0,0,0,0,0,0.3154,0,0,0,0,0,2.7365,0,0,0
2081,Opalescent Blue Glaze no GB,Blue,Glossy,Transparent,4,4,51.6278,5.3464,14.508,3.0941,0.033,7.319,7.352,0,0.0746,15.7413,0,0,0,0,0.01,0,0,0,0,0,0,0.1658,0,0,0,0,0,2.0801,0,0,0
2082,Opaque Smooth Matte,Matte,Matte - Smooth,,4,4,57.1252,8.3711,9.3811,0,0.3773,4.8196,5.1969,0,1.8668,13.7804,0,0,4.1634,0,0.0169,0,0,0,0,0,0,0.0508,0,0,0,0,0,0.0475,0,0,0
2084,Pats Toadskin,Matte,,Opaque,4,4,4.1677,1.2414,0,68.0387,0.0482,0.022,0.0701,0,0.0451,0.0243,0,0,0,0,0,0,0,0,0,0,0,0.0313,0.7629,0,1.4687,0,0,0.0682,0,0,24.0817
2085,Pink Bubblegum,Red - Pink,,,4,4,65.8947,5.7155,6.5196,0,4.4837,1.0932,5.577,0,1.4704,6.5986,0,2.0603,6.0883,0,0.0119,0,0,0,0,0,0,0.0425,0,0,0,0,0,0.0212,0,0,0
2086,Pink Bubblegum no GB,Red - Pink,Glossy - Semi,Translucent,4,4,57.8372,6.0773,9.5754,0,4.866,2.1681,7.0341,0,0,10.5163,2.27,0,6.6897,0,0,0,0,0,0,0,0,0,0,0,0,0,0,0,0,0,0
2087,Pink Flash-o,Red - Pink,Satin - Matte,Opaque,4,4,58.7319,2.337,9.6416,8.9867,0.2869,2.1736,2.4605,0,2.2241,8.728,0,0,0,0,0.0236,0,0,0,0,0,0,0.2176,0,0,0,0,0,2.2755,0,0,4.3736
2088,Pink Flash-o no GB,Red - Pink,Satin,Opaque,4,4,57.786,1.9778,11.779,8.2215,0.8125,2.667,3.4795,0,0,11.8879,0,0,0,0,0,0,0,0,0,0,0,0.1495,0,0,0,0,0,2.7182,0,0,2.0006
2089,Pink Flash-o no GB no 3185,Red - Pink,Satin - Matte,Opaque,4,4,58.4672,2.4447,9.7761,8.9553,0.5167,2.0647,2.5814,0,2.1165,8.8285,0,0,0,0,0.0227,0,0,0,0,0,0,0.1988,0,0,0,0,0,2.2505,0,0,4.3583
2090,Pink Flash-o no GB w 3134,Red - Pink,Satin - Matte,Opaque,4,4,53.7064,1.9163,11.9685,7.6753,0.0063,6.013,6.0193,0,0.0295,12.9637,0,0,0,0,0,0,0,0,0,0,0,0.1159,0,0,0,0,0,1.8698,0,0,3.7353
2091,Pink Flash-o no GB w 3134 adj,Red - Pink,Satin - Matte,Opaque,4,4,54.5375,1.9058,11.9226,6.6691,0.0063,5.9899,5.9962,0,0.0294,12.914,0,0,0,0,0,0,0,0,0,0,0,0.1226,0,0,0,0,0,1.9924,0,0,3.9104
2092,Pink Flash-o no GB w F12,Red - Pink,Satin - Matte,Opaque,4,4,53.8142,1.943,11.9724,7.6629,0.1338,5.9065,6.0404,0,0.0295,12.7555,0,0,0,0,0,0,0,0,0,0,0,0.1194,0,0,0,0,0,1.9335,0,0,3.7293
2093,Pink Flash-o recal no GB,Red - Pink,Satin - Matte,Opaque,4,4,52.7649,1.8753,11.7701,7.5415,0.2877,5.6678,5.9556,0,0.0314,13.5453,0.854,0,0,0,0,0,0,0,0,0,0,0.115,0,0,0,0,0,1.8767,0,0,3.6702
2094,Plum John's Revised,Purple,Glossy,,4,4,66.5606,4.2369,6.0855,0,1.5115,11.27,12.7815,0,0.559,8.3885,0,0,0,0,0.0045,0,0,0,1.1186,0,0,0.0161,0.2406,0,0,0,0,0.0081,0,0,0
2095,Pumpkin,Glaze,Glossy,Transparent,4,3,46.8115,9.8934,14.4908,0,1.1349,5.7001,6.835,0,4.175,17.236,0.179,0,0,0,0,0,0,0,0,0,0,0.136,0,0,0,0,0,0.2432,0,0,0
2096,Pumpkin no GB,Glaze,Glossy,Transparent,4,3,49.1146,8.443,13.2308,0,0.7349,6.1387,6.8736,0,4.132,18.0121,0.1519,0,0,0,0,0,0,0,0,0,0,0.042,0,0,0,0,0,0,0,0,0
2097,Purple Aqua Lana Wilson,Matte,Matte,Opaque,05 &#189;,05 &#189;,50.1781,11.0364,0.5623,0,2.2431,7.5389,9.782,0,0.2139,0.6035,0,24.2789,0,0,0,0,0,0,0,0,0,0.0727,0,0,3.2721,0,0,0,0,0,0
2098,Purple Glamorama,Purple,Glossy - Semi,Semi-opaque,4,4,61.8701,6.4652,8.4737,0,0.7426,5.0419,5.7845,0,3.2385,13.2661,0,0,0,0,0.0108,0,0,0,0,0,0,0.0387,0.8281,0,0,0,0,0.0242,0,0,0
2099,Purple Glamorama no GB,Purple,Glossy - Semi,Semi-opaque,4,4,60.9669,6.4093,9.3262,0,0.3103,5.6673,5.9776,0,2.5694,13.9224,0,0,0,0,0,0,0,0,0,0,0,0.0039,0.8243,0,0,0,0,0,0,0,0
2100,Purple Pagan,Purple,Satin - Matte,Opaque,4,3,56.1135,5.5175,0,2.776,5.5175,0,5.5175,0,0,8.0627,0,12.9768,5.6286,0,0,0,0,0,0,0,0,0,0,3.4074,0,0,0,0,0,0,0
2101,Root Beer Sparkle,Crystalline - Aventurine,Glossy,Translucent,4,4,41.0577,10.8016,14.0618,0,6.1087,11.0513,17.16,0,0.0323,6.7554,0,0,0.856,0,0,0,0,0,0,0,0,9.275,0,0,0,0,0,0,0,0,0
2103,Rosie's Base,Clear,Satin,Translucent,4,4,59.8995,4.294,14.0834,0,1.7252,2.8579,4.5831,0,3.6124,13.2038,0,0,0,0,0.0257,0,0,0,0,0,0,0.2156,0,0,0,0,0,0.0825,0,0,0
2104,Rosie's Satin black 04,Black,Satin,Opaque,4,3,59.6182,4.0851,14.3638,0,1.7436,2.842,4.5857,0,3.6099,13.44,0,0,0,0,0.0262,0,0,0,0,0,0,0.187,0,0,0,0,0,0.0841,0,0,0
2105,Satin,Clear,Satin - Matte,Translucent,4,4,58.1181,7.2507,13.0797,0,0.1987,4.8404,5.0391,0,5.0872,11.3668,0,0,0,0,0.0094,0,0,0,0,0,0,0.0245,0,0,0,0,0,0.0245,0,0,0
2106,Satin  1,"White, Off-White",Satin,Semi-opaque,2,2,55.4888,5.8997,6.0921,0,3.453,2.6689,6.1219,0,1.4919,15.2347,0,5.6194,3.909,0,0.0111,0,0,0,0,0,0,0.1116,0,0,0,0,0,0.0198,0,0,0
2107,Satin 1 c04,Clear,Satin - Matte,,4,3,60.4546,6.4234,10.8048,0,0.7169,4.6299,5.3468,0,2.6712,14.2551,0,0,0,0,0.0061,0,0,0,0,0,0,0.0221,0,0,0,0,0,0.0159,0,0,0
2108,Satin Base,"White, Off-White",Satin - Matte,Translucent,4,4,41.7973,9.9513,12.2443,0,0.0552,3.4763,3.5315,0,12.3295,19.9748,0,0,0,0,0.0276,0,0,0,0,0,0,0.0718,0,0,0,0,0,0.0718,0,0,0
2109,Satin Base,Clear,Satin - Matte,Transparent,4,4,67.9763,7.1328,8.1891,0,0.6637,5.3637,6.0274,0,0.0893,10.5134,0,0,0,0,0.0064,0,0,0,0,0,0,0.0487,0,0,0,0,0,0.0166,0,0,0
2110,Satin Ben and Pat's New Mg,Matte - Magnesium Matte,Satin - Matte,,3,3,63.4624,3.2241,1.596,0,0.7914,0.798,1.5894,0,9.4867,12.6973,7.9441,0,0,0,0,0,0,0,0,0,0,0,0,0,0,0,0,0,0,0,0
2111,Satin Clear Heather's no GB,Clear,Satin - Matte,Transparent,4,3,52.6767,8.4486,10.6563,0,0.4493,2.9998,3.4491,0,6.7532,17.8194,0,0,0,0,0.0264,0,0,0,0,0,0,0.0796,0,0,0,0,0,0.0907,0,0,0
2113,Satin Clear Naples-Wagner,Matte,Satin - Matte,Transparent,4,3,50.6452,4.6305,8.8401,6.3509,0.1772,4.5008,4.678,0,0.1663,24.0276,0,0,0,0,0,0,0,0,0,0,0.1174,0.2932,0,0,0,0,0,0.2508,0,0,0
2115,Satin Clear Pinnell Best,Matte,Satin - Matte,Transparent,4,3,63.6745,9.2627,7.7879,9.0377,0.0863,1.3059,1.3922,0,1.7565,6.9983,0,0,0,0,0.0142,0,0,0,0,0,0,0.0507,0,0,0,0,0,0.0254,0,0,0
2116,Satin Cloudy,Clear,Satin,,4,4,53.373,5.7615,11.8905,0,1.1901,9.8162,11.0063,0,0.1255,17.7994,0,0,0,0,0,0,0,0,0,0,0,0.0439,0,0,0,0,0,0,0,0,0
2117,Satin cone 1 Marty,Clear,,,1,1,47.6512,8.6706,17.0662,0,0.0278,7.6999,7.7277,0,0.5653,18.29,0,0,0,0,0.0046,0,0,0,0,0,0,0.0163,0,0,0,0,0,0.0082,0,0,0
2118,Satin Heather's no GB,Matte - Magnesium Matte,Satin,Translucent,3,3,52.6562,8.2908,10.3102,0,0.3022,3.1071,3.4093,0,6.4123,18.768,0,0,0,0,0.0195,0,0,0,0,0,0,0.0833,0,0,0,0,0,0.0506,0,0,0
2121,Satin Matte,Matte,Matte,,05 &#189;,4,57.0853,8.8078,3.2265,0,1.5655,5.4449,7.0105,0,5.3724,18.114,0,0,0.2759,0,0.0141,0,0,0,0,0,0,0.0617,0,0,0,0,0,0.0319,0,0,0
2123,Satin Matte Johnson,Matte,Satin - Matte,Semi-opaque,4,4,62.3868,6.5192,8.5445,0,0.7488,5.084,5.8328,0,3.2655,13.3769,0,0,0,0,0.0108,0,0,0,0,0,0,0.039,0,0,0,0,0,0.0244,0,0,0
2124,Satin Matte Johnson Revised,Matte,Satin - Matte,Translucent,4,4,59.0197,7.7573,9.2621,0,0.3689,4.7584,5.1273,0,6.951,11.7831,0,0,0,0,0.0161,0,0,0,0,0,0,0.0417,0,0,0,0,0,0.0417,0,0,0
2125,Satin Matte Leadless G3023,Matte,Satin - Matte,Opaque,4,4,64.6736,6.4335,0,10.1101,0,0,0,0,0,7.4184,0,2.2535,9.1108,0,0,0,0,0,0,0,0,0,0,0,0,0,0,0,0,0,0
2127,Satin Matt Lynn's Recalc,Clear,Satin - Matte,Translucent,4,3,61.4221,3.1349,8.2758,9.7205,0.0313,4.1472,4.1785,0,2.4423,10.7287,0,0,0,0,0.0157,0,0,0,0,0,0,0.0408,0,0,0,0,0,0.0407,0,0,0
2128,satin Noelle's,Clear,Satin - Matte,Transparent,3,3,64.9036,6.2342,9.8276,0,0.6673,6.2369,6.9041,0,0.019,10.3708,0,1.7359,0,0,0,0,0,0,0,0,0,0.0047,0,0,0,0,0,0,0,0,0
2129,satin Noelle's 3134,Clear,Satin - Matte,Transparent,3,3,64.6706,6.2493,9.7756,0,0.4572,6.3677,6.8249,0,0.0233,10.6965,1.754,0,0,0,0,0,0,0,0,0,0,0.0058,0,0,0,0,0,0,0,0,0
2130,satin Noelle's frit P54,Clear,Satin - Matte,Transparent,3,3,64.2952,6.5875,9.8139,0,2.1938,4.9222,7.116,0,0,10.4599,1.7276,0,0,0,0,0,0,0,0,0,0,0,0,0,0,0,0,0,0,0,0
2133,satin Noelle's w Sr frit,Clear,Satin - Matte,Transparent,3,3,64.9878,6.1895,9.7933,0,0.4985,6.3065,6.805,0,0.0254,10.3471,1.7232,0,0,0,0,0,0,0,0,0,0,0.0063,0,0,0,0,0,0,0,0.1223,0
2134,Satin Parson's Clear no gb,Clear,Satin - Matte,Transparent,05 &#189;,05 &#189;,60.9317,2.0165,12.3684,8.633,0.2887,3.2507,3.5394,0,0,12.5083,0,0,0,0,0,0,0,0,0,0,0,0.0027,0,0,0,0,0,0,0,0,0
2135,Satin Parson's Clear Revised,Clear,Satin - Matte,Transparent,05 &#189;,05 &#189;,61.5152,5.9999,10.1173,5.6531,0.8492,4.0907,4.9399,0,2.3471,9.2884,0,0,0,0,0.0185,0,0,0,0,0,0,0.0876,0,0,0,0,0,0.0329,0,0,0
2136,Satin Pete's Best,Matte,Satin - Matte,Transparent,4,4,64.0314,9.9009,7.7491,8.1323,0.0858,1.2994,1.3852,0,1.7477,6.9635,0,0,0,0,0.0141,0,0,0,0,0,0,0.0505,0,0,0,0,0,0.0252,0,0,0
2137,Satin Smooth,Clear,Satin - Matte,,4,4,63.3877,6.9489,4.4163,0.7221,1.7875,2.6146,4.4022,0,0.9455,16.9527,2.1864,0,0,0,0.0062,0,0,0,0,0,0,0.0161,0,0,0,0,0,0.0161,0,0,0
2139,Val Cushing V.C. Satin Stone,"White, Off-White",Satin - Matte,Translucent,4,4,62.3868,6.5192,8.5445,0,0.7488,5.084,5.8328,0,3.2655,13.3769,0,0,0,0,0.0108,0,0,0,0,0,0,0.039,0,0,0,0,0,0.0244,0,0,0
2140,Satin Translucent Pb,Clear,Satin,,4,4,58.9562,4.306,0,19.3516,0.2979,0.6292,0.9271,0,0.0991,6.0545,0,0,0,5.6991,1.7707,0,0,0,0,0,0,0.0727,0,0,0,0,0,0.0399,0,2.7228,0
2141,Satin Transparent,Clear,Satin - Matte,Transparent,4,4,56.8003,5.8736,15.2032,0,0.7629,4.6872,5.4501,0,0.0124,16.6579,0,0,0,0,0,0,0,0,0,0,0,0.0025,0,0,0,0,0,0,0,0,0
2142,Satin Transparent recalc,Clear,Satin - Matte,Transparent,4,4,55.4789,6.04,14.8261,0,0,7.4129,7.4129,0,0,16.2422,0,0,0,0,0,0,0,0,0,0,0,0,0,0,0,0,0,0,0,0,0
2143,Val Cushing satin transparent,Clear,Satin - Matte,Transparent,05 &#189;,3,60.048,5.9878,11.4122,0,0.8257,5.4529,6.2786,0,1.0171,15.1869,0,0,0,0,0.0106,0,0,0,0,0,0,0.0379,0,0,0,0,0,0.0209,0,0,0
2144,semi matte Akaline,Matte,Satin - Matte,Transparent,05 &#189;,05 &#189;,55.1754,2.1782,19.3932,9.5359,0.1708,0.5529,0.7238,0,0.0087,12.9826,0,0,0,0,0,0,0,0,0,0,0,0.0022,0,0,0,0,0,0,0,0,0
2145,Semi-Opaque Carlton Ball 04,"White, Off-White",Glossy - Semi,Translucent,4,3,66.2365,5.7529,6.3116,0,4.5154,1.0583,5.5737,0,1.4235,6.4173,0,2.0762,6.1352,0,0.0115,0,0,0,0,0,0,0.0411,0,0,0,0,0,0.0206,0,0,0
2146,Skin Glaze Tom Bartel #5,Specialty,,,05 &#189;,3,41.8526,0.2447,9.5836,0,0.1061,1.607,1.7132,0,2.1615,44.3334,0,0,0,0,0.0175,0,0,0,0,0,0,0.0624,0,0,0,0,0,0.0312,0,0,0
2147,Skin Glaze Tom Bartel #6,Specialty,,Translucent,05 &#189;,3,43.5136,0.2794,10.9424,0,0.1212,1.8349,1.956,0,2.4679,40.7138,0,0,0,0,0.02,0,0,0,0,0,0,0.0713,0,0,0,0,0,0.0356,0,0,0
2148,Skin Glaze Tom Bartel #7,Specialty,,Translucent,05 &#189;,3,45.2767,2.0391,8.5653,0,0.1659,1.4836,1.6495,0,1.9864,40.2435,0,0,0,0,0.0156,0,0,0,0,0,0,0.1031,0,0,0,0,0,0.1207,0,0,0
2149,Skin Glaze Tom Bartel #8,Specialty,,Translucent,05 &#189;,3,44.7214,2.6438,10.1513,0,0.2054,1.7642,1.9696,0,2.361,37.8515,0,0,0,0,0.0185,0,0,0,0,0,0,0.1281,0,0,0,0,0,0.1547,0,0,0
2161,Slip Black Vitreous - Joan Bruneau,Black,Matte,Opaque,4,4,64.517,10.6199,5.0415,0,1.009,4.6931,5.702,0,0.2216,6.6596,0,0,0,0,0,0,0,2.0968,0,0,0,1.6565,0.794,0,2.4038,0,0,0.2873,0,0,0
2176,Slip White Base,"White, Off-White",,,4,6,72.827,14.6664,0,0,0.8475,1.8884,2.7359,0,8.7289,0.3344,0,0,0,0,0.0261,0,0,0,0,0,0,0.2565,0,0,0,0,0,0.4248,0,0,0
2177,Slip White Lauren Karle's,"White, Off-White",,Opaque,5,3,75.4817,9.7807,0,0,1.2955,1.4254,2.7209,0,10.9797,0.4674,0,0,0,0,0,0,0,0,0,0,0,0.2172,0,0,0,0,0,0.3524,0,0,0
2181,snow base,Matte,Satin,Opaque,5,5,51.2489,4.9233,0,11.1179,0.0492,0.0148,0.064,0,0.0345,0.0443,0,17.2721,15.1424,0,0.0246,0,0,0,0,0,0,0.064,0,0,0,0,0,0.064,0,0,0
2182,snow base shaffer,Matte,Satin,Opaque,5,5,49.1454,4.664,0,10.5982,0.0466,0.014,0.0606,0,0.0327,0.042,0,20.8671,14.4454,0,0.0233,0,0,0,0,0,0,0.0606,0,0,0,0,0,0.0606,0,0,0
2183,snow base shaffer Var 2,Matte,Satin,Opaque,5,5,47.6556,4.4854,0,13.4042,0.0448,0.0135,0.0583,0,0.0314,0.0404,0,20.2115,13.9742,0,0.0224,0,0,0,0,0,0,0.0583,0,0,0,0,0,0.0583,0,0,0
2184,snow base shaffer var1,Matte,Satin,Opaque,5,5,51.0255,4.7763,0,7.2158,0.0478,0.0143,0.0621,0,0.0334,0.043,0,21.6437,15.0523,0,0.0239,0,0,0,0,0,0,0.0621,0,0,0,0,0,0.0621,0,0,0
2186,Val Cushing V.C. Soft Matte,Matte,Matte,,4,4,51.5226,6.6133,7.1821,0,0.7747,6.7875,7.5622,0,0.0178,16.7646,0,0,10.2583,0,0.0127,0,0,0,0,0,0,0.0331,0,0,0,0,0,0.0331,0,0,0
2187,Stoneware Glaze,"White, Off-White",,Opaque,4,3,30.9392,14.8963,0,13.4407,0.1489,0.0447,0.1936,0,0.1043,9.6471,3.8417,0,26.4754,0,0.0745,0,0,0,0,0,0,0.1937,0,0,0,0,0,0.1936,0,0,0
2188,Stony Arleo Revised - frosty and twinkly,"White, Off-White",Matte,,4,3,67.8856,5.8828,4.1595,12.4525,0.3359,2.5521,2.888,0,1.1855,5.3061,0.0476,0,0,0,0.0245,0,0,0,0,0,0,0.104,0,0,0,0,0,0.0638,0,0,0
2190,Superstition less Li,Matte,Matte,Opaque,05 &#189;,4,31.0294,1.8638,10.0443,21.7579,0.4548,2.7964,3.2512,0,17.8904,12.0737,0,0,0,0,0.0183,0,0,0,0,0,0,0.0698,0.3769,0,1.5915,0,0,0.0327,0,0,0
2191,Sylvia Hyman 012-010,Glaze,Matte - Stony,,12,10,76.3905,8.7408,0,3.6732,1.3509,8.0266,9.3775,0,0.1726,0.3869,0,0,0,0,0.0074,0,0,0,0,0,0,0.091,0,0,1.0902,0,0,0.0698,0,0,0
2192,Symon Clear Glaze,Clear,Glossy,,4,3,58.2152,8.796,9.8764,3.449,0.6992,6.1153,6.8145,0,0.0929,12.6542,0,0,0,0,0.0114,0,0,0,0,0,0,0.0607,0,0,0,0,0,0.0297,0,0,0
2193,Taberg 1,"White, Off-White",Satin,Translucent,4,4,54.9262,4.6036,14.4316,0,0.3742,4.8272,5.2014,0,1.7295,15.5471,0,0,1.6812,0,0.0137,0,0,0,0,0,0,0.0757,0,0,0,0,0,1.79,0,0,0
2194,Taberg 1 no GB,"White, Off-White",Satin,Translucent,4,4,53.457,4.4638,15.2142,0,0.0418,6.3515,6.3933,0,0.8521,16.2857,0,0,1.6295,0,0.0069,0,0,0,0,0,0,0.0246,0,0,0,0,0,1.6729,0,0,0
2198,Tizzy,Clear,Glossy,Transparent,8,10,58.5381,6.7035,5.876,0,0.9888,3.3888,4.3776,0,0,6.4092,0,0,0,18.0899,0,0,0,0,0,0,0,0.0058,0,0,0,0,0,0,0,0,0
2199,Toad Belly Tom Bartel,Specialty,Matte,Opaque,4,2,22.388,0.2813,18.7258,0,0.122,5.7032,5.8252,0,36.4239,9.899,0,0,0,0,0.0201,0,0,0,0,0,0,0.0718,0,0,0,0,0,0.0359,0,6.329,0
2201,Toadskin Patricks,Specialty,,,4,4,4.2628,1.2697,0,69.5916,0.0493,0.0225,0.0717,0,0.0461,0.0249,0,0,0,0,0,0,0,0,0,0,0,0.032,0,0,0,0,0,0.0697,0,0,24.6314
2202,Transparent Kari's Best,Clear,Glossy - Semi,Transparent,4,2,57.1759,7.1986,6.1717,2.355,0.1141,2.2424,2.3565,0,15.5666,6.9011,0,2.1363,0,0,0.0222,0,0,0,0,0,0,0.0624,0,0,0,0,0,0.0537,0,0,0
2203,Transparent Kari's Best Recalc 3,Clear,Glossy - Semi,Transparent,4,2,57.599,5.48,6.6359,2.0375,0.1425,2.3364,2.4789,0,15.3679,8.3742,2.0249,0,0,0,0,0,0,0,0,0,0,0.0018,0,0,0,0,0,0,0,0,0
2204,Transparent Kari's Best recalc,Clear,Glossy - Semi,Transparent,4,2,52.167,6.5882,6.5772,1.9492,0,2.417,2.417,0,13.3509,7.3932,7.3673,0,0,0,1.6671,0,0,0,0,0,0,0,0,0,0,0,0,0,0,0.5229,0
2206,Transparent Kari's Best-spod 2,Clear,Glossy - Semi,Transparent,4,2,58.5358,5.6309,6.7738,1.3633,0.6993,1.914,2.6133,0,14.45,8.5483,2.0846,0,0,0,0,0,0,0,0,0,0,0,0,0,0,0,0,0,0,0,0
2207,Turquoise Chun,Turquoise,Glossy,,4,4,53.507,8.4829,15.2665,0,0.2049,5.4712,5.6762,0,0.0162,12.7669,0,0,0,0,0.0116,0,0,0,0,0,0,0.0301,0,0,0.2558,0,0,3.9869,0,0,0
2211,Val Cushing V.C. 5000 Stone Matte,Matte,Matte - Smooth,,4,4,58.0435,7.1918,10.0498,0,0.8407,6.1819,7.0226,0,0.0148,17.6602,0,0,0,0,0.0024,0,0,0,0,0,0,0.0086,0,0,0,0,0,0.0063,0,0,0
2212,Val Cushing V.C. Four,Clear,,,4,4,52.1421,8.9864,14.0875,0,1.0346,6.6356,7.6702,0,1.9402,14.9853,0,0,0,0,0.0285,0,0,0,0,0,0,0.0979,0,0,0,0,0,0.0617,0,0,0
2213,Val Cushing V.C. Low Fire Luster  1,Glaze,Glossy,,10,4,37.4781,4.6892,13.6779,0,0.1949,2.3066,2.5015,0,3.1153,12.3303,0,0,0,25.9146,0.0467,0,0,0,0,0,0,0.1455,0,0,0,0,0,0.1009,0,0,0
2216,Val Cushing V.C. Satin Stone Recalc,"White, Off-White",Satin - Matte,Opaque,4,4,62.0389,6.437,8.7615,0,0.4302,5.637,6.0672,0,2.7768,13.7699,0,0,0,0,0.0232,0,0,0,0,0,0,0.0652,0,0,0,0,0,0.0603,0,0,0
2219,Val Cushing V.C. Soft Satin,"White, Off-White",Satin,Semi-opaque,4,4,54.8947,8.1457,8.8684,0,0.3604,4.5583,4.9187,0,3.777,15.0393,0,0,4.2386,0,0.019,0,0,0,0,0,0,0.0493,0,0,0,0,0,0.0493,0,0,0
2220,Val Cushing V.C. Three,Clear,,,4,4,57.5794,7.2158,10.9338,3.716,0.9005,6.1002,7.0007,0,0.984,12.4831,0,0,0,0,0.0127,0,0,0,0,0,0,0.0479,0,0,0,0,0,0.0266,0,0,0
2221,"Val Cushing V.C. Two, Clear gloss Alfred",Clear,Glossy,Transparent,4,4,57.1727,9.4186,13.8767,0,0.9774,5.9687,6.946,0,1.6178,10.7958,0,0,0,0,0.0257,0,0,0,0,0,0,0.0902,0,0,0,0,0,0.0566,0,0,0
2222,Val Cushing V.C. Water Blue Revised,Blue,Glossy,,4,4,68.6172,4.542,3.4056,0,1.7984,12.0156,13.814,0,0.3273,6.1305,0,0,0,0,0.0108,0,0,0,0,0,0,0.0306,0,0,3.0958,0,0,0.0261,0,0,0
2223,Varda's Blue Green,Green,Matte - Dry,,4,4,50.8155,11.3978,0,6.9143,1.006,3.0503,4.0563,0,0.0968,0.3021,20.487,0,0,0,0.0351,0,0,0,0,0,0,0.1032,0,0,5.7007,0,0,0.0913,0,0,0
2224,Varda's Blue Green Recalc,Green,Matte - Dry,,4,4,51.4373,11.6209,0,6.7466,2.9089,1.4066,4.3155,0,0.0914,0.1785,19.9901,0,0,0,0,0,0,0,0,0,0,0.0574,0,0,5.5624,0,0,0,0,0,0
2226,Velvet Crust,Specialty,,Translucent,4,3,25.4976,32.3957,16.7881,0,0.8994,5.1245,6.0239,0,3.8226,15.2683,0,0,0,0,0.0306,0,0,0,0,0,0,0.1184,0,0,0,0,0,0.0547,0,0,0
2227,Velvet Crust Al Oxide,Specialty,,Translucent,4,3,25.4909,32.3987,16.7905,0,0.899,5.1236,6.0226,0,3.8232,15.2704,0,0,0,0,0.0306,0,0,0,0,0,0,0.1184,0,0,0,0,0,0.0547,0,0,0
2229,Velvet Crust Base Recalc 1,Specialty,Matte,Translucent,4,4,31.5313,32.0299,9.1862,0,0.4136,5.9602,6.3738,0,3.8295,17.0002,0,0,0,0,0,0,0,0,0,0,0,0.0492,0,0,0,0,0,0,0,0,0
2230,Velvet Crust Base Recalc3,Specialty,Matte,Translucent,4,4,29.04,33.2766,9.7007,0,0.3095,5.852,6.1615,0,0.0158,17.8668,3.9346,0,0,0,0,0,0,0,0,0,0,0.0039,0,0,0,0,0,0,0,0,0
2231,Vert jade cendré,Ash,Glossy - Semi,Opaque,4,4,33.9327,4.7872,4.7236,10.1315,8.9003,3.6335,12.5338,0,8.79,13.741,0,0,0,0,2.5827,0,0,0,0.8171,0,0,0.1294,0,0,2.7247,0,0,0.0428,0,5.0636,0
2232,Violet matt translucent 02,Matte,Satin - Matte,Translucent,2,1,58.9856,5.3897,0,2.7427,3.2391,1.5503,4.7894,0,0.0836,8.1584,0,12.8212,5.5611,0,0,0,0,0,0,0,0,0.0559,0,1.4124,0,0,0,0,0,0,0
2233,Watershed Stone,Matte,Matte,Opaque,4,3,56.1675,9.5546,5.9161,12.5532,0.2689,1.107,1.3759,0,1.4869,5.45,0,0,0,0,0.039,0,0,0,0,0,2.0074,0.3635,0,0,0,0,0,5.0858,0,0,0
2235,Waxy Clear 5,Clear,Glossy,Transparent,4,3,55.839,4.5585,14.7138,0,1.5457,7.3786,8.9243,0,0.0223,15.9323,0,0,0,0,0,0,0,0,0,0,0,0.0099,0,0,0,0,0,0,0,0,0
2236,Waxy Clear 5 recalc wood,Clear,Glossy,Transparent,4,3,54.1742,4.4496,14.2709,0,1.0175,7.6331,8.6506,0,0.7344,17.0594,0,0,0,0,0.4149,0,0,0,0,0,0,0.246,0,0,0,0,0,0,0,0,0
2237,Waxy no GB,"White, Off-White",Satin,Translucent,3,3,62.9661,2.5054,10.3367,9.6346,0.3076,2.3303,2.6378,0,2.3844,9.3572,0,0,0,0,0.0253,0,0,0,0,0,0,0.1019,0,0,0,0,0,0.0505,0,0,0
2238,White Base Glaze 04,"White, Off-White",Glossy,Opaque,4,4,54.4073,6.5508,12.8874,0,1.084,6.5867,7.6706,0,1.7662,13.7282,0,0,0,0,0.014,0,0,0,0,0,0,0.0601,0,0,0,0,0,0.0249,0,2.8905,0
2239,White Crackle Phil's,Raku,Glossy,Semi-opaque,05 &#189;,05 &#189;,52.9014,9.3422,17.7126,0,0.5484,6.0131,6.5615,0,0.0155,10.5477,0,0,0,0,0.0111,0,0,0,0,0,0,0.0287,0,0,0,0,0,0.0287,0,2.8506,0
2240,White Crawl,"White, Off-White",Matte,Opaque,2,2,50.8308,2.4956,1.755,0,1.5457,10.3045,11.8501,0,25.0166,4.2507,0,0,0,0,0,0,0,0,0,0,0,0,0,0,0,0,0,0,0,3.8012,0
2241,White Fat,"White, Off-White",Glossy,Opaque,4,3,52.2366,3.0717,18.3315,0,0.1435,8.4699,8.6134,0,0.6205,10.1729,0,0,0,0,0.0043,0,0,0,0,0,0,0.0936,0,0,0,0,0,0.1613,0,6.6942,0
2242,White Matt Opaque Cone 1 SSG-133,"White, Off-White",Matte,Opaque,1,1,55.2653,7.0432,0,10.6985,1.4775,4.7955,6.273,0,0.119,7.5003,5.9681,0,7.0944,0,0,0,0,0,0,0,0,0.0382,0,0,0,0,0,0,0,0,0
2243,White Matt Semi-Opaque Cone 1 SSG-131,"White, Off-White",Matte,Semi-opaque,1,1,59.0058,7.4901,0,2.218,1.5544,5.0529,6.6073,0,0.1521,8.9267,6.4625,0,9.0854,0,0,0,0,0,0,0,0,0.0521,0,0,0,0,0,0,0,0,0
2244,White Milky Matt Opaque Cone 1 SSG-134,"White, Off-White",Matte,Opaque,1,1,56.7466,6.2636,14.7914,0,0.0069,6.7156,6.7226,0,0.0324,15.4291,0,0,0,0,0,0,0,0,0,0,0,0.0143,0,0,0,0,0,0,0,0,0
2245,White Pink Kansas City,Red - Pink,Glossy,Opaque,05 &#189;,5,46.8685,2.2225,18.1047,0,0.0222,9.0588,9.081,0,0.0156,19.6141,0,0,0,0,0.0111,0,0,0,0,0,0,0.0289,0,0,0,0,0,0.0289,0,0,4.0247
2246,White Satin-Matt Cone 1 SSG-130,"White, Off-White",Satin - Matte,Semi-opaque,1,1,68.3362,6.9407,2.6059,0,1.2792,5.4436,6.7228,0,0.137,15.1871,0,0,0,0,0.004,0,0,0,0,0,0,0.0561,0,0,0,0,0,0.0103,0,0,0
2247,White stiff gloss,"White, Off-White",Glossy,Opaque,4,4,56.6192,7.7654,8.7452,0,0.3527,4.4942,4.8469,0,1.7414,12.8466,0,0,3.8812,0,0.0174,0,0,0,0,0,0,0.0451,0,0,0,0,0,0.0451,0,3.4465,0
2248,White Translucent Gloss Cone 1 SSG-129,"White, Off-White",Glossy,Translucent,1,1,41.4549,2.5789,22.4544,0,0.0082,0.0375,0.0457,0,4.6004,28.8487,0,0,0,0,0,0,0,0,0,0,0,0.0169,0,0,0,0,0,0,0,0,0
2249,"Glossy Clear 2, Woody's Base ARAC",Matte,,,4,4,56.0996,8.1512,11.3958,3.8987,0.958,5.6427,6.6007,0,1.6676,12.0135,0,0,0,0,0.0262,0,0,0,0,0,0,0.0895,0,0,0,0,0,0.0573,0,0,0
2250,Woody's Base ARAC Variation Radasch,Matte,,,4,4,56.522,9.2631,10.8885,3.7109,0.9276,5.3994,6.327,0,1.5934,11.4805,0,0,0,0,0.0249,0,0,0,0,0,0,0.0944,0,0,0,0,0,0.0951,0,0,0
2251,Woody's Base ARAC Variation Radasch no crazing,Matte,,,4,4,54.0838,9.2067,12.3562,5.3247,0.0216,5.53,5.5516,0,0.4397,13.0146,0,0,0,0,0.0036,0,0,0,0,0,0,0.0127,0,0,0,0,0,0.0063,0,0,0
2252,Woody's Base B,Wood,Glossy,Transparent,4,4,58.2332,8.7485,9.9217,3.3771,0.6945,6.1196,6.8141,0,0.0941,12.7103,0,0,0,0,0.0112,0,0,0,0,0,0,0.0608,0,0,0,0,0,0.029,0,0,0
2253,Woody's Blue 04,Wood,Glossy,,4,4,57.7584,6.4388,9.8599,0,0.3745,5.0601,5.4346,0,6.4182,12.5273,0,0,0,0,0.008,0,0,0,0,0,0,0.0208,0,0,1.5133,0,0,0.0208,0,0,0
2254,Yellow Clear Glaze,Clear,,,4,4,49.2757,9.2865,16.4733,0,0.268,2.788,3.0559,0,3.9663,15.193,0,0,0,0,0.0728,0,0,0,0.5559,0,0,1.9557,0,0,0,0,0,0.1648,0,0,0
2255,yellow Clear Kathy's,Clear,Glossy,Transparent,8,05 &#189;,31.7961,4.3688,24.9547,0,1.0927,5.8686,6.9612,0,5.3055,21.2626,0,0,0,0,0.0424,0,0,0,0,0,0,2.7722,0,0,0,0,0,0.1836,0,2.3528,0
2256,Yellow Creepy,Yellow,,Opaque,4,3,15.9235,0.6355,24.8865,0,0.2756,4.1731,4.4487,0,5.6128,38.4526,0,0,0,0,4.872,0,0,0,0,0,0,0.3625,0,1.082,0,0,0,3.7238,0,0,0
