Repository: derekphilipau/glazy-data

# glazy-data
Public data from the Glazy database

## About

The Glazy database of ceramic recipes was originally seeded with data from [Linda Arbuckle's](http://lindaarbuckle.com)  [GlazeChem database](http://lindaarbuckle.com/arbuckle_handouts.html), John Sankey's [glaze database](http://www.johnsankey.ca/glazedata.html) (which is based on the extensive work by [Alisa Clausen](https://glazy.org/u/alisaclausen)), and [Louis Katz's](http://www.louiskatz.net) [Hyperglaze database](http://falcon.tamucc.edu/~lkatz/allglazes.txt).

This repository intends to continue the tradition of making recipes publicly available.  This archived data only includes publicly shared recipes and materials.

File: glazy-data-glazes-simplified-20201210.csv (part 8 of 47)
id,name,material_type_concatenated,surface_type,transparency_type,from_orton_cone,to_orton_cone,SiO2_percent_mol,Al2O3_percent_mol,B2O3_percent_mol,Li2O_percent_mol,K2O_percent_mol,Na2O_percent_mol,KNaO_percent_mol,BeO_percent_mol,MgO_percent_mol,CaO_percent_mol,SrO_percent_mol,BaO_percent_mol,ZnO_percent_mol,PbO_percent_mol,P2O5_percent_mol,F_percent_mol,V2O5_percent_mol,Cr2O3_percent_mol,MnO_percent_mol,MnO2_percent_mol,FeO_percent_mol,Fe2O3_percent_mol,CoO_percent_mol,NiO_percent_mol,CuO_percent_mol,Cu2O_percent_mol,CdO_percent_mol,TiO2_percent_mol,ZrO_percent_mol,ZrO2_percent_mol,SnO2_percent_mol
2257,Yellow Frosty,Matte,Matte,,05 &#189;,4,59.876,6.5835,3.4698,0,3.9922,2.4538,6.446,0,0.8614,13.4697,0,5.4066,3.7888,0,0.0063,0,0,0,0,0,0,0.0806,0,0,0,0,0,0.0113,0,0,0
2258,Yellow Radasch,Yellow,Glossy,Transparent,3,3,56.5421,9.5406,10.4899,3.7007,0.5707,4.5599,5.1306,0,1.3272,11.4677,0,1.6082,0,0,0.0302,0,0,0,0,0,0,0.0929,0,0,0,0,0,0.0699,0,0,0
2259,Yellow Straw,Yellow,Satin,Opaque,4,4,61.8298,6.0734,11.2988,0,1.4084,4.3132,5.7217,0,2.4258,11.7091,0,0,0,0,0.037,0,0,0,0,0,0,0.6838,0,0,0,0,0,0.2207,0,0,0
2260,Yellow Straw no GB,Yellow,Satin,Opaque,4,4,60.0419,5.3554,13.7882,0,3.7798,2.296,6.0759,0,0.5403,14.1888,0,0,0,0,0,0,0,0,0,0,0,0.0096,0,0,0,0,0,0,0,0,0
2261,Yellow Straw no GB3,Yellow,Satin,Opaque,4,4,59.9669,5.3349,13.0322,0,0,6.5159,6.5159,0,0.5094,14.1043,0,0,0,0,0,0,0,0,0,0,0,0.5365,0,0,0,0,0,0,0,0,0
2263,Alligator Raku,Raku,,Opaque,05 &#189;,4,15.8666,0.6333,24.7976,0,0.2746,4.1581,4.4328,0,5.5928,38.3151,0,0,0,0,4.8546,0,0,0,0,0,0,0.1615,2.0063,0,3.2586,0,0,0.0807,0,0,0
2264,Alligator Raku Variation,Raku,,Opaque,05 &#189;,4,20.9225,2.791,16.2891,0,0.6881,4.3748,5.0628,0,3.6996,36.1984,0,0,0,0,6.459,0,0,0,0,0,0,0.1126,0,0,8.412,0,0,0.053,0,0,0
2265,Andy's Blue Pharoah,Blue,Glossy,,8,05 &#189;,22.5895,3.0536,13.9544,0,1.3803,38.6921,40.0724,0,2.5021,10.5203,0,0,0,0,0.0202,0,0,0,0,0,0,0.0723,0.1534,0,2.2144,0,0,0.0361,0,4.8114,0
2267,Black Raku,Raku,,,8,4,17.0109,3.0752,43.6005,0,0.3785,1.1851,1.5636,0,0.0282,29.1952,0,0,0,0,0.0068,0,0,0,0,0,0,1.3555,1.861,0,1.878,0,0,0.0178,0,0.4075,0
2268,Blue Black Purple,Raku,,,8,05 &#189;,27.2771,5.1739,8.3562,0,1.1528,4.8336,5.9864,0,1.9386,7.7798,0,0,0,0,0.0152,0,0,0,0,0,0,1.4134,0,0,17.5693,0,0,24.4902,0,0,0
2270,Blue Hawaiian Copper,Blue,,,05 &#189;,05 &#189;,15.6791,0.6258,24.5045,0,0.2714,4.109,4.3804,0,5.5267,37.8622,0,0,0,0,4.7972,0,0,0,0,0,0,0.1596,2.4783,0,3.2201,0,0,0.0798,0,0,0.6864
2271,Blue Raku,Raku,Glossy,,8,4,56.8797,3.8186,11.6437,0,1.6134,13.3932,15.0066,0,0.0086,10.9697,0,0,0,0,0.0062,0,0,0,0,0,0,0.016,0,0,1.6348,0,0,0.016,0,0,0
2272,burgundy red Very dry matte,Raku,Matte - Dry,Opaque,8,05 &#189;,44.4433,3.506,13.3312,0,0.8243,4.4258,5.25,0,19.4722,12.1524,0,0,0,0,0.0243,0,0,0,0,0,0,0.0954,0,0,1.6818,0,0,0.0434,0,0,0
2273,Carole's Perfect White,"White, Off-White",,,8,05 &#189;,26.7831,6.8203,28.6448,10.7087,1.1649,3.7288,4.8938,0,0.0686,19.4182,0,0,0,0,0.0072,0,0,0,0,0,0,0.0333,0,0,0,0,0,0.0187,0,0,2.6033
2274,Carole's Perfect White,Raku,,,8,05 &#189;,26.7828,6.8203,28.639,10.7188,1.1649,3.7288,4.8937,0,0.0686,19.4143,0,0,0,0,0.0072,0,0,0,0,0,0,0.0333,0,0,0,0,0,0.0187,0,0,2.6033
2275,Clear (Soldner's),Raku,,,8,05 &#189;,15.9665,3.6115,46.1285,0,0.772,2.4989,3.2709,0,0.0393,30.9735,0,0,0,0,0,0,0,0,0,0,0,0.0098,0,0,0,0,0,0,0,0,0
2276,Clear Raku,Raku,Glossy,,8,4,19.117,2.5891,45.0355,0,0.7691,9.5281,10.2973,0,0.0224,22.9331,0,0,0,0,0,0,0,0,0,0,0,0.0056,0,0,0,0,0,0,0,0,0
2278,Copper Crap Patty's,Raku,,,8,05 &#189;,33.2535,3.516,25.3955,0,1.146,6.7536,7.8996,0,5.2747,21.1214,0,0,0,0,0.0425,0,0,0,0,0,0,0.1577,0,0,3.2632,0,0,0.0758,0,0,0
2279,Copper Matte Hasselle,Matte,Matte,,8,05 &#189;,17.3884,4.2281,0,0,0.1718,0.2104,0.3822,0,0.2282,0.1244,0,0,0,0,0,0,0,0,0,0,0,0.1488,0,0,77.3075,0,0,0.1924,0,0,0
2280,Copper Matte,Matte,Matte,,8,05 &#189;,26.327,2.0982,0.8041,0,0.7599,4.9571,5.717,0,0.2413,2.0344,0,0,0,0,0,0,0,0,0,0,0,0.1065,0,0,62.6714,0,0,0,0,0,0
2281,Copper Multi Colored Sand Patina,Raku,Matte,Opaque,8,05 &#189;,15.9166,0.6353,24.8756,0,0.2755,4.1712,4.4467,0,5.6104,38.4357,0,0,0,0,4.8699,0,0,0,0,0,0,0.162,1.6979,0,3.2689,0,0,0.081,0,0,0
2282,Copper Penny,Raku,Glossy,,12,6,36.3397,4.3522,23.3166,0,2.9783,3.9098,6.8881,0,5.267,20.9746,0,0,0,0,0.0425,0,0,0,0,0,0,0.8811,0.6366,0,1.2256,0,0,0.0759,0,0,0
2283,Copper Rainbow Sand Yukio's,Specialty,Matte,,8,05 &#189;,7.5183,1.7006,38.0675,3.0335,0.3635,1.1767,1.5402,0,0.0185,40.307,0,0,0,0,4.4447,0,0,0,0,0,0,0.0046,0.3225,0,3.0426,0,0,0,0,0,0
2284,Copper Razzle Dazzle Phil's,Raku,,Opaque,05 &#189;,05 &#189;,16.61,1.9706,38.32,0,0.2403,13.8142,14.0545,0,3.7042,14.6071,0,0,0,0,0.0296,0,0,0,0,0,0,5.1047,0,0,5.467,0,0,0.1322,0,0,0
2285,Copper Reynold's Rap,Raku,,,8,05 &#189;,42.2722,3.1478,18.6157,0,1.2273,3.5965,4.8238,0,4.2327,16.8027,0,2.3493,0,0,0.034,0,0,0,0,0,0,0.1566,0,0,7.4465,0,0,0.1187,0,0,0
2287,Copper Sand Modified,Raku,Matte,,8,05 &#189;,14.7539,0.5888,23.0585,0,0.2554,3.8665,4.1219,0,5.2005,40.5706,0,0,0,0,5.9969,0,0,0,0,0,0,0.1502,2.3848,0,3.0987,0,0,0.0751,0,0,0
2289,Crackle Clear Phil's Adjusted,Raku,Glossy,Transparent,05 &#189;,05 &#189;,50.1201,1.9719,18.3013,0,0.0839,9.2951,9.3789,0,0.1751,19.8796,0,0,0,0,0,0,0,0,0,0,0,0.091,0,0,0,0,0,0.082,0,0,0
2290,Crackle CR's Clear,Raku,,Transparent,05 &#189;,1,35.5992,5.0839,21.3232,0,0.7155,6.5924,7.3079,0,5.1618,25.2856,0.2306,0,0,0,0,0,0,0,0,0,0,0.0079,0,0,0,0,0,0,0,0,0
2292,CRACKLE RAKU,Raku,Glossy,,8,05 &#189;,59.2289,8.5342,12.9277,0,4.4709,13.2728,17.7437,0,0,0.5532,0,0,0.4652,0,0,0,0,0,0,0,0,0.0083,0,0,0.5388,0,0,0,0,0,0
2294,Del Favero,Raku,Glossy,,8,05 &#189;,35.7234,3.2196,24.8547,0,1.0123,5.0264,6.0387,0,5.6622,22.8567,0,0,0,0,0.0454,0,0,0,0,0,0,0.1815,0,0,1.3065,0,0,0.1114,0,0,0
2295,Dragonfly,Raku,,,8,05 &#189;,35.584,1.9843,29.8594,0,0.0198,5.057,5.0769,0,0.0139,24.1329,0,0,0,0,0.0099,0,0,0,0,0,0,0.0258,0,0,3.2872,0,0,0.0258,0,0,0
2296,Dragonfly c08-06,Raku,,,8,05 &#189;,35.584,1.9843,29.8594,0,0.0198,5.057,5.0769,0,0.0139,24.1329,0,0,0,0,0.0099,0,0,0,0,0,0,0.0258,0,0,3.2872,0,0,0.0258,0,0,0
2297,Eggshell Blue Raku,Raku,Glossy,Semi-opaque,05 &#189;,4,12.4195,0.4957,45.8658,0,0.215,16.4859,16.7009,0,4.3777,17.4424,0,0,0,0,0.0354,0,0,0,0,0,0,0.4264,1.3566,0,0.8162,0,0,0.0632,0,0,0
2298,Faux Celadon,Raku,Glossy,,8,8,41.2741,3.5587,23.3429,0,0.2882,3.9231,4.2113,0,5.2854,21.0031,0,0,0,0,0.0574,0,0,0,0,0,0,1.1526,0,0,0,0,0,0.1145,0,0,0
2299,Flame Drops,Raku,,,,,10.7693,0.4298,16.8311,17.0326,0.1864,2.8223,3.0087,0,33.4282,15.1248,0,0,0,0,0.0307,0,0,0.1601,0,0,0,0.1096,0,0,3.0202,0,0,0.0548,0,0,0
2300,Fools Gold,Raku,Glossy,,8,05 &#189;,60.4138,7.6489,6.5023,0,2.0078,11.2906,13.2984,0,1.207,8.1534,0,0,0,0,0.0191,0,0,0,0,0,0,0.3333,0,0,0,0,0,1.5411,0,0,0.8827
2301,Gun Metal,Raku,,,8,05 &#189;,19.1892,2.8304,12.6689,0,0.6762,3.859,4.5352,0,2.8846,11.5214,0,0,0,0,0.0231,0,0,0,0,0,0,19.6688,0,0,26.6371,0,0,0.0412,0,0,0
2302,Hawaiian Blue,Raku,,Opaque,05 &#189;,1,12.6852,1.0753,22.7292,0,0,3.9279,3.9279,0,6.2485,42.568,0.2808,0,0,0,4.8231,0,0,0,0,0,0,0,1.6974,0,3.268,0,0,0,0,0,0.6966
2303,Kansas City Red.,Raku,Matte,,8,05 &#189;,0,0,39.2906,0,0,8.2193,8.2193,0,0,15.2494,0,0,0,0,0,0,0,0,0,0,0,1.9415,0,0,0,0,0,35.2993,0,0,0
2304,Large Crackle,Specialty - Crackle,,,8,05 &#189;,43.3534,8.6461,17.5692,7.1361,0.235,2.9645,3.1995,0,4.0003,15.8085,0,0,0,0,0.0321,0,0,0,0,0,0,0.1407,0,0,0,0,0,0.1143,0,0,0
2305,Lori's Suprise Purple,Purple,,,8,8,15.3263,0.8133,0.5719,0,0.5037,3.3581,3.8618,0,0,1.3852,0,0,0,0,0,0,0,0,0,0,0,5.4611,5.7172,0,66.8631,0,0,0,0,0,0
2306,Mecham White,"White, Off-White",,,8,8,19.2101,2.5053,45.6632,0,0.7143,0.8323,1.5466,0,0.0548,30.9716,0,0,0,0,0,0,0,0,0,0,0,0.019,0,0,0,0,0,0.0295,0,0,0
2307,Moondust,Raku,,,8,05 &#189;,9.1314,4.3965,21.3456,8.1795,0.044,6.31,6.354,0,37.6393,5.8809,0,0,0,0,0.022,0,0,0,0,0,0,0.0572,0,0,6.9365,0,0,0.0571,0,0,0
2308,Opaque Gloss Crackle,Raku,,Opaque,05 &#189;,1,53.8188,5.7581,13.047,0,4.516,2.6891,7.2051,0,3.1446,13.3318,0.1413,3.5533,0,0,0,0,0,0,0,0,0,0,0,0,0,0,0,0,0,0,0
2309,Piepenburg Patina (lizzardo),Raku,Matte,,8,05 &#189;,24.632,4.0676,12.6184,0,0.9403,4.7074,5.6478,0,2.8867,36.0166,0,0,0,0,7.3648,0,0,0,0,0,0,0.0924,0,0,6.6327,0,0,0.0411,0,0,0
2310,Piepenburg Red Bronze,Raku,,,8,05 &#189;,35.4236,0.3413,24.8792,0,0.148,7.9981,8.1462,0,3.0142,24.4715,0,0,0,0,0.0244,0,0,0,0,0,0,0.0871,0,0,2.1823,0,0,0.0435,0,0,1.3868
2311,Post Pac Man,Raku,,,8,05 &#189;,23.9063,2.9615,20.5211,0,0.7483,5.1276,5.8759,0,4.6548,29.1917,0,0,0,0,3.2228,0,0,0,0,0,0,0.9662,0,0,8.633,0,0,0.0668,0,0,0
2312,Raku #1,Raku,,,8,8,45.5796,3.6616,19.8726,0,2.1436,3.3656,5.5092,0,4.5204,17.8861,0,2.6415,0,0,0.0363,0,0,0,0,0,0,0.1627,0,0,0,0,0,0.13,0,0,0
2313,Raku #2,Raku,,,8,8,53.7081,9.1145,14.5799,0,2.4807,4.1197,6.6004,0,0,15.9971,0,0,0,0,0,0,0,0,0,0,0,0,0,0,0,0,0,0,0,0,0
2314,Raku 4,Raku,Glossy,,8,4,19.2371,9.2612,42.5643,0,0.0889,0.0241,0.113,0,0.0611,28.4799,0,0,0,0,0.0417,0,0,0,0,0,0,0.125,0,0,0,0,0,0.1167,0,0,0
2316,Red Green Raku,Raku,Glossy,,8,05 &#189;,34.4058,3.3358,24.9271,0,1.9947,4.9635,6.9582,0,5.622,22.4866,0,0,0,0,0.0455,0,0,0,0,0,0,0.1725,0,0,1.9654,0,0,0.0812,0,0,0
2317,Red Lustre Buck #7,Glaze,Matte,,7,6,33.3935,2.5763,28.8256,0,0.0747,14.4431,14.5178,0,1.5215,9.2288,0,0,0,0,0.0123,0,0,0,0,0,0,4.577,0,0,0,5.3251,0,0.022,0,0,0
2319,Red Lustre Buck #8,Glaze,Matte,,7,6,37.6474,2.5933,22.5895,0,0.1046,6.7413,6.8459,0,2.1304,19.7292,0,0,0,0,0.0172,0,0,0,0,0,0,3.9033,0,0,0,4.513,0,0.0308,0,0,0
2321,Red Raku,Raku,Glossy,,5,5,0,0,37.3945,0,0,7.8226,7.8226,0,0,14.5135,0,0,0,0,0,0,0,0,0,0,0,1.8478,0,0,4.8257,0,0,33.5959,0,0,0
2322,Rusty Velvet,Raku,Matte,Opaque,7,4,14.8787,2.8413,3.8644,70.2959,0.7797,2.4709,3.2506,0,0.5509,0.1981,0,0,0,0,0,0,0,3.8769,0,0,0,0.2431,0,0,0,0,0,0,0,0,0
2323,Shadow Slip,Refractory,,,8,05 &#189;,63.1985,33.8234,0,0,0.5727,0.1522,0.7249,0,0.3242,0.1598,0,0,0,0,0.0492,0,0,0,0,0,0,0.4783,0,0,0,0,0,1.2417,0,0,0
2324,Silver luster,Raku,Glossy,,8,05 &#189;,55.4593,4.9679,12.4506,8.5809,1.5938,9.9659,11.5598,0,0.0744,6.5948,0,0,0.2382,0,0.0074,0,0,0,0,0,0,0.0475,0,0,0,0,0,0.0193,0,0,0
2325,Silver Luster Raku,Raku,,,16,10,55.7519,4.9939,12.5165,8.6192,1.6024,9.4986,11.101,0,0.0748,6.6288,0,0,0.2395,0,0.0074,0,0,0,0,0,0,0.0477,0,0,0,0,0,0.0194,0,0,0
2326,Silver Nitrate Glaze,Raku,Glossy,,8,05 &#189;,35.1073,5.8998,23.86,0,1.0866,6.6186,7.7053,0,5.433,21.6608,0,0,0,0,0.0511,0,0,0,0,0,0,0.1854,0,0,0,0,0,0.0974,0,0,0
2328,Soldner Raku,Raku,,,05 &#189;,05 &#189;,31.8613,3.5173,23.4063,0,1.0332,5.6156,6.6488,0,5.2978,21.4939,0,0,0,0,0.0427,0,0,2.2103,0,0,0,2.3696,0,0,3.0758,0,0,0.0762,0,0,0
2329,Sunday Copper Matte,Matte,,,8,05 &#189;,14.3302,1.0773,0.4542,0,0.4234,2.7732,3.1966,0,0.109,1.1393,0,0,0,0,0,0,0,0,0,0,0,0.0481,0,0,79.6454,0,0,0,0,0,0
2330,Takihara  Raku,Raku,Glossy,Opaque,05 &#189;,4,51.769,2.1781,16.7163,0,0.0109,8.4074,8.4183,0,0.0506,18.1096,0,0,0,0,0,0,0,0,0,0,0,0.0224,0,0,0,0,0,0,0,2.7358,0
2331,Tomato Red,Raku,Glossy,,8,8,9.8659,0.3938,36.4352,0,0.1708,13.0962,13.267,0,3.4776,13.856,0,0,0,0,0.0281,0,0,0,0,0,0,2.4834,0,0,20.1427,0,0,0.0502,0,0,0
2332,Variable Clear Raku,Raku,Glossy,,8,05 &#189;,35.717,4.0773,31.7269,0,1.9969,0.8702,2.8671,0,0.0837,21.3575,0,4.0784,0,0,0,0,0,0,0,0,0,0.0458,0,0,0,0,0,0.0464,0,0,0
2336,Behrens Clear Cone 016,Clear,,,16,16,55.4726,4.9081,12.672,8.8599,1.658,9.6529,11.3108,0,0.0106,6.469,0,0,0.25,0,0.0076,0,0,0,0,0,0,0.0197,0,0,0,0,0,0.0197,0,0,0
2337,Wilson Red Moss,Glaze,,,6,6,27.4775,0.3516,0.2362,48.8553,0.0213,0.1793,0.2006,0,18.9496,0.3212,0,0,0,0,0,0,0,0,0,3.5818,0,0.0263,0,0,0,0,0,0,0,0,0
2338,Wilson Purple Aqua,Purple,Matte,,6,6,50.3302,10.8954,0.7788,0,2.2135,7.5008,9.7143,0,0.2083,1.5763,0,22.4414,0,0,0,0,0,0,0,0,0,0.0709,0,0,3.9844,0,0,0,0,0,0
2339,Behrens Matte,Matte,Matte,,5,5,51.5068,5.5887,8.7455,6.2928,0,4.3863,4.3863,0,0,23.4798,0,0,0,0,0,0,0,0,0,0,0,0,0,0,0,0,0,0,0,0,0
2340,Cone 04 Base,Clear,Glossy,,4,4,63.8776,8.4063,9.7579,0,0.391,5.0138,5.4048,0,0.0253,12.416,0,0,0,0,0.0181,0,0,0,0,0,0,0.047,0,0,0,0,0,0.047,0,0,0
2341,Textured Green,Green,Glossy,,4,4,51.4451,7.3536,10.0161,0,0.4011,5.8842,6.2854,0,1.7942,12.8631,0,0,5.6467,0,0,0,0,0.7559,0,0,0,0.1648,0.7157,0,0,0,0,2.9595,0,0,0
2342,White Brown Ash,"White, Off-White",,,4,6,23.7959,2.4721,6.1349,0,15.8866,6.4272,22.3137,0,15.3441,15.6049,0.0226,0.7827,1.1366,0,4.4677,0,0,0,1.4225,0,0.0242,0.1751,0,0,0,0,0,0.0038,0,6.2993,0
2343,Val Cushing Smooth Satin Matte Base,Clear,Glossy,Semi-opaque,6,6,53.1533,13.5659,0,0,1.7495,5.4978,7.2473,0,0.1257,14.3541,0,0,11.3571,0,0.0282,0,0,0,0,0,0,0.0949,0,0,0,0,0,0.0734,0,0,0
2344,Val Cushing  Base 2,Clear,Glossy,,6,6,60.2883,7.316,7.942,0,1.4227,4.2067,5.6293,0,1.8383,13.8348,0,2.9858,0,0,0.0253,0,0,0,0,0,0,0.0863,0,0,0,0,0,0.0539,0,0,0
2345,Val Cushing Base 3,Clear,Glossy,,6,6,67.6147,9.845,0.8522,0,1.9832,8.9058,10.889,0,0.0823,10.6084,0,0,0,0,0.015,0,0,0,0,0,0,0.0544,0,0,0,0,0,0.0391,0,0,0
2346,Val Cushing  Base 4,"White, Off-White",Matte - Semi,,6,6,64.5407,9.1516,0.7492,0,1.5803,7.2622,8.8426,0,0.0726,16.5092,0,0,0,0,0.0198,0,0,0,0,0,0,0.0628,0,0,0,0,0,0.0515,0,0,0
2347,Val Cushing  Base 5,Matte,Matte,,6,6,68.5215,11.8913,0.1605,5.269,2.0573,7.0616,9.1189,0,0.1159,0.8963,0,3.9148,0,0,0.0142,0,0,0,0,0,0,0.0608,0,0,0,0,0,0.0368,0,0,0
2348,Val Cushing  Base 6,Matte,Matte,Opaque,6,6,60.3129,13.0543,0,5.5937,2.4228,7.79,10.2127,0,0.135,0.6303,0,9.9746,0,0,0.009,0,0,0,0,0,0,0.054,0,0,0,0,0,0.0234,0,0,0
2349,Val Cushing  Base 7,"White, Off-White",Glossy,Opaque,6,6,66.8261,7.1707,2.0713,0,2.9722,2.3868,5.359,0,4.9563,13.5205,0,0,0,0,0.0127,0,0,0,0,0,0,0.0504,0,0,0,0,0,0.0331,0,0,0
2350,Cooper Smooth White Base,"White, Off-White",Glossy - Semi,,5,8,77.3028,7.115,0,0,4.692,0.1084,4.8004,0,0.119,10.5531,0,0,0,0,0.0103,0,0,0,0,0,0,0.0728,0,0,0,0,0,0.0267,0,0,0
2351,Cooper Matte Base,Matte,Glossy,,6,6,68.4815,7.8046,0,9.5782,6.974,0.0224,6.9964,0,0.0259,7.047,0,0,0,0,0,0,0,0,0,0,0,0.0224,0,0,0,0,0,0.044,0,0,0
2352,Cooper Frosty White Speckled Base,"White, Off-White",Glossy,,6,6,55.3839,10.0064,4.7055,0,2.0942,9.152,11.2462,0,0.1766,18.4236,0,0,0,0,0,0,0,0,0,0,0,0.0577,0,0,0,0,0,0,0,0,0
2353,Cooper Wide Firing Base,Matte,Matte,,5,8,66.6117,12.3454,0,0,2.5288,8.2356,10.7644,0,2.2001,5.3942,0,0,2.5756,0,0,0,0,0,0,0,0,0.1086,0,0,0,0,0,0,0,0,0
2354,Gartside Base,Clear,Glossy,,6,6,62.2809,7.9114,6.6042,0,1.2433,3.8372,5.0804,0,4.3991,13.5312,0,0,0,0,0.0302,0,0,0,0,0,0,0.0841,0,0,0,0,0,0.0785,0,0,0
2355,Lewis Semimatte Base,Matte,Matte - Semi,,6,6,61.418,8.3063,4.6976,0,0.7212,3.9241,4.6453,0,7.7169,13.2124,0,0,0,0,0,0,0,0,0,0,0,0.0036,0,0,0,0,0,0,0,0,0
2357,Butter Base,"White, Off-White",Glossy,,6,6,65.3571,10.1401,2.6259,0,2.6817,2.5179,5.1996,0,8.4345,8.0769,0,0,0,0,0.0243,0,0,0,0,0,0,0.0782,0,0,0,0,0,0.0632,0,0,0
2358,Touchstone Base,"White, Off-White",Glossy,,6,6,66.6178,3.87,8.2427,0,1.6405,2.0577,3.6982,0,9.8215,7.609,0,0,0,0,0.0212,0,0,0,0,0,0,0.0769,0,0,0,0,0,0.0428,0,0,0
2360,Hansen 20Wx5 Base,Clear,Glossy,,6,6,68.1267,6.9846,4.3448,0,1.4388,2.8209,4.2597,0,0.0336,16.0936,0,0,0,0,0.024,0,0,0,0,0,0,0.0706,0,0,0,0,0,0.0624,0,0,0
2361,Clausen ToDo Base,"White, Off-White",Matte,,6,6,55.3564,12.0021,0,0,1.9352,5.9029,7.838,0,10.1848,14.3182,0,0,0,0,0,0,0,0,0,0,0,0.1166,0,0,0,0,0,0.1839,0,0,0
2362,Clausen Semimetallic Base,Iron - Slip-Based,,,6,6,62.833,7.9057,8.3898,0,2.2895,4.5146,6.8041,0,6.3961,4.5873,0,0,0,0,0.0806,0,0,0,0,0,0,2.2942,0,0,0,0,0,0.7092,0,0,0
2363,Clausen Semimatte Base,Matte,Matte - Semi,,6,6,63.7979,4.6044,4.6026,0,3.1047,2.3863,5.491,0,8.0911,12.5893,0,0,0,0,0.0215,0,0,0,0,0,0,0.6126,0,0,0,0,0,0.1894,0,0,0
2364,ToDo Base,Matte,Matte,,5,8,53.6621,12.4912,0,0,2.014,6.1434,8.1574,0,10.5998,14.7768,0,0,0,0,0,0,0,0,0,0,0,0.1214,0,0,0,0,0,0.1914,0,0,0
2365,ToDo Base 1,"White, Off-White",Matte - Semi,,6,6,55.2068,11.9627,0,0,1.9199,5.8495,7.7694,0,10.2935,14.4643,0,0,0,0,0,0,0,0,0,0,0,0.1174,0,0,0,0,0,0.1859,0,0,0
2366,White Bird Base,"White, Off-White",Glossy,,5,7,50.0707,10.6702,7.0392,0,1.9793,7.1397,9.1189,0,6.0608,11.1564,0,0,0,0,0.0128,0,0,0,0,0,0,0.1198,0,0,0,0,0,0.1224,0,1.9357,3.6929
2367,Galloway Some Bright Base,Matte,Matte,,6,6,51.0145,8.5132,0,0,3.9022,1.8,5.7022,0,0.0762,5.8191,18.877,0,9.7798,0,0,0,0,0,0,0,0,0.0885,0,0,0,0,0,0.1296,0,0,0
2368,Opal Base,"White, Off-White",Matte,,6,6,64.0511,7.4299,3.9906,5.9542,0.0578,0.6732,0.731,0,11.3391,6.4158,0,0,0,0,0.0141,0,0,0,0,0,0,0.0436,0,0,0,0,0,0.0306,0,0,0
2369,Dolita Clear Base,Clear,,,6,6,56.7757,10.2113,8.908,0,0.1545,7.204,7.3585,0,6.2452,7.2431,0.0329,1.1365,1.6503,0,0.0413,0,0,0,0,0,0.0351,0.1553,0,0,0,0,0,0.2069,0,0,0
2370,Baldwin Red,"Iron - Kaki, Tomato Red",Glossy,,7,8,62.7633,7.5107,0,2.6734,5.2611,0.1179,5.379,0,5.2962,9.1782,0,0,0,0,2.7326,0,0,0,0,0,0,4.3602,0,0,0,0,0,0.1064,0,0,0
2371,Sankey Iron Red,"Iron - Kaki, Tomato Red",Glossy,,6,6,63.7392,7.5198,0,2.6566,3.0727,1.454,4.5267,0,5.2181,9.25,0,0,0,0,2.7279,0,0,0,0,0,0,4.3292,0,0,0,0,0,0.0325,0,0,0
2372,Spodumene Iron Red,"Iron - Kaki, Tomato Red",Glossy,,6,6,61.2818,7.3213,2.3172,2.2521,3.0626,1.9865,5.0491,0,5.6065,9.2396,0,0,0,0,2.7182,0,0,0,0,0,0,4.2143,0,0,0,0,0,0,0,0,0
2373,Baldwin Green,Green,Glossy,,7,8,63.8382,8.7429,0,0,7.2835,0.0329,7.3164,0,7.3734,7.3518,0,0,0,0,0,0,0,0,0,0,0,0.2659,0,0,0.5464,0,0,4.565,0,0,0
2374,Baldwin Blue,Blue,Glossy,,7,8,70.3392,7.6696,0,0,5.7784,0,5.7784,0,3.7205,9.1984,0,0,0,0,0,0,0,0,0,0,0,0.1273,0.8527,0,0,0,0,2.314,0,0,0
2375,Weiser Honey,Iron - Amber,Glossy,,6,6,61.6414,7.5644,5.6364,0,3.4078,3.2603,6.6681,0,2.1035,12.3462,0,0,0,0,0.0103,0,0,0,0,0,0,3.0946,0,0,0,0,0,0.935,0,0,0
2376,Pete Pinnell Seafoam,Green - Copper,Matte,,6,6,55.2251,10.8456,2.3363,0,2.1177,5.3709,7.4886,0,0.1208,3.6865,12.6768,0,0,0,0,0,0,0,0,0,0,0.0532,0,0,2.9695,0,0,4.5976,0,0,0
2377,Clausen Opal Blue,Blue,Glossy,,6,6,63.0159,6.2138,10.4513,0,0,5.2255,5.2255,0,0,11.311,0,0,0,0,0,0,0,0,0,0,0,0.1563,0.7852,0,0,0,0,2.841,0,0,0
2378,Pinnell Grey Green,Green,Matte,,6,6,58.5087,12.6705,1.9348,6.3323,1.0693,3.8047,4.874,0,0.1173,2.334,7.2073,0,0,0,0,0,0,0,0,0,0,0.0541,0,0,1.6665,0,0,4.3005,0,0,0
2379,Pinnell Green Black,Green,Matte - Semi,,6,6,58.4132,12.6059,0.9794,6.318,1.1489,3.6847,4.8336,0,0.1113,1.3256,8.2822,0,0,0,0,0,0,0,0,0,0,0.0486,0,0,2.7793,0,0,4.3027,0,0,0
2380,Chinese Blue Green,Green,Glossy,,6,6,67.3099,6.2608,0,0,3.052,1.45,4.502,0,0.0774,10.4747,0,0,10.1736,0,0.0062,0,0,0,0,0,0,0.0643,0,0,1.115,0,0,0.0161,0,0,0
2381,Pete Pinnell Weathered Bronze,Green - Copper,Matte - Semi,,6,6,60.7403,11.4941,0,0.9695,2.1519,6.7911,8.943,0,0.1584,0.5705,9.6344,0,0,0,0,0,0,0,0,0,0,0.0719,0,0,2.8775,0,0,4.5405,0,0,0
2382,Crystalline Aqua Icing,Crystalline,Matte - Semi,,6,6,62.4408,3.6076,1.6435,10.1461,0.7804,2.7428,3.5232,0,2.6198,9.8633,0,0.6628,0,0,0.003,0,0,0,0,0,0,0.1658,0,0,1.3373,0,0,2.6493,0,0,1.3375
2383,Crystalline Green Icing,Crystalline,Matte - Semi,,6,6,65.0123,3.7562,1.7111,10.5639,0.8125,2.8558,3.6682,0,2.7277,10.2695,0,0,0,0,0.0031,0,0,0,0,0,0,0.0212,0.1446,0,2.1163,0,0,0.0056,0,0,0
2384,Yellow Brown Opal,Yellow,,,6,6,60.4362,7.0975,3.7597,5.6097,0.0416,0.6304,0.6721,0,10.6741,6.0331,0,0,0,0,0.0069,0,0,0,0,0.6973,0,0.2839,0,0,0,0,0,4.7294,0,0,0
2385,Brown Opal,Glaze,,,6,6,59.0023,6.9291,3.6705,5.4766,0.0407,0.6155,0.6561,0,10.4209,5.89,0,0,0,0,0.0067,0,0,0,0,0,0,0.2772,0.8485,0,2.205,0,0,4.6172,0,0,0
2386,Cream Breaking Rust,Iron,Glossy - Semi,,5,8,61.6697,4.5315,6.1212,0,1.7218,3.8427,5.5645,0,1.11,12.2313,1.3485,0,0,0,0.0093,0,0,0,0,0,0,2.1871,0,0,0,0,0,0.0241,0,0,5.2028
2387,Clausen Light Gray Semimatte,Matte,Matte - Semi,,6,6,57.8285,2.0083,4.3786,0,0.5816,2.2702,2.8518,0,7.6972,23.3422,0,0,0,0,0.0205,0,0,0,0,0,0,0.5828,1.11,0,0,0,0,0.1802,0,0,0
2388,Kemp Lichen,Specialty,,,6,6,48.9163,9.738,2.3735,0,0,5.2813,5.2813,0,31.1221,2.5687,0,0,0,0,0,0,0,0,0,0,0,0,0,0,0,0,0,0,0,0,0
2389,Hamer Bristol,Bristol,Matte - Semi,Semi-opaque,6,6,60.5749,11.2306,0,0,8.6129,0,8.6129,0,0,5.9027,0,0,9.0617,0,0,0,0,0,0,0,0,0,0,0,0,0,0,4.6173,0,0,0
2390,Heloise Bristol,Bristol,Matte - Semi,,6,6,66.3885,11.1861,0,0,8.8878,0,8.8878,0,0,7.2794,0,0,6.2582,0,0,0,0,0,0,0,0,0,0,0,0,0,0,0,0,0,0
2391,Broken Pearl Green,Green,Glossy,,6,6,50.7694,4.3831,0,3.0803,3.8199,0.1468,3.9666,0,5.8812,16.3327,0,0,9.2529,0,0,0,0,0,0,0,0,0.393,0,0,0,0,0,5.9407,0,0,0
2392,Eggshell,Iron,Glossy,,6,6,57.8884,7.1906,5.7701,0,1.6666,3.8364,5.5029,0,0.2536,13.7236,0,0,4.431,0,0.006,0,0,0,0,0,0,1.3023,0,0,0,0,0,0.0156,0,0,3.9158
2393,Cooper Barium Nickel Blue,Blue,Glossy,,5,5,60.2496,9.113,0,0,7.2714,0,7.2714,0,0,3.8932,0,5.9133,11.4754,0,0,0,0,0,0,0,0,0,0,2.0841,0,0,0,0,0,0,0
2394,Cooper Nickel Blue,Blue,Glossy,,5,5,60.3309,9.1253,0,0,7.2812,0,7.2812,0,0,3.8984,5.9136,0,11.4909,0,0,0,0,0,0,0,0,0,0,0,1.9596,0,0,0,0,0,0
2395,Cooper Yellow Matte,Yellow,Matte,,6,6,53.7025,9.6023,0,0,0.0765,7.6928,7.7693,0,0.0589,8.0439,0,8.1014,9.826,0,0,0,0,0,0,0,0,0.1941,0,0,0,0,0,2.7016,0,0,0
2396,Cooper Blue Curdle on Jade,Blue,Matte,,6,6,58.1651,13.0452,0,0,2.0209,3.8223,5.8431,0,0.0796,13.9988,0,0,3.4745,0,0,0,0,0,0,0,0,0.2416,0,0,1.1444,0,0,4.0075,0,0,0
2397,Cooper Bleached Albany,Iron - Slip-Based,Matte,,6,6,46.7258,10.0444,0,0,1.3673,0.5159,1.8832,0,2.6492,28.4156,0,0,0,0,0.0223,0,0,0,0,0,0,1.7807,0,0,0,0,0,8.4788,0,0,0
2398,Cooper Speckled Transparent,Clear,Glossy,,5,6,63.8238,8.5625,7.3081,0,0.7688,6.1427,6.9115,0,0.0391,8.1056,0,0,0,0,0,0,0,0,0,0,0,0.2829,0,0,0,0,0,4.9665,0,0,0
2400,Strontium Opal Blue,Blue,Glossy,,6,6,64.2708,4.6529,6.2571,0,2.9302,2.3536,5.2838,0,1.4112,13.7549,1.4973,0,0,0,0.0114,0,0,0,0,0,0,0.1902,0.2398,0,0,0,0,2.4306,0,0,0
2401,Rita Schiavones Periwinkle,Blue - Cobalt,Glossy - Semi,,6,6,64.9524,3.732,8.1777,0,0.7763,2.851,3.6273,0,9.2171,7.7596,0,0,0,0,0.0198,0,0,0,0,0,0,0.1516,0.8271,0,0,0,0,1.5355,0,0,0
2402,Galloway Water Blue,Blue,Glossy,,6,6,68.9645,4.7756,3.388,0,1.7839,11.884,13.6679,0,0.4235,6.0888,0,0,0,0,0.0105,0,0,0,0,0,0,0.0704,2.5857,0,0,0,0,0.0251,0,0,0
2404,Wilson Textured Crawl,Specialty - Crawling,,,6,6,57.2689,13.2578,0,0,2.2692,7.0221,9.2913,0,19.2876,0.6184,0,0,0,0,0,0,0,0,0,0,0,0.1113,0,0,0,0,0,0.1648,0,0,0
2405,Cooper 97 Base,Clear,Glossy,,6,6,54.4262,9.4417,0,0,5.5336,0.6909,6.2245,0,0.1212,23.8044,0,0,5.7399,0,0,0,0,0,0,0,0,0.0837,0,0,0,0,0,0.1585,0,0,0
2406,Barringer Yellow Oxide,Yellow,Glossy,,6,6,58.5489,9.7017,0.8017,4.0506,0.7061,4.7073,5.4134,0,0.0006,1.9433,0,0,15.5072,0,0,0,0,0,0,0,0,1.8182,0,0,0.2432,0,0,0,0,0,1.9713
2407,Bell Lichen,Specialty,Matte,,6,6,44.304,8.2683,1.1608,0,0.2741,5.6935,5.9676,0,34.3407,0.0427,0,0,5.916,0,0,0,0,0,0,0,0,0,0,0,0,0,0,0,0,0,0
2408,Burkett/Borcherding Clear,Clear,Glossy,,6,6,59.1962,7.3544,14.481,0,0.0323,4.1594,4.1916,0,0.1411,14.5498,0,0,0,0,0.0093,0,0,0,0,0,0,0.0523,0,0,0,0,0,0.0243,0,0,0
2409,Burkett/Borcherding Green,Green,Glossy,,6,6,59.12,7.3449,14.4624,0,0.0322,4.154,4.1862,0,0.141,14.5311,0,0,0,0,0.0093,0,0,0,0,0,0,0.0522,0,0,0.1287,0,0,0.0242,0,0,0
2410,Zakin Dry Base,Clear,Matte,,6,6,60.0741,10.1602,0,0,1.3838,4.0276,5.4114,0,0.1968,17.4398,0,0,2.6045,0,0,0,0,0,0,0,0,0.1326,0,0,0,0,0,0.23,0,0,3.7508
2411,Dry Yellow Pumpkin,Yellow,Matte,,6,6,47.4803,12.8068,3.646,2.6192,0,1.823,1.823,0,6.3078,10.2538,0,0,0,0,0,0,0,0,0,0,0,0.2271,0,0,0,0,0,14.8359,0,0,0
2412,Kilpatrick Butterscotch Matte,Matte,Matte,,6,6,39.871,6.8259,5.3705,4.0592,0.2662,2.8627,3.1289,0,8.9676,15.597,0,0,0,0,0,0,0,0,0,0,0,0.4295,0,0,0,0,0,15.7504,0,0,0
2414,Krakowkski Little Alex Porter,Iron - Slip-Based,Glossy,,6,6,58.3344,5.4568,5.8444,0,2.6284,1.3012,3.9297,0,6.449,13.5236,0,0,0,0,1.2613,0,0,0,0.106,0,0,4.5996,0,0,0,0,0,0.4951,0,0,0
2415,Krakowkski Ari Sherry,Iron - Slip-Based,Glossy,,6,6,53.5834,4.2758,6.9442,0,1.2638,1.3296,2.5934,0,4.6665,19.6017,0,0,0,0,3.1328,0,0,0,0,0,0,4.8119,0,0,0,0,0,0.3902,0,0,0
2416,Mackersi Yellow,Yellow,Glossy,,6,6,53.7608,9.3355,0,0,2.4127,5.3083,7.721,0,8.6619,9.9817,8.0991,0,0,0,0,0,0,0,0,0,1.5277,0.9123,0,0,0,0,0,0,0,0,0
2417,Bailey Red Orange,"Iron - Kaki, Tomato Red",Glossy - Semi,,6,6,58.9782,6.5609,0,3.4904,5.3917,0.0652,5.4569,0,8.6232,9.5877,0,0,0,0,2.8716,0,0,0,0,0,0,4.419,0,0,0,0,0,0.0122,0,0,0
2418,Penland Red Orange,"Iron - Kaki, Tomato Red",Glossy - Semi,,6,6,58.2044,6.7277,0,3.388,1.4995,3.2901,4.7896,0,8.4063,10.1854,0,0,0,0,2.7873,0,0,0,0,0,3.478,2.0215,0,0,0,0,0,0.0118,0,0,0
2419,Marci's Matte (Selsor White Matte),Matte,Matte,,6,6,59.2158,11.5391,2.5811,0,1.3296,4.4785,5.8081,0,7.9745,12.6606,0,0,0,0,0.033,0,0,0,0,0,0,0.1061,0,0,0,0,0,0.0819,0,0,0
2420,Moore White Matte 1,"White, Off-White",Matte,,6,6,59.7372,11.5564,2.6564,0,1.3402,4.5237,5.8639,0,7.996,11.9693,0,0,0,0,0.0329,0,0,0,0,0,0,0.1063,0,0,0,0,0,0.0817,0,0,0
2421,Moore White Matte,"White, Off-White",Matte - Semi,,6,6,65.84,9.8047,2.2537,0,1.1371,3.838,4.975,0,6.784,10.1551,0,0,0,0,0.028,0,0,0,0,0,0,0.0902,0,0,0,0,0,0.0693,0,0,0
2422,Waxy White 2,"White, Off-White",Matte - Semi,,6,6,65.9018,5.5032,2.6778,0,0.3599,2.3863,2.7462,0,0.5973,22.4454,0,0,0,0,0.02,0,0,0,0,0,0,0.0562,0,0,0,0,0,0.0521,0,0,0
2423,Hansen 20x5 Base,Clear,Glossy,,6,6,66.212,4.679,5.2026,0,1.3582,3.2164,4.5746,0,0.0181,19.2256,0,0,0,0,0.0129,0,0,0,0,0,0,0.0415,0,0,0,0,0,0.0336,0,0,0
2424,Strnad Crystal Matte,Crystalline,Matte,,6,6,60.7434,10.8052,3.7518,0,1.6842,2.6308,4.315,0,0.058,20.06,0,0,0,0,0.0415,0,0,0,0,0,0,0.1172,0,0,0,0,0,0.1078,0,0,0
2425,Hewitt Eggshell,Matte,Matte,,6,6,56.9029,12.4888,1.1292,0.1645,7.0046,0,7.0046,0,6.8589,15.0263,0,0,0.4248,0,0,0,0,0,0,0,0,0,0,0,0,0,0,0,0,0,0
2426,Krakowski Marsala,Glaze,Glossy,,6,6,60.4817,7.1197,4.0575,0.0855,1.8239,2.5087,4.3326,0,8.7818,9.1266,0.2776,0,0,0,1.1955,0,0,0,0,0,0,4.0986,0,0,0,0,0,0.443,0,0,0
2427,Krakowski Noah's Port,Glaze,Glossy,Opaque,6,6,63.2955,8.6229,4.1757,0,2.2789,4.3102,6.5891,0,4.9432,8.2734,0,0,0,0,0.0586,0,0,0,0,0,0,3.5263,0,0,0,0,0,0.5154,0,0,0
2428,Frogpond Green 1,Green,Glossy,,6,6,60.8058,9.254,3.8789,0,0.2145,2.0108,2.2254,0,0.0515,17.6266,0,0,0,0,0.0368,0,0,0,0,0,0,0.3113,0,0,1.7925,0,0,4.0174,0,0,0
2429,John Post 244 Base,Clear,Glossy - Semi,,6,6,70.0782,8.363,0.6337,0,0.6327,3.7431,4.3758,0,8.1977,8.1203,0,0,0,0,0.0373,0,0,0,0,0,0,0.097,0,0,0,0,0,0.097,0,0,0
2430,John Post White,"White, Off-White",Glossy,,6,6,62.7666,6.1124,4.1718,0,0.591,3.8959,4.4869,0,0.0529,15.0018,0,0,0,0,0.0176,0,0,0,0,0,0,0.0527,0,0,0,0,0,0.0456,0,7.2916,0
2431,Costello Carbonate Leaf Green,Green,Glossy,,6,6,69.7785,5.7264,5.3827,0,3.4131,2.4344,5.8476,0,1.2243,6.4118,0,2.1248,0,0,0.0098,0,0,0,0,0,0,0.0637,0,0,3.3953,0,0,0.035,0,0,0
2432,Shatz Clear,Clear,Glossy,,6,6,63.9698,5.853,6.788,0,2.9863,2.7346,5.7209,0,1.8369,12.4925,0,3.1082,0,0,0.0124,0,0,0,0,0,0,0.196,0,0,0,0,0,0.0221,0,0,0
2433,Shatz Matte Black,Black,Matte,,6,6,59.4366,8.0301,2.1711,0,3.0776,1.627,4.7046,0,0.7638,2.1806,0,6.5705,7.9692,0,0.0158,0,0,0,0.64,0,0,2.2445,2.1079,0,3.0135,0,0,0.1517,0,0,0
2434,Shatz Rutile Matte,Matte,Matte,,6,6,52.9452,13.0483,0,0,1.7939,5.8073,7.6012,0,0.0913,13.5805,0,0,7.2524,0,0,0,0,0,0,0,0,0.3074,0,0,0,0,0,5.1737,0,0,0
2435,Cressell Frost,"White, Off-White",Glossy,,6,6,68.0722,9.0047,0,1.3466,0.5912,1.7631,2.3542,0,0.0634,15.5501,0,0,2.2047,0,0.0256,0,0,0,0,0,0,0.0735,0,0,0,0,0,0.0667,0,0,1.2382
2436,Rhoades White Satin Matte,"White, Off-White",Glossy,,6,6,64.8769,4.1247,7.9253,0,0.7703,2.8305,3.6008,0,9.0634,7.5465,0,0,0,0,0.0204,0,0,0,0,0,0,0.0989,0,0,0,0,0,0.0413,0,2.7019,0
2437,Martens Silky White,"White, Off-White",Glossy - Semi,,6,6,63.5172,9.1787,0,0,1.5675,5.0175,6.5851,0,0.0924,12.3038,0,0,6.4906,0,0.0097,0,0,0,0,0,0,0.0449,0,0,0,0,0,0.0252,0,0,1.7526
2438,Turnidge Crystalline,Crystalline,,,6,6,61.3937,1.9475,1.3696,4.4953,1.2062,8.0413,9.2475,0,0,3.3171,0,0,18.2294,0,0,0,0,0,0,0,0,0,0,0,0,0,0,0,0,0,0
2439,Nutmeg,Iron,Glossy,Semi-opaque,6,6,61.0348,10.843,1.5203,4.2099,0,0.7601,0.7601,0,8.5411,10.192,0,0,0,0,0,0,0,0,0,0,0,0.7296,0,0,0,0,0,0,0,0,2.1694
2440,Nutmeg (revision Ron Roy),Iron,Glossy,,6,6,61.1654,10.7756,1.5893,1.8349,1.5331,1.4648,2.9979,0,8.3931,10.2924,0,0,0,0,0,0,0,0,0,0,0,0.7482,0,0,0,0,0,0,0,0,2.2031
2442,NCECA Clear Base,Clear,,,6,6,61.8487,7.0738,4.5622,3.687,0.1317,2.3688,2.5005,0,7.5787,12.4891,0,0,0,0,0,0,0,0,0,0,0,0.0878,0,0,0,0,0,0.1722,0,0,0
2443,Sharon Butterscotch,Glaze,Glossy - Semi,,6,6,54.4835,6.2314,4.0189,3.248,0.116,2.0867,2.2027,0,6.6762,11.0019,0,0,0,0,0,0,0,0,0,0,0,0.3026,0,0,0,0,0,11.8348,0,0,0
2444,Barium Blue,Blue,Matte,,6,6,61.0998,12.7375,0,2.9579,2.2959,7.4323,9.7282,0,0.1169,0.5863,0,10.9884,0,0,0,0,0,0,0,0,0,0.0292,0,0,1.7559,0,0,0,0,0,0
2445,Strontium Blue,Blue,Matte,,6,6,58.9145,12.2819,0,2.8521,2.2138,7.1665,9.3803,0,0.1127,0.5653,14.172,0,0,0,0,0,0,0,0,0,0,0.0282,0,0,1.6931,0,0,0,0,0,0
2446,Edwards Slip,"White, Off-White",Matte,Opaque,6,6,56.6759,12.4649,4.5107,0,0.483,2.5151,2.9981,0,8.5095,14.1797,0,0,0,0,0.0139,0,0,0,0,0,0,0.2303,0,0,0,0,0,0.4169,0,0,0
2447,Edwards Clear,Clear,Glossy,,6,6,67.4421,6.2338,5.6484,0,0.6967,4.9878,5.6845,0,0.0557,14.8302,0,0,0,0,0.0156,0,0,0,0,0,0,0.049,0,0,0,0,0,0.0406,0,0,0
2448,Edwards Matte Base,Matte,Matte - Semi,,6,6,54.5016,12.5399,5.0571,0,2.7106,3.7018,6.4124,0,0.0876,21.1293,0,0,0,0,0.0419,0,0,0,0,0,0,0.1213,0,0,0,0,0,0.1089,0,0,0
2452,Edwards Waxy Clear,Clear,Glossy,,6,6,67.7412,4.7218,6.4056,0,0.0365,4.2831,4.3196,0,8.8937,6.9654,0,0.8394,0,0,0.0183,0,0,0,0,0,0,0.0475,0,0,0,0,0,0.0475,0,0,0
2453,Cartwright Black,Black,Glossy,,6,6,63.7653,9.9548,2.743,0,5.5906,2.9951,8.5858,0,0.6187,6.3809,0,0,0,0,0.005,0,0,0,0,0,0,4.3747,1.1982,0,2.3646,0,0,0.0089,0,0,0
2454,Bates Matte,Matte,Glossy - Semi,,6,6,61.2768,9.6246,2.9231,0,1.5067,5.1812,6.688,0,0.7524,12.8271,0,5.7694,0,0,0.0192,0,0,0,0,0,0,0.0736,0,0,0,0,0,0.0457,0,0,0
2455,"Bates Shiny Clear, Clear GTB",Clear,Glossy,,6,6,60.7585,8.9615,7.692,0,1.5167,5.8601,7.3768,0,1.8218,13.2149,0,0,0,0,0.0249,0,0,0,0,0,0,0.0962,0,0,0,0,0,0.0532,0,0,0
2456,Bates R1002 Satin Matte Clear,Clear,Glossy,,6,6,64.2939,8.308,2.5283,0,1.2997,4.4699,5.7696,0,0.6506,11.4079,6.9218,0,0,0,0.0166,0,0,0,0,0,0,0.0636,0,0,0,0,0,0.0395,0,0,0
2458,Cooper Mottled White,"White, Off-White",Glossy,,6,6,48.5359,8.3358,0,0,3.3354,1.5207,4.8561,0,17.0778,21.1747,0,0,0,0,0,0,0,0,0,0,0,0.0197,0,0,0,0,0,0,0,0,0
2459,Horsley Rust Red Reduction,Iron,,,6,6,50.9722,16.7436,2.4562,0,1.5449,1.9098,3.4548,0,0.1018,24.0499,0,0,0,0,0.0727,0,0,0,0,0,0,1.9597,0,0,0,0,0,0.1891,0,0,0
2460,Wilson Bronze Aqua,Green - Copper,Matte,,6,6,45.2289,10.033,0.2867,0,2.04,6.7658,8.8058,0,0.2258,0.5585,27.9287,0.6335,0,0,0,0,0,0,0,0,0,0.08,0,0,6.2191,0,0,0,0,0,0
2461,Krakowski Cream,"White, Off-White",Matte - Semi,,6,6,72.524,9.0822,0,0,0.7965,2.5784,3.3749,0,7.4229,7.5858,0,0,0,0,0,0,0,0,0,0,0,0.0101,0,0,0,0,0,0,0,0,0
2462,Green Dragon Matte,Green,Matte,,6,6,54.0404,8.0572,0,0,1.8294,2.2832,4.1125,0,0.3627,17.2314,0,0,8.6727,0,0.0049,0,0,0,0,0,0,0.1568,0,0,2.8565,0,0,4.5049,0,0,0
2464,Cooper Rutile,Glaze,Matte - Semi,,6,6,61.3502,4.6312,0,0,2.568,1.3161,3.8842,0,8.0898,14.0782,0,0,0,0,0,0,0,0,0,0,0,0.4986,0,0,0,0,0,7.4678,0,0,0
2465,Krakowski Cream White,"White, Off-White",Matte - Semi,,6,6,55.1709,9.5823,0,0,2.4734,5.4438,7.9172,0,8.8808,10.2308,8.1705,0,0,0,0,0,0,0,0,0,0,0.0475,0,0,0,0,0,0,0,0,0
2466,Horsley Aqua-Green,Green,Matte - Semi,,6,6,41.4228,10.9222,0,0,1.128,3.4206,4.5486,0,0.1455,0.3112,0,26.9352,13.0677,0,0.0118,0,0,0,0,0,0,0.1303,0,0,2.152,0,0,0.3527,0,0,0
2467,Horsley Purple/Blue,Blue,Matte - Semi,,6,6,57.2356,12.8683,0,0,4.0351,1.8325,5.8676,0,0.0524,0.2586,0,18.9192,0,0,0.031,0,0,0,0,0,0,0.1142,0,0,4.5347,0,0,0.1184,0,0,0
2468,Horsley 1631 Aqua,Green - Copper,Matte - Semi,,6,6,49.723,10.5678,0.7904,0,2.0968,7.2391,9.3359,0,0.2818,0.5894,0,22.1432,0,0,0,0,0,0,0,0,0,0.1043,0,0,6.4642,0,0,0,0,0,0
2469,Goodrich Honey Green,Green,Glossy,,6,6,67.5463,7.9848,2.7041,0,2.2305,4.2142,6.4447,0,0.7861,10.3159,0,0,0,0,0.0063,0,0,0,0,0,0,1.2536,0.4259,0,1.6601,0,0,0.8724,0,0,0
2471,Chappel Floating Black,Black,Glossy,,6,6,61.9248,8.7543,6.9707,0,1.64,6.1889,7.8288,0,1.6603,6.6716,0,0,0,0,0.0194,0,0,0,0,2.0112,0,1.7615,0.8458,0,0,0,0,1.5516,0,0,0
2472,Bailey Blue,Blue,Glossy,,6,6,62.8271,7.3748,0,0,1.5678,3.4363,5.0041,0,0.1167,16.7849,0,0,5.1851,0,0.0064,0,0,0,0,0,0,0.0553,2.6287,0,0,0,0,0.0168,0,0,0
2473,Horsley Matte Black,Black,Matte,,6,6,51.4275,11.3485,0,7.5519,0.9892,3.0296,4.0188,0,0.1853,0.3243,0,19.1709,0,0,0.0338,0,0,1.2148,0,1.8455,0,1.2384,1.5523,0,0,0,0,0.0879,0,0,0
2474,Schran Orange Brown,Iron,Glossy,,6,6,62.2936,9.0966,3.1925,3.1607,0.197,1.2821,1.4791,0,8.7516,9.5953,0,0,0,0,0.005,0,0,0,0,0,0,0.8507,0,0,0,0,0,0.01,0,0,1.5649
2475,Noxema Blue,Blue,Glossy,,6,6,64.4542,8.4271,2.6812,0,3.5939,2.0703,5.6642,0,0.6244,16.3865,0,0,0,0,0.0189,0,0,0,0,0,0,0.0748,1.6235,0,0,0,0,0.0452,0,0,0
2476,Clausen ToDo White 1,"White, Off-White",Matte,,6,6,52.0588,12.3348,0,0,1.4153,4.5816,5.9969,0,15.6443,13.9472,0,0,0,0,0,0,0,0,0,0,0,0.018,0,0,0,0,0,0,0,0,0
2477,Borate Iron Red,"Iron - Kaki, Tomato Red",Glossy,,6,6,60.6025,3.5201,7.3794,0,1.3775,1.879,3.2565,0,8.3638,10.3049,0,0,0,0,1.0924,0,0,0,0,0,0,5.4422,0,0,0,0,0,0.0383,0,0,0
2478,Willett Cobalt Green,Green,Glossy,,6,6,59.6932,5.7226,13.771,0,0.2189,2.3955,2.6145,0,3.2143,12.4468,0,0,0,0,0.0505,0,0,0.9607,0,0,0,0.1879,1.2277,0,0,0,0,0.1109,0,0,0
2479,Selsor Waxy White,"White, Off-White",Glossy - Semi,,6,6,52.8642,7.7344,5.0397,0,1.0462,3.9595,5.0057,0,10.5246,10.6956,0,0,0,0,0.0248,0,0,0,0,0,0,0.0856,0,0,0,0,0,0.0569,0,7.9686,0
2480,Marilee Lava,Specialty,Matte,,6,6,59.9292,8.8676,0,0,3.6254,1.6479,5.2733,0,0.0226,16.4628,0,0,0,0,0.0161,0,0,0,0,0,0,0.0631,0,0,0,0,0,9.3652,0,0,0
2481,Zakin Clear,Clear,Glossy,,6,6,53.9179,10.6294,6.0815,0,1.8773,6.817,8.6942,0,1.4774,14.5957,0,0,2.647,0,0.0216,0,0,0,0,0,0,0.0897,0,0,0,0,0,1.8455,0,0,0
2483,Mirror Black,Black,Glossy,,6,6,64.7815,7.8941,0,0,2.8508,1.2944,4.1452,0,0.0243,9.6508,0,0,9.312,0,0.0174,0,0,0,0,0,0,3.0676,1.062,0,0,0,0,0.0451,0,0,0
2484,Black With Gold,Black,Matte,,6,6,51.2571,6.9221,0,0,1.7824,0.259,2.0414,0,1.5974,0.2015,0,0,0,0,0.0616,0,0,0,0,29.5406,0,1.774,2.722,0,3.2922,0,0,0.5901,0,0,0
2485,Ash Glaze,Ash,Glossy,,6,6,48.251,6.0983,4.0211,0,8.5595,2.9825,11.542,0,9.0663,13.0289,0,0,0,0,2.3829,0,0,0,0.7453,0,0,1.4388,0,0,0,0,0,3.4254,0,0,0
2486,Fake Ash,Ash,Glossy,,6,6,47.3432,10.253,16.3038,0,0.7078,2.7571,3.4649,0,4.1518,14.834,0,0,0,0,0.0686,0,0,0,1.0449,0,0,2.1963,0,0,0,0,0,0.3396,0,0,0
2487,Honey Gold Fake Ash,Ash,Glossy,,6,6,68.2008,7.5505,3.2798,0,3.2253,2.0001,5.2254,0,0.7572,10.7972,0,0,0,0,0.0185,0,0,0,0,0,0,4.1275,0,0,0,0,0,0.0431,0,0,0
2488,Kemp Soft Green,Green,Glossy,,6,6,62.1731,12.7784,0,0,2.313,7.4272,9.7402,0,3.9388,4.4116,0,0,5.1641,0,0.0103,0,0,0,0,0,0,0.0559,0,0,1.7009,0,0,0.0267,0,0,0
2489,"Zakin Dark Blue, K15-1",Blue,Glossy - Semi,,6,6,57.3448,9.9675,0,1.9592,1.4038,4.5442,5.948,0,7.1014,11.6797,0,0,3.5311,0,1.2874,0,0,0,0,0,0,0.0179,0,0,1.163,0,0,0,0,0,0
2490,Zakin New Tyler Amber,Iron - Amber,Glossy,,6,6,66.6815,7.6101,6.179,0,2.5066,4.7353,7.2419,0,2.9724,6.6711,0,0,0,0,0.0776,0,0,0,0,0,0,1.9551,0,0,0,0,0,0.6113,0,0,0
2491,Zakin Blueberry Blue,Blue,Matte,,,,59.2096,9.7098,2.2539,0,0.1511,6.8828,7.0339,0,0.6054,8.3973,0,0,0,0,0.0041,0,0,0,0,0,0,0.0987,1.8236,0,0,0,0,0.1722,0,10.6914,0
2492,"Chappell Floating Blue, Blue Hare",Blue,Glossy,,6,6,62.8943,8.9683,6.9316,0,1.645,6.2191,7.8641,0,1.7175,6.6581,0,0,0,0,0.0192,0,0,0,0,0,0,1.0701,0.8309,0,0,0,0,3.046,0,0,0
2493,Chappell Floating Green,Green,Glossy,,6,6,60.0437,8.4883,6.7589,0,1.5902,6.0009,7.591,0,1.6099,6.4689,0,0,0,0,0.0188,0,0,0,0,0,0,0.3217,0,0,2.1053,0,0,4.4358,0,0,2.1575
2494,Slate Blue With Green Specks,Green,Glossy,,6,6,63.0857,9.083,6.9423,0,1.6344,6.2248,7.8592,0,1.7109,6.6565,0,0,0,0,0.0127,0,0,0,0,0,0,1.0546,0.5616,0,0,0,0,3.0335,0,0,0
2495,Mayan Blue,Blue,Glossy,,6,6,61.151,4.5586,14.1856,0,0.2055,2.4267,2.6322,0,3.2645,12.7972,0,0,0,0,0.0461,0,0,0.4849,0,0,0,0.1613,0.6197,0,0,0,0,0.0988,0,0,0
2496,Mayan Black,Black,Glossy,,6,6,59.8064,4.4584,13.8737,0,0.201,2.3734,2.5744,0,3.1927,12.5158,0,0,0,0,0.0451,0,0,0.9485,0,0,0.5232,0.7529,1.2121,0,0,0,0,0.0967,0,0,0
2499,Coffee Cream,Iron,Matte - Semi,,6,6,50.7539,9.921,0,0,2.2242,5.9743,8.1986,0,3.9958,17.2185,0,0,0,0,0.0139,0,0,0,0,0,0,3.0917,0,0,0,0,0,0.1226,0,6.684,0
2500,Pike Satin Purple,Purple,Matte,,6,6,65.4085,5.3244,6.1722,0,2.6382,1.2029,3.8411,0,9.4813,6.5699,0,0,2.2078,0,0,0,0,0,0,0,0,0.0156,0.9792,0,0,0,0,0,0,0,0
2501,Kemp Base 5,Clear,,,6,6,63.2819,13.1349,0,0,2.3279,7.5357,9.8636,0,3.9851,4.461,0,0,5.2439,0,0,0,0,0,0,0,0,0.0296,0,0,0,0,0,0,0,0,0
2502,Sharon Golden Ash,Ash,,,6,6,44.8972,8.0229,3.1588,2.0148,1.2284,0.8225,2.0508,0,13.1405,18.3893,5.2741,0,0,0,1.3384,0,0,0,0,0,0,1.17,0,0,0,0,0,0.5431,0,0,0
2503,Iron Blue Water,Blue,Glossy,,9,10,70.0995,7.951,0,0,3.0813,1.4321,4.5134,0,3.1224,12.7823,0,0,0,0,0,0,0,0.4621,0,0,0,0.5663,0.334,0,0,0,0,0.1691,0,0,0
2504,Oatmeal,"White, Off-White",Glossy - Semi,,9,10,51.7061,8.7729,7.381,0.6326,2.4136,2.2931,4.7067,0,10.7646,6.7927,0,0,0,0,0.0385,0,0,0,0,0,0,0.5325,0,0,0,0,0,0.089,0,8.5834,0
2505,Buck Cream Breaking Red,Iron,Glossy,,6,7,61.456,5.1044,5.6347,0,3.1953,2.3143,5.5096,0,1.3053,11.4433,1.3523,0,0,0,0.0103,0,0,0,0,0,0,2.4265,0,0,0,0,0,0.0183,0,0,5.7393
2508,Soft Grey Matte 1,Matte,Matte,,6,6,55.2295,12.8586,0,0,2.7026,2.7231,5.4257,0,0.0439,14.9348,0,0,11.3917,0,0.0163,0,0,0,0,0,0,0.0573,0,0,0,0,0,0.0423,0,0,0
2509,Soft Grey Matte 2,Matte,Matte,,6,6,55.6017,12.8223,0,0,1.5554,4.1255,5.6809,0,0.0785,14.4414,0,0,11.2664,0,0.0154,0,0,0,0,0,0,0.0534,0,0,0,0,0,0.04,0,0,0
2510,Sapphire Blue,Blue,,,6,6,62.4145,8.0152,8.0655,0,1.1791,4.5605,5.7395,0,0.0438,8.8416,1.7812,0,0,0,0.0313,0,0,0,0,0,0,0.2713,1.3815,0,0,0,0,3.4145,0,0,0
2511,Stonehenge Blue,Blue,Glossy,,6,6,55.3532,10.7015,0,0,0.039,6.8145,6.8535,0,0.0273,13.0365,0,0,7.3044,0,0.0195,0,0,0,0,0,1.367,0.2221,0.5812,0,0,0,0,4.5338,0,0,0
2512,Stonehenge Baby Blue,Blue,Glossy,,6,6,58.8503,11.3776,0,0,0.0415,7.245,7.2865,0,0.029,13.8602,0,0,7.7658,0,0.0207,0,0,0,0,0,0.1453,0.0721,0.0618,0,0,0,0,0.5305,0,0,0
2513,Falls Creek Shino,Shino,,,6,6,57.6227,6.8022,4.8882,6.0643,1.3485,2.5223,3.8708,0,3.6643,8.3401,0,0,0,0,0.0089,0,0,0,0,0,0,1.2749,0,0,0,0,0,0.2067,0,5.1527,2.1042
2514,Xavier Jade Green,Green,,,6,6,63.3982,7.2784,1.1558,0,2.8237,1.8572,4.6809,0,4.6386,12.0227,0,0,0,0,0.0119,0,0,0,0,0,0,0.2887,0,0,2.1025,0,0,4.4222,0,0,0
2515,Gibby Wild Rose,"Iron - Kaki, Tomato Red",,,6,6,52.3524,14.1947,0,9.9287,2.1299,6.7644,8.8943,0,0.1372,7.8215,0,0,0,0,2.1969,0,0,0,0,0,0,4.4165,0,0,0,0,0,0.0577,0,0,0
2516,Old Gold Albany,Iron - Slip-Based,Matte,,6,6,57.6667,8.478,0,10.4969,2.4238,0.4996,2.9235,0,4.0887,6.2439,0,0,0,0,0.0726,0,0,0,0,0,0,1.9274,0,0,0,0,0,0.6047,0,7.4976,0
2517,Clear Satin Matte,Clear,Matte,,6,6,64.1307,10.1702,4.1594,0,2.7955,3.3451,6.1406,0,7.4786,7.7222,0,0,0,0,0.0294,0,0,0,0,0,0,0.0925,0,0,0,0,0,0.0763,0,0,0
2518,Anderson Sandy Brown,Iron,,,6,6,59.2065,7.3046,0,0,4.0173,0.0819,4.0992,0,0.0957,16.6414,0,0,6.7905,0,0.0152,0,0,0,0,0,0.8131,2.4692,0,0,0,0,0,2.5645,0,0,0
2519,New Blue,Blue,Glossy,,6,6,60.6332,10.239,0,0,4.0769,2.0191,6.096,0,0.1822,14.1464,0,0,7.9719,0,0,0,0,0,0,0,0,0.1042,0.627,0,0,0,0,0,0,0,0
2521,Hal's Pale Apple,Iron,Matte - Smooth,,6,8,60.772,11.3166,0,0,1.7,2.6237,4.3237,0,0.0501,13.0365,0,0,5.4219,0,0,0,0,0,0,0,0,0.7923,0,0,0,0,0,4.287,0,0,0
2523,Wolff Plum,Iron,Glossy,,6,6,64.9891,9.4848,3.4613,0,4.5102,2.6193,7.1296,0,0.7807,9.3559,0,0,0,0,0.0063,0,0,0,0,0,0,4.7811,0,0,0,0,0,0.0113,0,0,0
2524,Wolff Cream Gloss,Glaze,Glossy,,6,6,59.4478,5.7269,8.2681,0,3.3219,2.7553,6.0772,0,1.998,14.918,0,0,0,0,0.0151,0,0,0,0,0,0,1.0882,0,0,0,0,0,2.4609,0,0,0
2526,Wine Red,Red,Glossy - Semi,,6,6,60.7025,5.9794,5.8942,0,0.6351,2.833,3.4681,0,1.3584,20.0309,0,0,0,0,0.0108,0,0,0.072,0,0,0,0.0456,0,0,0,0,0,0.0192,0,0,2.419
2527,Selsor Ohata Red,"Iron - Kaki, Tomato Red",Glossy - Semi,,6,6,58.604,7.6395,1.0621,3.7617,3.8196,1.9142,5.7338,0,3.239,13.7585,0,0,0,0,2.8857,0,0,0,0,0,0,3.3122,0,0,0,0,0,0.0035,0,0,0
2528,Selsor Matte 1,Matte,Matte - Semi,,6,6,52.1484,13.2407,3.8203,0,1.8124,4.0553,5.8677,0,10.1198,14.5119,0,0,0,0,0.045,0,0,0,0,0,0,0.1291,0,0,0,0,0,0.117,0,0,0
2529,Selsor Sexy Black,Black,Glossy,,6,6,70.9895,8.5175,0,0,1.8552,4.023,5.8782,0,0.0559,8.9007,0,0,0,0,0.0079,0,0,0,0,1.6565,0,3.9732,0,0,0,0,0,0.0205,0,0,0
2530,Selsor Paul's Yellow Matte,Yellow,Matte,,6,6,33.5108,1.5891,12.9448,0,0.0159,6.477,6.4929,0,4.7259,21.342,0,8.7865,0,0,0.0079,0,0,0,0,0,0,0.0207,0,0,0,0,0,0.0207,0,10.5586,0
2531,Pike Oatmeal,"White, Off-White",Matte - Semi,,6,6,68.5654,5.494,3.3083,0,2.7164,1.7765,4.4929,0,10.378,5.4622,0,0,2.2449,0,0.006,0,0,0,0,0,0,0.0374,0,0,0,0,0,0.0108,0,0,0
