Repository: derekphilipau/glazy-data

# glazy-data
Public data from the Glazy database

## About

The Glazy database of ceramic recipes was originally seeded with data from [Linda Arbuckle's](http://lindaarbuckle.com)  [GlazeChem database](http://lindaarbuckle.com/arbuckle_handouts.html), John Sankey's [glaze database](http://www.johnsankey.ca/glazedata.html) (which is based on the extensive work by [Alisa Clausen](https://glazy.org/u/alisaclausen)), and [Louis Katz's](http://www.louiskatz.net) [Hyperglaze database](http://falcon.tamucc.edu/~lkatz/allglazes.txt).

This repository intends to continue the tradition of making recipes publicly available.  This archived data only includes publicly shared recipes and materials.

File: glazy-data-glazes-simplified-20201210.csv (part 9 of 47)
id,name,material_type_concatenated,surface_type,transparency_type,from_orton_cone,to_orton_cone,SiO2_percent_mol,Al2O3_percent_mol,B2O3_percent_mol,Li2O_percent_mol,K2O_percent_mol,Na2O_percent_mol,KNaO_percent_mol,BeO_percent_mol,MgO_percent_mol,CaO_percent_mol,SrO_percent_mol,BaO_percent_mol,ZnO_percent_mol,PbO_percent_mol,P2O5_percent_mol,F_percent_mol,V2O5_percent_mol,Cr2O3_percent_mol,MnO_percent_mol,MnO2_percent_mol,FeO_percent_mol,Fe2O3_percent_mol,CoO_percent_mol,NiO_percent_mol,CuO_percent_mol,Cu2O_percent_mol,CdO_percent_mol,TiO2_percent_mol,ZrO_percent_mol,ZrO2_percent_mol,SnO2_percent_mol
2534,Colemanite Pike Purple Oatmeal,Purple,Matte - Semi,,6,6,64.2768,5.2327,6.0662,0,2.5921,1.1819,3.774,0,9.3171,6.4552,0,0,2.1716,0,0,0,0,0,0,0,0,0.0153,2.6912,0,0,0,0,0,0,0,0
2535,Albany Dark Blue Flecks,Blue,Glossy,,6,6,61.9176,8.9228,4.4309,0,2.1349,1.5355,3.6704,0,5.1276,10.3428,0,0,0,0,0.0081,0,0,0,0,0,0,2.032,3.2259,0,0,0,0,0.3219,0,0,0
2536,Gerstley Green,Green,Glossy,,6,6,57.101,6.1349,14.0926,0,0.1561,2.3631,2.5192,0,3.1784,12.6639,0,0,0,0,0.0257,0,0,0,0,0,0,0.2279,0,0,0,1.5351,0,2.5213,0,0,0
2537,Iguana Green,Green,Glossy,,6,6,55.2301,6.337,6.6528,0,2.0365,10.8943,12.9308,0,1.3285,8.0307,0,0,0,0,0.01,0,0,0,0,0,0,0.0683,0,0,1.534,0,0,0.0178,0,0,7.86
2538,Lewing Raspberry,Clear,Glossy,,6,6,60.8865,5.6456,4.3458,0,2.1022,2.3832,4.4853,0,5.0476,19.4781,0,0,0,0,0.0158,0,0,0,0,0,0,0.0572,0,0,0,0,0,0.0379,0,0,0
2539,Selsor Turquoise,Turquoise,Matte,,6,6,47.9605,10.1727,0,14.5621,2.1744,7.0389,9.2133,0,0.1107,0.5552,15.722,0,0,0,0,0,0,0,0,0,0,0.0277,0,0,1.676,0,0,0,0,0,0
2541,Colemanite Emily Blue,Blue,Glossy - Semi,,6,6,57.6017,5.9523,9.3419,0,2.6422,1.2205,3.8627,0,10.2514,8.7241,0,0,0,0,0,0,0,0,0,0,0,0.0651,1.794,0,0,0,0,0.0979,0,2.3089,0
2543,Colemanite Persimmon,"Iron - Kaki, Tomato Red",Matte,,6,6,47.7888,5.973,24.3058,0,0.0597,1.1609,1.2206,0,0.0418,16.2703,0,0,0,0,0.0299,0,0,0,0,0,0,4.2921,0,0,0,0,0,0.0776,0,0,0
2544,Colemanite Floating Blue,Blue,Glossy,,6,6,57.7641,8.7721,12.9622,0,1.5341,4.9848,6.5189,0,0.143,9.06,0,0,0,0,0,0,0,0,0,0,0,0.9942,0.8197,0,0,0,0,2.9658,0,0,0
2545,Wolff Cream Gloss 1,"White, Off-White",Glossy,,6,6,63.4514,6.1444,9.8201,0,1.5255,5.7265,7.252,0,2.3536,10.8515,0,0,0,0,0.0173,0,0,0,0,0,0,0.0574,0,0,0,0,0,0.0523,0,0,0
2546,Speckled Blue,Blue,Glossy,,6,6,61.2121,7.5266,12.6144,0,0.2117,2.1368,2.3486,0,2.8954,11.4004,0,0,0,0,0.059,0,0,0,0,0,0,0.1758,1.633,0,0,0,0,0.1347,0,0,0
2547,Rodgers Wine Purple,Purple,Glossy,,5,6,60.156,5.9256,5.8411,0,0.6294,2.8075,3.4369,0,1.3461,19.8506,0,0,0,0,0.0107,0,0,0.0713,0,0,0,0.0452,0.9002,0,0,0,0,0.019,0,0,2.3973
2548,Lewing Sana Green,Green,Glossy,,6,6,61.665,4.8663,5.7829,0,2.1175,1.0234,3.1409,0,2.4157,10.5951,3.5795,0,0,0,0,0,0,0,0,0,0,0.2461,0,0,2.6726,0,0,3.7213,0,0,1.3147
2553,Colemanite Waxy White,"White, Off-White",Satin,,6,6,49.0452,7.6264,9.4892,0,0.9845,3.0939,4.0784,0,9.0173,12.7177,0,0,0,0,0.0158,0,0,0,0,0,0,0.0533,0,0,0,0,0,0.0412,0,7.9154,0
2554,Selsor Waxy Blue,Blue,Satin,,6,6,51.1083,7.4775,4.8723,0,1.0115,3.828,4.8395,0,10.175,10.3404,0,0,0,0,0.024,0,0,0,0,0,0,0.2004,1.0642,0,0,0,0,2.1946,0,7.7039,0
2555,Colemanite Waxy Blue,Blue,Satin,,6,6,47.4268,7.3748,9.1761,0,0.952,2.9918,3.9438,0,8.7197,12.298,0,0,0,0,0.0153,0,0,0,0,0,0,0.1685,1.0573,0,0,0,0,2.1656,0,7.6542,0
2556,Colemanite Cream Gloss,Glaze,Glossy,,6,6,53.3617,5.4347,15.4423,0,3.1829,1.3488,4.5316,0,0.1313,17.6811,0,0,0,0,0,0,0,0,0,0,0,1.0191,0,0,0,0,0,2.3982,0,0,0
2557,Rosenrot Red 1,Red,Glossy,,6,6,68.2819,6.1082,3.4051,0,0.5391,3.3372,3.8763,0,0.0519,14.8031,0,0.9222,0,0,0.0188,0,0,0.1576,0,0,0,0.0553,0,0,0,0,0,0.0489,0,0,2.2708
2558,Rosenrot Red 2,Red,Glossy,,6,6,62.7718,5.5419,3.0894,0,0.4891,3.0278,3.5169,0,0.0471,21.8813,0,0.8367,0,0,0.0171,0,0,0.143,0,0,0,0.0502,0,0,0,0,0,0.0444,0,0,2.0603
2559,Rosenrot Red 3,Red,Glossy,,6,6,61.6893,5.4463,3.0361,0,0.4807,2.9756,3.4563,0,0.0462,21.504,0,0.8223,3.7493,0,0.0168,0,0,0.1405,0,0,0,0.0493,0,0,0,0,0,0.0436,0,0,0
2560,Rosenrot Red 4,Red,Glossy,,6,6,67.924,6.0761,3.3872,0,0.5363,3.3197,3.8559,0,0.0516,14.7255,0.9226,0,0,0,0.0187,0,0,0.224,0,0,0,0.055,0,0,0,0,0,0.0486,0,0,2.7107
2561,Adam Clear,Clear,Glossy,,6,6,60.3656,6.9841,14.1067,0,0.1562,2.3655,2.5217,0,3.1816,12.6766,0,0,0,0,0.0257,0,0,0,0,0,0,0.0919,0,0,0,0,0,0.0459,0,0,0
2562,Colemanite Yellow,Yellow,Matte,,6,6,50.0656,6.4595,26.0768,0,0,0,0,0,0,17.3981,0,0,0,0,0,0,0,0,0,0,0,0,0,0,0,0,0,0,0,0,0
2563,Randy Blue,Blue,Glossy,,6,6,65.9798,3.9647,7.9515,0,0.1003,3.8786,3.9788,0,9.1786,7.1563,0,0,0,0,0.0206,0,0,0,0,0,0,0.0677,1.6602,0,0,0,0,0.0418,0,0,0
2565,Clausen Ebony,Iron - Slip-Based,Glossy,,6,6,57.1518,3.7205,14.2962,0,0.7681,11.4448,12.2129,0,0.7269,1.8011,0.0528,1.8239,2.6485,0,0,0,0,0,1.785,0,0.0563,3.3982,0,0,0,0,0,0.3259,0,0,0
2566,Nelson Base,Clear,Glossy,,6,6,65.6604,9.7111,0,0,5.1878,2.379,7.5668,0,3.031,13.8722,0,0,0,0,0,0,0,0,0,0,0,0.0735,0,0,0,0,0,0.0849,0,0,0
2570,Charcoal Satin Matte,Matte,Matte,,6,6,61.6793,9.3869,3.9347,0,0.2176,2.0397,2.2573,0,0.0522,17.8798,0,0,0,0,0.0373,0,0,0,0,0,0,0.3356,0,0,0,0,0,4.4368,0,0,0
2571,Easy White,"White, Off-White",Glossy,,6,6,64.0415,6.5658,4.0843,0,1.3525,2.6517,4.0042,0,0.0316,15.1285,0,0,0,0,0.0226,0,0,0,0,0,0,0.0664,0,0,0,0,0,0.0587,0,5.9965,0
2572,Martens Matte 1,Matte,Matte,,6,6,37.6895,10.6757,0,0,0,0,0,0,0,33.0609,0,0,18.574,0,0,0,0,0,0,0,0,0,0,0,0,0,0,0,0,0,0
2573,Martens Matte 2,Matte,,,6,6,65.8824,11.9924,0,0,4.5245,2.0552,6.5797,0,0.0348,15.3305,0,0,0,0,0.0248,0,0,0,0,0,0,0.0909,0,0,0,0,0,0.0645,0,0,0
2574,Lubbock Black,Black,Glossy,,6,10,64.8427,7.0254,10.7812,0,3.9488,1.7991,5.7478,0,0.0059,8.4703,0,0,0,0,0.0042,0,0,0.4696,0,0,0,1.308,1.3338,0,0,0,0,0.0109,0,0,0
2575,Lubbock White,"White, Off-White",Glossy,,6,6,55.5915,8.6691,12.5053,0,0.0998,6.1772,6.277,0,2.102,10.4249,0,0,0,0,0,0,0,0,0,0,0,0.0666,0,0,0,0,0,0.1306,0,4.233,0
2576,Clausen Dark Blue Gloss,Blue,Glossy,,6,6,59.1151,10.0036,6.9027,0,1.3657,4.6219,5.9875,0,0.6309,16.6757,0,0,0,0,0.0236,0,0,0,0,0,0,0.0822,0.5207,0,0,0,0,0.0579,0,0,0
2577,Tessha Brown,"Iron - Tessha, Hare's Fur",Glossy,,6,6,59.7783,6.0906,4.6686,1.8724,0.6172,2.3444,2.9616,0,4.3016,8.9627,0,0,0.8437,0,0.017,0,0,0,1.3552,0,0,2.6668,1.732,0,1.1115,0,0,3.6381,0,0,0
2578,Red Gold Matte,Matte,Matte,,6,6,55.5154,3.3922,1.646,9.1616,0.7343,2.5942,3.3285,0,2.5812,10.2178,0,0.6188,0,0,0.003,0,0,0,0,0,0,6.4251,0,0,0,0,0,4.1358,0,2.9745,0
2579,Wolff Light Blue,Blue,Glossy,,6,6,56.5093,8.7146,4.3582,3.5222,0,2.179,2.179,0,7.1431,11.8598,0,0,0,0,0,0,0,0,0,0,0,0.1629,0.4093,0,0,0,0,2.9618,0,0,2.1799
2580,Litman Red Brown,Red,,,6,6,62.9868,3.5403,7.956,0,1.4713,1.9629,3.4342,0,8.9529,7.2292,0,0,0,0,0.0204,0,0,0,0,0,0,5.8389,0,0,0,0,0,0.0413,0,0,0
2581,Lubbock Blue Green,Green,Glossy,,6,6,52.1813,8.1286,12.4393,0,0.0952,5.7531,5.8483,0,2.0038,10.2836,0,0,0,0,0,0,0,0.4673,0,0,0,0.0635,4.4246,0,0,0,0,0.1245,0,4.0352,0
2582,Falls Creek Shino 1,Shino,Glossy,,6,6,61.1599,6.1909,5.0161,6.376,1.7754,4.2627,6.0381,0,1.5928,0.751,0.0185,0.64,0.9293,0,0.0625,0,0,0,0,0,3.5761,0,0,0,0,0,0,0.553,0,4.8795,2.2164
2583,F. Carlton Ball's Base,Matte,Matte,,6,6,54.1072,8.3423,0,0,3.5602,2.0716,5.6318,0,0.097,14.0455,0,0,6.0229,0,0,0,0,0,0,0,0,0.6796,0,0,0,0,0,11.0738,0,0,0
2584,Frit EZ clear,Clear,Glossy,,6,6,63.5123,7.3632,11.1076,0,0.0736,5.5758,5.6494,0,0.0516,12.0876,0,0,0,0,0.0368,0,0,0,0,0,0,0.0957,0,0,0,0,0,0.0957,0,0,0
2586,Linda's Moss Black,Black,Glossy - Semi,,6,6,61.6364,8.5794,0.9929,0,1.9895,4.7268,6.7164,0,2.1387,11.5066,0,0,0,0,0.0018,0,0,0,0,0,0,3.3606,0,0,0,0,0,4.3635,0,0.7036,0
2587,Lubbock Honey Brown,Glaze,Glossy - Semi,,6,6,57.6676,7.0317,6.849,5.3911,0.0338,0.1017,0.1354,0,9.5521,7.1678,0,0,0,0,0.0061,0,0,0,0,1.3403,0,0.3096,0,0,0,0,0,4.5493,0,0,0
2588,Cobbled Floating Blue,Blue,Glossy,,6,6,61.8438,9.5941,6.8283,0,1.3708,7.777,9.1478,0,0.1521,7.7794,0,0,0,0,0.0157,0,0,0,0,0,0,0.9876,0.7818,0,0,0,0,2.8695,0,0,0
2589,Hansen Blue Brown,Blue,,,6,6,53.4819,7.9694,7.4193,0,0.0797,3.7335,3.8131,0,0.0558,22.5453,0,0,0,0,0.0399,0,0,0,0,0,0,0.2962,0.7742,0,0,0,0,3.605,0,0,0
2590,Clarke Simple Blue,Blue,Glossy,,6,6,72.007,7.3906,0,0,2.9572,1.3483,4.3054,0,0,14.0823,0,0,0,0,0,0,0,0,0,0,0,0.0174,1.7351,0,0,0,0,0,0,0,0.4621
2591,Ball Rust Orange,Iron,Glossy,,6,6,58.624,6.5003,9.7174,0,5.5769,0.017,5.5939,0,2.3208,10.1906,0,0,4.3059,0,0,0,0,0,0,0,0,1.0666,0,0,0,0,0,0.0526,0,0,1.6278
2592,Roy Clear 1,Clear,Glossy - Semi,,6,6,60.3811,7.5784,5.6984,0,2.2289,1.8966,4.1255,0,7.3721,14.6423,0,0,0,0,0.0307,0,0,0,0,0,0,0.1,0,0,0,0,0,0.0714,0,0,0
2593,Clausen Clear 1,Clear,Glossy - Semi,,6,6,58.3761,0.7604,7.3057,0,0.4246,6.0342,6.4588,0,9.5558,15.1955,0.027,0.9321,1.3535,0,0,0,0,0,0,0,0.0288,0.002,0,0,0,0,0,0.0045,0,0,0
2594,Hesselberth Floating Green,Green,Glossy,,6,6,66.9089,7.7557,5.6967,0,1.0957,4.2981,5.3938,0,1.3374,11.023,0,0,0,0,0.0104,0,0,0.9273,0,0,0,0.0502,0.8779,0,0,0,0,0.0185,0,0,0
2595,Chrome Tin Base,"White, Off-White",Glossy,,6,6,66.3546,7.9894,3.3086,0,0.6265,3.6824,4.3089,0,0.0319,17.9986,0,0,0,0,0,0,0,0,0,0,0,0.008,0,0,0,0,0,0,0,0,0
2596,Chrome Tin Base Raspberry,Red,Glossy,,6,6,63.8028,7.6822,3.1814,0,0.6024,3.5408,4.1432,0,0.0307,17.3064,0,0,0,0,0,0,0,0.0902,0,0,0,0.0077,0.3456,0,0,0,0,0,0,0,3.4098
2597,Chrome Tin Base Raspberry Blue,Blue,Glossy,,6,6,65.8208,7.9251,3.282,0,0.6215,3.6528,4.2742,0,0.0316,17.8537,0,0,0,0,0,0,0,0,0,0,0,0.2182,0.5943,0,0,0,0,0,0,0,0
2598,Aventurine Brown,Crystalline - Aventurine,Glossy,,6,6,46.4105,2.7153,17.3976,0,0.007,8.7305,8.7375,0,0.0327,18.8405,0,0,0,0,0,0,0,0,0,0,0,5.8659,0,0,0,0,0,0,0,0,0
2600,Robin Egg Blue,Blue,Matte,,6,6,54.3455,8.4658,12.9552,0,0.0991,5.9917,6.0908,0,2.0869,10.7101,0,0,0,0,0,0,0,0.4867,0,0,0,0.0661,0.4608,0,0,0,0,0.1296,0,4.2025,0
2601,Butterscotch,"White, Off-White",Glossy,,6,6,60.2194,5.0606,5.1172,1.6829,0.8624,2.9707,3.8331,0,4.1517,9.7386,0,0,0,0,0,0,0,0,0,0,0,0.2588,0,0,0,0,0,9.9378,0,0,0
2602,EZ Clear,Clear,Glossy,,6,6,60.2523,6.5499,14.1829,0,0.219,2.3968,2.6157,0,3.2421,12.8008,0,0,0,0,0.0568,0,0,0,0,0,0,0.1728,0,0,0,0,0,0.1266,0,0,0
2603,EZ Clear 1,Clear,Glossy,,6,6,66.4811,6.0232,9.0362,0,0.0591,7.2516,7.3108,0,0.047,8.017,0.0333,1.1529,1.674,0,0.0296,0,0,0,0,0,0.0356,0.0769,0,0,0,0,0,0.0824,0,0,0
2605,Deboo Turquoise Yellow,Turquoise,Matte - Semi,,6,6,71.4621,9.9895,2.2906,0,1.217,4.558,5.775,0,0.2092,8.3806,0,0,0,0,0,0,0,0,0,0,0,0.1495,0,0,0.559,0,0,0.268,0,0,0.9165
2608,Clarke Anthracite,Black,Glossy - Semi,,6,6,54.7262,6.228,0,0,4.3177,0.0516,4.3694,0,0.0596,11.5143,0,0,14.0876,0,0,0,0,0,0,0,0,4.2731,0.8402,0,0,0,0,3.9016,0,0,0
2609,Martens Ultra Clear,Clear,Glossy,,6,6,65.5404,8.5842,6.6967,0,2.4802,3.3668,5.8469,0,0.0432,13.0975,0,0,0,0,0.0308,0,0,0,0,0,0,0.0802,0,0,0,0,0,0.0801,0,0,0
2610,Edwards Dolomite Matte,Matte,Glossy - Semi,,6,6,56.1537,10.9492,5.8221,0,0.2926,3.0094,3.302,0,8.0587,15.4635,0,0,0,0,0.0405,0,0,0,0,0,0,0.1052,0,0,0,0,0,0.1052,0,0,0
2611,Edwards Semigloss Base,"White, Off-White",Glossy - Semi,,6,6,52.3332,10.3633,8.7152,0,0,4.3575,4.3575,0,0,20.7435,0,0,0,0,0,0,0,0,0,0,0,0,0,0,0,0,0,0,0,0,3.4873
2612,Martens Oatmeal,Glaze,Glossy - Semi,,6,6,54.4837,9.962,0,0,3.7183,1.6953,5.4136,0,3.6896,16.6432,0,0,7.1722,0,0,0,0,0,0,0,0,0.1061,0,0.9996,0,0,0,1.5298,0,0,0
2613,Martens Eggshell Matte,Matte,Matte - Semi,,6,6,55.573,12.0755,3.013,0,3.9388,2.2859,6.2247,0,4.9342,18.1216,0,0,0,0,0.0055,0,0,0,0,0,0,0.0427,0,0,0,0,0,0.0098,0,0,0
2614,Behrens Honey Brown,Glaze,Glossy,,6,6,58.8442,8.8521,0,0,7.352,0,7.352,0,0,4.1102,0,6.2036,11.5244,0,0,0,0,0,0,0,0,0,0,3.1135,0,0,0,0,0,0,0
2615,Behrens Satin Matte,Matte,Matte,,6,6,57.3018,5.7609,0,0,4.5786,0,4.5786,0,0,9.2065,0,0,23.1522,0,0,0,0,0,0,0,0,0,0,0,0,0,0,0,0,0,0
2616,Behrens Greenish Slip,Green,Matte,,6,6,63.5053,10.5449,0,0.9164,2.134,0.8108,2.9448,0,4.2237,6.5082,0,0,8.9926,0,0,0,0,0,0,0,0,2.0495,0,0,0,0,0,0.3146,0,0,0
2617,Behrens Barium Base,Clear,Glossy,,6,6,69.7204,7.096,0,0,1.0138,3.2819,4.2957,0,0.0516,2.6128,7.0594,9.1511,0,0,0,0,0,0,0,0,0,0.0129,0,0,0,0,0,0,0,0,0
2618,Behrens Barium Base Green,Green,Glossy,,6,6,68.3263,6.9541,0,0,0.9935,3.2163,4.2098,0,0.0506,2.5605,6.9183,8.9681,0,0,0,0,0,0,0,0,0,0.0126,0,0,1.9996,0,0,0,0,0,0
2619,Behrens Barium Base Brown,Glaze,Glossy,,6,6,68.5634,6.9782,0,0,0.997,3.2275,4.2245,0,0.0507,2.5694,6.9423,8.9992,0,0,0,0,0,0,0,0,0,0.0127,0,1.6596,0,0,0,0,0,0,0
2620,Behrens Brown Slip,Iron - Slip-Based,Glossy,,6,6,67.47,8.9946,0.7472,0,2.0793,1.2271,3.3063,0,4.1555,13.0089,0,0,0,0,0,0,0,0,0,0,0,2.0133,0,0,0,0,0,0.3043,0,0,0
2621,Behrens Base 1,Clear,Glossy - Semi,,6,6,63.3285,9.5442,0,0,5.4122,0,5.4122,0,0,21.7151,0,0,0,0,0,0,0,0,0,0,0,0,0,0,0,0,0,0,0,0,0
2622,Behrens Stony Matte,Matte,Matte,,6,6,72.4755,7.9942,0,0,5.1603,0,5.1603,0,0,14.37,0,0,0,0,0,0,0,0,0,0,0,0,0,0,0,0,0,0,0,0,0
2623,Behrens Base 5,Clear,Matte,,6,6,64.2765,7.593,0,0,4.2692,0,4.2692,0,0,0,0,15.3623,8.4991,0,0,0,0,0,0,0,0,0,0,0,0,0,0,0,0,0,0
2624,Behrens Base 5 Green,Green,Matte,,6,6,62.9216,7.433,0,0,4.1792,0,4.1792,0,0,0,0,15.0384,8.3199,0,0,0,0,0,0,0,0,0,0,0,2.1079,0,0,0,0,0,0
2625,Behrens Base 5 Brown Blue,Blue,Matte,,6,6,63.1517,7.4601,0,0,4.1945,0,4.1945,0,0,0,0,15.0934,8.3503,0,0,0,0,0,0,0,0,0,0,1.7498,0,0,0,0,0,0,0
2626,Behrens Pearl White,"White, Off-White",Glossy,,6,6,61.5916,5.9819,0,8.4292,0,0,0,0,0,0,1.8994,0,16.5171,0,0,0,0,0,0,0,0,0,0,0,0,0,0,5.5808,0,0,0
2628,Behrens Titanium White,"White, Off-White",Glossy,,6,6,63.8723,6.4141,0,0,5.0874,0,5.0874,0,0,10.2221,0,0,10.1108,0,0,0,0,0,0,0,0,0,0,0,0,0,0,4.2932,0,0,0
2629,Behrens Barium Matte,Matte,Matte,,7,7,68.3336,6.4631,0,0,1.1067,3.5827,4.6895,0,1.2527,10.3746,2.5234,5.1095,1.2394,0,0,0,0,0,0,0,0,0.0141,0,0,0,0,0,0,0,0,0
2630,Behrens High Magnesia,Specialty,Matte - Semi,,6,6,62.0303,8.5266,0,8.5021,0,0,0,0,20.9409,0,0,0,0,0,0,0,0,0,0,0,0,0,0,0,0,0,0,0,0,0,0
2631,Edwards Red,Red,Glossy,,6,6,60.6555,5.7762,5.46,0,0.4934,3.8783,4.3717,0,1.4026,19.7707,0,0,0,0,0.0201,0,0,0.158,0,0,0,0.0571,0,0,0,0,0,0.0523,0,0,2.2758
2632,Goodrich Cranberry,Red,Glossy,,6,6,66.5683,6.4588,2.808,0,0.9036,3.2243,4.1279,0,0.6934,15.6194,0,0,0,0,0.0172,0,0,0.1486,0,0,0,0.0605,0,0,0,0,0,0.0406,0,0,3.4573
2633,Hamer Matte Brown,Matte,Matte,,6,6,55.2292,10.5444,0,0,1.7184,2.0022,3.7206,0,0.1318,24.1356,0,0,0,0,0,0,0,0,0,0,0,3.4529,0,0,0,0,0,0.071,0,0,2.7145
2634,Tyler Amber Slip,Iron - Amber,Glossy - Semi,,6,6,66.3455,10.2702,2.8517,0,2.407,2.4146,4.8216,0,4.6469,8.7958,0,0,0,0,0.0052,0,0,0,0,0,0,1.957,0,0,0,0,0,0.3061,0,0,0
2635,Cooper Barium Pink Blue,Blue,Matte,,6,6,47.1969,7.8002,0,0,5.9381,0,5.9381,0,0,0,0,19.1323,17.4039,0,0,0,0,0,0,0,0,0,0,2.5286,0,0,0,0,0,0,0
2636,Sharon Cobalt Blue,Blue,Glossy,,6,6,62.9327,6.7421,2.7151,0,1.4564,5.0724,6.5288,0,9.6879,10.4651,0,0,0,0,0.005,0,0,0,0,0,0,0.0358,0.8787,0,0,0,0,0.0088,0,0,0
2637,Zakin Soft Tan Matte,Matte,Matte,,6,6,54.5841,10.6973,0,2.8995,0.074,5.944,6.0179,0,5.9372,5.9221,0,0,0,0,0,0,0,0,0,0,0,0.0493,0,0,0,0,0,0.0967,0,13.7958,0
2639,Clarke Strontium Matte Base Bronze,Matte,Matte,,6,6,60.7403,11.4941,0,0.9695,2.1519,6.7911,8.943,0,0.1584,0.5705,9.6344,0,0,0,0,0,0,0,0,0,0,0.0719,0,0,2.8775,0,0,4.5405,0,0,0
2640,Clarke Strontium Matte Base Blue Green,Green,Matte,,6,6,61.1196,11.5659,0,0.9755,2.1653,6.8335,8.9988,0,0.1594,0.5741,9.6945,0,0,0,0,0,0,0.9415,0,0,0,0.2497,2.4062,0,0,0,0,3.3148,0,0,0
2641,Clarke Strontium Matte Base Graphite,Matte,Matte,,6,6,62.4419,11.8161,0,0.9966,2.2122,6.9813,9.1935,0,0.1629,0.5865,9.9043,0,0,0,0,0,0,0,0,0,0,0.0739,0,0,4.7329,0,0,0.0915,0,0,0
2642,Debrue Bronze,Specialty - Metallic,Matte,,6,6,37.5002,10.5894,0,0,1.3239,0.503,1.8269,0,2.6203,4.0375,0,0,0,0,0,0,0,0,0,27.2638,0,1.2714,0,0,14.6954,0,0,0.1952,0,0,0
2644,Tenmoku Gold 2,Iron - Tenmoku,Matte,,6,6,63.4833,7.5939,0.7085,5.4234,2.0166,2.6993,4.7159,0,2.9208,10.7064,0,0,0,0,0.0027,0,0,0,0,0,0,4.3551,0,0,0,0,0,0.0901,0,0,0
2645,Barringer Super Dry Matte,Matte,Matte,,6,6,59.6285,13.0983,1.4521,6.1718,2.2271,7.401,9.6281,0,0.44,1.8695,7.6668,0,0,0,0.0026,0,0,0,0,0,0,0.0376,0,0,0,0,0,0.0047,0,0,0
2646,Barringer Metallic Black,Black,,,6,6,62.2451,11.0273,2.8148,0,9.6666,0.472,10.1385,0,0.6348,6.2585,0,0,0,0,0.0051,0,0,0,0,2.8149,0,0.0183,1.7541,0,2.2792,0,0,0.0092,0,0,0
2650,Barringer White Slip,"White, Off-White",Matte,,6,6,52.9581,10.894,0.3503,0,1.3925,4.9671,6.3595,0,0.3123,1.2256,0,0,0,0,0,0,0,0,0,0,0,0.209,0,0,0,0,0,0.3167,0,27.3744,0
2652,Burlington Base Glaze,"White, Off-White",Matte,,6,6,60.7383,10.5889,0,2.1981,0.7972,3.4406,4.2378,0,1.344,11.652,2.9001,0,0,0,0,0,0,0,0,0,0,0.7088,0,0,0,0,0,0.3418,0,5.2901,0
2653,Barringer Sheen-O,Shino,Glossy,,6,6,66.4062,15.511,1.3127,4.253,1.9664,7.9117,9.8781,0,0.4667,1.7087,0,0,0,0,0.0024,0,0,0.2289,0,0,0,0.0983,0,0,0,0,0,0.1341,0,0,0
2654,Edwards E-Z 5 Base,Clear,Glossy,,6,6,65.7077,7.962,6.6713,0,1.9743,4.1918,6.1661,0,0.0556,13.2759,0,0,0,0,0.0246,0,0,0,0,0,0,0.073,0,0,0,0,0,0.0639,0,0,0
2658,Cast Iron,Specialty - Metallic,,,6,6,57.5243,5.3048,9.603,0,0.053,4.8173,4.8703,0,0.0371,10.4407,0,0,0,0,0.0265,0,0,0,0,0,0,8.8613,0,0,0,0,0,3.332,0,0,0
2659,Golden Fake Ash,Ash,Glossy - Semi,,6,6,41.8933,10.7493,3.2738,2.3191,1.0853,0.695,1.7803,0,13.235,18.8427,5.1856,0,0,0,1.3128,0,0,0,0,0,0,1.0726,0,0,0,0,0,0.3356,0,0,0
2670,Clausen Snowflake,Glaze,Glossy,,6,6,60.9508,6.0278,0,0,4.1801,0.05,4.2301,0,0.0577,11.2825,0,0,13.6358,0,0,0,0,0,0,0,0,0.1309,0,0,1.5851,0,0,1.5694,0,0.5298,0
2671,Peacock Blue (Revised),Blue,Glossy,,6,6,57.9496,6.7486,0,0,4.5517,0.0594,4.6111,0,0.0686,9.6726,0,0,11.4442,0,0,0,0,0,0,0,0,0.0594,0.7736,0,0.7806,0,0,7.8916,0,0,0
2672,Peacock Blue,Blue,Matte - Semi,,6,6,57.6637,6.8763,0,0,4.6366,0.0606,4.6972,0,0.0699,9.5453,0,0,11.6601,0,0,0,0,0,0,0,0,0.0606,0.5911,0,0.7954,0,0,8.0405,0,0,0
2673,Bailey Orange,"Iron - Kaki, Tomato Red",Glossy,,6,6,59.3351,6.665,0,3.5075,5.4088,0.0627,5.4715,0,8.659,9.6264,0,0,0,0,2.881,0,0,0,0,0,0,3.8545,0,0,0,0,0,0,0,0,0
2675,Clausen Simple Blue,Blue,Glossy,,6,6,74.2428,6.841,0,0,4.3362,0,4.3362,0,0,12.576,0,0,0,0,0,0,0,0,0,0,0,0,1.5825,0,0,0,0,0,0,0,0.4214
2676,Black Friday,Black,Matte - Semi,,6,6,55.9777,8.0466,4.78,0,0.7515,4.6831,5.4347,0,0.0691,23.3836,0,0,0,0,2.1758,0,0,0,0,0,0,0.0707,0,0,0,0,0,0.0618,0,0,0
2677,Hansen 20Wx5 Base Cream Orange Green,Green,Glossy,,6,6,64.4128,6.6038,4.108,0,1.3603,2.6671,4.0274,0,0.0318,15.2162,0,0,0,0,0.0227,0,0,0,0,0,0,0.2203,0,0,2.5063,0,0,2.8507,0,0,0
2678,Hansen 20Wx5 Base Metallic Black,Black,,,6,6,64.0459,6.5662,4.0846,0,1.3526,2.6519,4.0045,0,0.0316,15.1296,0,0,0,0,0.0226,0,0,0,0,2.4621,0,0.0664,1.5343,0,1.9936,0,0,0.0587,0,0,0
2679,Hansen 20Wx5 Base Cobalt Blue,Blue,Glossy,,6,6,65.6698,6.7327,4.1881,0,1.3869,2.7191,4.106,0,0.0324,15.5132,0,0,0,0,0.0231,0,0,0,0,0,0,0.1463,1.5926,0,0,0,0,1.4832,0,0.5124,0
2681,Hansen 20Wx5 Base Green Brown Streaks,Green,Glossy,,6,6,64.4128,6.6038,4.108,0,1.3603,2.6671,4.0274,0,0.0318,15.2162,0,0,0,0,0.0227,0,0,0,0,0,0,0.2203,0,0,2.5063,0,0,2.8507,0,0,0
2682,Hansen 20Wx5 Base Greenish Brown,Green,Matte - Semi,,6,6,66.0682,6.7736,4.2135,0,1.3953,2.7356,4.131,0,0.0326,15.6073,0,0,0,0,0.0233,0,0,0,0,0,0,0.9424,0,0,0,0,0,2.2081,0,0,0
2683,Hansen 20Wx5 Base Greenish Black,Green,Matte - Semi,,6,6,64.0173,6.5633,4.0827,0,1.352,2.6507,4.0027,0,0.0316,15.1228,0,0,4.5376,0,0.0226,0,0,0,0,0,0,0.0664,0,0,1.4945,0,0,0.0586,0,0,0
2684,Zakin Mouse Black Slip,Black,Matte - Semi,,6,6,68.0751,9.5128,0,0,2.2335,1.3462,3.5798,0,4.0849,12.4639,0,0,0,0,0,0,0,0,0,0,0,1.98,0,0,0,0,0,0.3036,0,0,0
2685,Rosie Rust Brown,"Iron - Kaki, Tomato Red",Glossy,,6,6,62.7457,3.9036,7.8266,0,0.7333,2.7249,3.4581,0,8.8307,7.4178,0,0,0,0,0.0143,0,0,0,0,0,0,5.7777,0,0,0,0,0,0.0255,0,0,0
2686,Render Satin Matte,Matte,Matte,,6,6,54.5171,11.5937,1.1216,0,4.665,2.5627,7.2277,0,0.3618,13.6045,0,0,8.0551,0,0.002,0,0,0,0,0,0,0.229,0,0,0,0,0,3.2873,0,0,0
2687,Purple Mauve Pink,Purple,Matte - Semi,,6,6,61.2233,11.9817,2.6228,0,2.2134,2.3205,4.5339,0,0,15.8961,0,0,0,0,0,0,0,0.1514,0,0,0,0.0131,0,0,0,0,0,0,0,0,3.5777
2688,Purple Mauve Pink 1,Purple,Matte - Semi,,6,6,62.9617,12.3219,9.6795,0,2.2762,5.8784,8.1546,0,0,3.0338,0,0,0,0,0,0,0,0.1557,0,0,0,0.0134,0,0,0,0,0,0,0,0,3.6793
2689,Chappell Clear Semigloss,Clear,Glossy - Semi,,6,6,65.4711,7.2526,3.3501,0,1.6252,4.0271,5.6524,0,10.9109,7.267,0,0,0,0,0.0117,0,0,0,0,0,0,0.0589,0,0,0,0,0,0.0254,0,0,0
2690,Broken Blue,Blue,Glossy,,6,6,59.5258,4.3477,13.975,0,0.1947,2.3553,2.55,0,3.1798,12.5941,0,0,0,0,0.0455,0,0,0,0,0,0,0.1879,0.9157,0,1.763,0,0,0.9156,0,0,0
2691,"Red Brown Tenmoku, Tenmoku Gold",Iron - Tenmoku,Matte,,6,6,62.9358,7.2722,0.8571,5.5658,2.0767,2.5524,4.629,0,3.176,10.9982,0,0,0,0,0.0016,0,0,0,0,0,0,4.4761,0,0,0,0,0,0.0882,0,0,0
2692,Gibby Wild Rose Persimmon,"Iron - Kaki, Tomato Red",Glossy,,6,6,52.3457,14.199,0,9.9322,2.1286,6.7599,8.8884,0,0.1372,7.8238,0,0,0,0,2.1977,0,0,0,0,0,0,4.4182,0,0,0,0,0,0.0578,0,0,0
2693,Xavier Warm Jade Green 1,Green,Glossy,,6,6,64.0378,7.25,3.4985,0,1.5881,2.4658,4.0539,0,4.7259,11.8222,0,0,0,0,0.0242,0,0,0,0,0,0,0.2762,0,0,0.5336,0,0,3.7777,0,0,0
2694,Roy Black 3,Black,Glossy,,6,6,67.7383,6.4156,5.3753,0,1.5081,3.4238,4.9319,0,2.554,8.4427,0,0,0,0,0.0194,0,0,0,0,0,0,3.4242,1.0482,0,0,0,0,0.0505,0,0,0
2696,Roy Black 1,Black,Glossy,,6,6,66.9655,6.5771,5.5263,0,0.7252,4.272,4.9972,0,1.565,10.2715,0,0,0,0,0.02,0,0,0,0,0,0,3.4867,0.5388,0,0,0,0,0.0519,0,0,0
2697,Frogpond Grey Green Matte,Green,Matte,,6,6,53.4128,7.6737,3.1527,0,2.913,1.871,4.7839,0,11.217,12.7964,0,0,0,0,0.0206,0,0,0,0,0,0,0.0934,0,0,2.5659,0,0,0.049,0,4.2345,0
2698,Frogpond Copper Green,Green,Matte - Semi,,6,6,72.0748,5.9448,1.5574,0,2.1207,1.4249,3.5456,0,0.0656,14.1376,0,0,0,0,0,0,0,0,0,0,0,0.0688,0,0,2.494,0,0,0.1114,0,0,0
2699,Cream Breaking Red 1,"White, Off-White",Glossy - Semi,,6,6,41.1425,3.0179,13.3792,0,2.8244,2.2435,5.0679,0,3.0175,21.9575,0,2.5149,0,0,0.0244,0,0,0,0,0,0,1.2687,0,0,0,0,0,0.0436,0,0,8.566
2700,Cream Breaking Red 2,"White, Off-White",Glossy - Semi,,6,6,40.7961,2.9925,13.2666,0,2.8006,2.2246,5.0252,0,2.9921,21.7726,3.3355,0,0,0,0.0242,0,0,0,0,0,0,1.258,0,0,0,0,0,0.0432,0,0,8.4939
2701,Cream Breaking Red 3,"White, Off-White",Glossy - Semi,,6,6,47.3859,2.4926,12.7251,0,2.4037,9.6652,12.0689,0,0,10.2197,0,4.1094,2.2433,0,0,0,0,0,0,0,0,1.0613,0,0,0,0,0,0,0,0,7.6939
2702,Cream Breaking Red 4,"White, Off-White",Glossy - Semi,,6,6,47.0273,2.4737,12.6288,0,2.3856,9.592,11.9776,0,0,10.1423,2.9985,1.8365,2.2263,0,0,0,0,0,0,0,0,1.0532,0,0,0,0,0,0,0,0,7.6357
2703,Frogpond Sapphire Blue,Blue,Glossy,,6,6,63.0137,8.0505,8.3661,0,1.6583,4.9304,6.5888,0,0.0387,9.1849,0,0,0,0,0.0277,0,0,0,0,0,0,0.2392,1.5492,0,0,0,0,2.9413,0,0,0
2704,Clausen Glittering Brown,Iron,Glossy,,6,6,57.207,0.152,12.606,0,0,10.0917,10.0917,0,6.8872,1.4175,0.0465,1.6083,2.3354,0,0,0,0,0,0,0,0.0496,7.591,0,0,0,0,0,0.0077,0,0,0
2705,Janet Deboos Teal Blue,Blue,Glossy,,6,6,64.3445,6.5119,2.5995,0,1.1166,4.9144,6.031,0,0.0568,14.8603,0,0,0,0,0,0,0,0,0,0,0,0.0142,0,0,2.1146,0,0,0,0,0,3.4672
2706,MacMillian Wild Rose Tenmoku,Iron - Tenmoku,Glossy,,6,6,52.4643,14.4771,0,9.8904,2.0775,6.7251,8.8025,0,0.1057,7.7516,0,0,0,0,2.1663,0,0,0,0,0,0,4.342,0,0,0,0,0,0,0,0,0
2707,Frogpond Green,Green,Glossy,,6,6,61.9156,9.4229,3.9497,0,0.2184,2.0475,2.266,0,0.0524,17.9483,0,0,0,0,0.0374,0,0,0,0,0,0,0.3169,0,0,0,0,0,4.0908,0,0,0
2708,Frogpond Metallic Black,Black,,,6,6,64.6676,10.1087,2.7655,0,5.6666,3.0315,8.6981,0,0.6322,6.4737,0,0,0,0,0.0111,0,0,0,0,2.6845,0,0.0669,1.6935,0,2.1737,0,0,0.0247,0,0,0
2709,Roy Berry Rust,Iron,Glossy,,6,6,60.4618,9.1535,4.2123,0,0.2545,2.93,3.1845,0,7.4811,10.4592,0,0,0,0,1.7506,0,0,0,0,0,0,3.2969,0,0,0,0,0,0,0,0,0
2710,Chappel Smooth Alkaline Base,Clear,Glossy,,6,6,72.9279,8.7328,1.1383,0,0.7944,7.9113,8.7058,0,0.1177,8.1214,0,0,0,0,0.0366,0,0,0,0,0,0,0.1245,0,0,0,0,0,0.0951,0,0,0
2711,Chappel Smooth Alkaline Base Blue,Blue,Glossy,,6,6,72.1552,8.6403,1.1262,0,0.786,7.8275,8.6135,0,0.1164,8.0353,0,0,0,0,0.0362,0,0,0,0,0,0,0.3191,0.4104,0,0.4532,0,0,0.0941,0,0,0
2712,Zamek Clear,Clear,Glossy,,6,6,63.6718,10.461,2.8733,0,0.8142,3.7707,4.5849,0,0.0361,18.3639,0,0,0,0,0,0,0,0,0,0,0,0.009,0,0,0,0,0,0,0,0,0
2713,Chun Green,Iron - Celadon - Chun,Matte,,6,6,47.661,1.5396,0,0,0.065,25.3892,25.4542,0,0.1187,11.6049,0,0,12.1572,0,0,0,0,0,0,0,0,0.0679,0,0,1.3347,0,0,0.0619,0,0,0
2714,Stonyearth Brown,Glaze,Matte,,6,6,44.8245,9.7262,0,0,1.1661,2.417,3.5831,0,2.3195,12.9996,17.5439,0,0,0,2.0142,0,0,0,0,0,0.8781,0.0093,0,0,3.0051,0,0,0.1358,0,0,2.9607
2718,Daly Oil Spot,Iron - Oil Spot,Satin - Matte,Opaque,6,6,69.4186,6.7783,3.0319,0,2.332,1.9168,4.2488,0,4.4417,7.6265,0,0,0,0,0.0103,0,0,0,0,0,0,3.3712,1.0461,0,0,0,0,0.0267,0,0,0
2719,Candace Black Oil Spot,Iron - Oil Spot,Satin - Matte,Opaque,9,10,70.1944,9.2735,0,0,2.1231,4.6378,6.7609,0,1.7953,6.2155,0,0,0,0,0,0,0,0,0,0,0,3.0636,2.6968,0,0,0,0,0,0,0,0
2720,John and Amy's Oil Spot,Iron - Oil Spot,Glossy - Semi,Opaque,6,6,69.3109,7.3421,0.515,0,1.8151,3.6374,5.4525,0,5.6688,6.6909,0,0,0,0,0.0227,0,0,0,0,0,0,3.3858,0,0,0,0,0,1.6114,0,0,0
2721,Oil Spot Rust Brown Underglaze,Iron - Oil Spot,Satin - Matte,Opaque,6,6,69.4269,8.7362,0,0,3.8022,1.6582,5.4603,0,0.0608,12.1388,0,0,0,0,0.0138,0,0,0,0,0,0,4.1272,0,0,0,0,0,0.0359,0,0,0
2722,Oil Spot Brown-White Overglaze,"White, Off-White",Glossy - Semi,,6,6,64.1876,5.6606,8.6215,0,2.6814,2.5741,5.2555,0,1.9823,8.0793,0,0,0,0,0.0226,0,0,0,0,0,0,0.0861,0,0,0,0,0,0.0459,0,6.0587,0
2723,Icing Pink,Red - Pink,Matte - Semi,,6,6,63.3574,3.658,1.6773,10.2366,0.7913,2.7828,3.5741,0,2.6438,10.0205,0,0.6791,0,0,0.0031,0,0,0,0,0,0,0.1662,0,0,0,0,0,2.6495,0,0,1.3344
2724,Mocha White-Gray,"White, Off-White",Glossy,,6,6,42.5649,0.4009,12.2866,0,0,9.836,9.836,0,0.0076,1.3816,0.0453,1.5676,24.724,0,0,0,0,0,0,0,0.0484,1.0806,0.2695,0,0,0,0,5.7869,0,0,0
2726,Crystal Light Green-Blue,Crystalline,,,6,6,47.8796,5.9691,0,6.7496,4.5732,0,4.5732,0,0,9.1977,0,0,20.8543,0,0,0,0,0,0,0,0,0.2192,0,0,0.5724,0,0,3.9849,0,0,0
2727,Crystal Orange-Blue,Crystalline,,,6,6,49.7862,6.2068,0,7.0184,4.7553,0,4.7553,0,0,9.5639,0,0,21.6848,0,0,0,0,0,0,0,0,0,0,0.9846,0,0,0,0,0,0,0
2728,Black Semigloss,Black,Glossy - Semi,,6,6,64.6021,10.6184,2.7957,0,5.7703,3.3595,9.1298,0,0.6391,6.3812,0,0,0,0,0.0112,0,0,0,0,2.7932,0,0.0609,1.135,0,1.8082,0,0,0.0251,0,0,0
2730,Clear Gloss,Clear,Glossy,,6,6,53.6259,11.509,8.6739,0,1.7077,6.5561,8.2637,0,2.0638,15.6212,0,0,0,0,0.0355,0,0,0,0,0,0,0.1276,0,0,0,0,0,0.0793,0,0,0
2731,Clausen Shino,Shino,Glossy,,6,6,59.0266,16.6511,2.8128,0,1.8256,17.5642,19.3897,0,0.116,0.9339,0.0104,0.3589,0.5211,0,0.0237,0,0,0,0,0,0.0111,0.0815,0,0,0,0,0,0.0634,0,0,0
2732,Reduction Turquoise,Turquoise,Matte,,6,6,61.723,11.9035,0,3.252,2.249,7.2042,9.4533,0,0.583,0.6323,10.2242,0,0,0,0,0,0,0,0,0,0,0.1216,0,0,2.0474,0,0,0.0596,0,0,0
2733,Reduction Shino,Shino,Glossy,,6,6,66.5586,15.5466,1.3157,4.2627,1.9709,7.9298,9.9007,0,0.4678,1.7126,0,0,0,0,0.0024,0,0,0,0,0,0,0.0985,0,0,0,0,0,0.1344,0,0,0
2737,Reduction Oxblood,Red - Copper - Oxblood,Glossy,,6,6,66.3021,8.9544,3.4046,0,1.9331,6.7067,8.6398,0,0.8643,10.9692,0,0,0,0,0.0062,0,0,0,0,0,0,0.0463,0,0,0.3396,0,0,0.0111,0,0,0.4623
2740,Dry White 1,"White, Off-White",Matte,,6,6,58.1259,13.5205,0,0,2.1976,6.7167,8.9143,0,18.4994,0.6089,0,0,0,0,0,0,0,0,0,0,0,0.129,0,0,0,0,0,0.2021,0,0,0
2741,Dry White 2,"White, Off-White",Satin,,6,9,39.7952,8.9225,3.0181,0,0,6.7858,6.7858,0,31.3267,4.4908,0.0111,0.3851,5.251,0,0,0,0,0,0,0,0.0119,0,0,0,0,0,0,0.0019,0,0,0
2742,Le Matte,Matte,,,6,6,58.8018,11.7096,0,0,7.073,0,7.073,0,0,14.3523,0,0,8.0633,0,0,0,0,0,0,0,0,0,0,0,0,0,0,0,0,0,0
2743,Hansen 20Wx5 White,"White, Off-White",Glossy,,6,6,64.688,6.632,4.1255,0,1.3662,2.6785,4.0447,0,0.0319,15.2813,0,0,0,0,0.0228,0,0,0,0,0,0,0.067,0,0,0,0,0,0.0592,0,5.0475,0
2744,Hansen Matte,Matte,,,6,6,55.9833,8.3421,7.7663,0,0.0834,3.9081,3.9915,0,0.0584,23.5998,0,0,0,0,0.0417,0,0,0,0,0,0,0.1085,0,0,0,0,0,0.1084,0,0,0
2746,Lamont Iron Red,"Iron - Kaki, Tomato Red",Glossy,,6,6,60.7724,8.9007,4.3226,3.4934,0.0139,2.2248,2.2387,0,6.184,8.244,0,0,0,0,0,0,0,0,0,0,0,5.8441,0,0,0,0,0,0,0,0,0
2747,Chrome Tin Red-Green,Green,Glossy,,6,6,60.6326,5.1463,5.924,0,0.6956,2.9696,3.6652,0,1.9558,20.0302,0,0,0,0,0.0216,0,0,0.0716,0,0,0,0.0743,0,0,0,0,0,0.0472,0,0,2.4313
2749,Wags Waxy White 1,"White, Off-White",Glossy,,6,6,63.7355,6.761,4.4741,0,0.5334,2.4708,3.0042,0,5.3018,16.5339,0,0,0,0,0.0301,0,0,0,0,0,0,0.081,0,0,0,0,0,0.0782,0,0,0
2750,Violet Semigloss,Blue,Glossy - Semi,,6,6,62.7399,6.7214,2.7068,0,1.4519,5.0569,6.5088,0,9.6582,10.4331,0,0,0,0,0.0049,0,0,0,0,0,0,0.0357,1.1824,0,0,0,0,0.0088,0,0,0
2752,Maria Blue,Blue,Glossy,,6,6,58.2616,8.2571,6.3391,0,1.5113,5.7282,7.2395,0,1.5031,6.0645,0,0,7.5875,0,0.0116,0,0,0,0,0,0,0.2723,0.5769,0,0,0,0,3.8869,0,0,0
2754,Berry Rust 1,"Iron - Kaki, Tomato Red",Glossy,,6,6,62.8979,7.3361,3.8106,0,0.2814,2.6307,2.9121,0,6.6171,9.9553,0,0,0,0,1.7472,0,0,0,0,0,0,4.6418,0,0,0,0,0,0.0821,0,0,0
2755,Annie Tan,Glaze,Glossy,,6,6,66.6425,3.9059,8.3817,0,2.5498,1.4092,3.959,0,9.4319,7.5432,0,0,0,0,0.0215,0,0,0,0,0,0,0.0708,0,0,0,0,0,0.0435,0,0,0
2757,Frosty Black,Black,Glossy - Semi,,6,6,55.5226,8.5435,0,0,1.0735,3.4752,4.5487,0,0.0546,16.0777,0,0,7.5949,0,0,0,0,0,0,0.6865,1.2463,1.4315,2.5669,0,1.7269,0,0,0,0,0,0
2758,White Semigloss,"White, Off-White",Glossy - Semi,,6,6,58.7167,11.4241,0,0,7.1429,0.013,7.1558,0,0.0303,14.4454,0,0,8.0937,0,0.0216,0,0,0,0,0,0,0.0562,0,0,0,0,0,0.0562,0,0,0
2759,Alfred White,"White, Off-White",Matte,,6,6,66.3428,7.2602,3.0207,0,1.6531,4.0237,5.6768,0,10.9987,6.6233,0,0,0,0,0.0111,0,0,0,0,0,0,0.0421,0,0,0,0,0,0.0243,0,0,0
2761,Chalke Black Matte,Black,Matte,,6,6,56.6767,12.2815,0,0,6.5039,0,6.5039,0,0,13.1788,0,0,7.2338,0,0,0,0,0,0,0,0,2.9334,1.1919,0,0,0,0,0,0,0,0
2763,Whinnie White,"White, Off-White",Matte - Semi,,6,6,64.1402,10.5903,0,0,3.3524,2.6938,6.0461,0,1.8529,11.1094,0,2.3386,3.7818,0,0.0197,0,0,0,0,0,0,0.0696,0,0,0,0,0,0.0513,0,0,0
2765,Lamont Caramel Apple,Iron,Glossy - Semi,,6,6,64.1383,7.415,3.3363,2.6963,0,1.6681,1.6681,0,4.7227,9.4741,0,0,0,0,0.9388,0,0,0,0,0,0,5.6105,0,0,0,0,0,0,0,0,0
2766,Pinnell Strontium Matte White,"White, Off-White",Matte,,6,6,62.5399,11.8346,0,0.9982,2.2156,6.9923,9.2079,0,0.1631,0.5874,9.9198,0,0,0,0,0,0,0,0,0,0,0.074,0,0,0,0,0,4.675,0,0,0
2767,Roy Strontium Matte White,"White, Off-White",Matte,,6,6,61.9401,12.5082,0,8.3185,0.753,2.2878,3.0408,0,0.1536,0.2336,9.3269,0,0,0,0,0,0,0,0,0,0,0.0828,0,0,0,0,0,4.3956,0,0,0
2768,Randy Red Revised,Red,Glossy,,6,6,63.2581,4.018,7.524,0,0.7504,2.7291,3.4795,0,8.7637,7.1762,0,0,0,0,0.0195,0,0,0,0,0,0,5.7215,0,0,0,0,0,0.0395,0,0,0
2769,Clausen Clear Semimatte Base,Clear,Matte - Semi,,6,6,63.303,12.9976,3.9526,0,0.2251,2.051,2.276,0,6.0931,11.1255,0,0,0,0,0.0407,0,0,0,0,0,0,0.1058,0,0,0,0,0,0.1058,0,0,0
2770,Kendall Matte Tan,Matte,Matte,,6,6,57.0107,10.7426,1.7563,2.6797,2.2243,7.4687,9.693,0,9.9332,8.0794,0,0,0,0,0.0032,0,0,0,0,0,0,0.0963,0,0,0,0,0,0.0057,0,0,0
2771,Kendall Matte Orange,Matte,Matte,,6,6,55.1691,10.3956,1.6996,2.5931,2.1525,7.2274,9.3799,0,9.6123,7.8184,0,0,0,0,0.0031,0,0,0,0,0,0,0.2616,0,0,0,0,0,3.0674,0,0,0
2772,Reddish Brown Black Tenmoku,Iron - Tenmoku,Glossy,,6,6,66.574,7.4258,0,0,2.9969,1.4672,4.4641,0,0.135,13.7066,0,0,0,0,0.0116,0,0,0,0,0,0,7.6527,0,0,0,0,0,0.0302,0,0,0
2773,Cream-breaking Red,Iron,Glossy,,5,7,41.2638,3.1741,13.2604,0,0.8986,3.8656,4.7641,0,3.009,22.2096,2.5005,0,0,0,0.0242,0,0,0,0,0,0,1.2612,0,0,0,0,0,0.0432,0,0,8.4899
2774,Reduction Yellow-Orange Matte,Yellow,Matte,,9,10,52.3683,10.9052,0,0,3.568,1.6268,5.1947,0,5.846,20.2302,0,0,0,0,1.6058,0,0,0,0,0,0,0.4834,0,0,0,0,0,1.1362,0,0,2.23
2775,Cooper LB/T White,"White, Off-White",Matte,,8,8,59.2359,9.6246,0,0,0.0163,4.6663,4.6827,0,0.0762,14.7091,0,0,4.1322,0,0,0,0,0,0,0,0,0.0336,0,0,0,0,0,0,0,7.5057,0
2776,White Crackle,"White, Off-White",Matte,,8,8,69.0951,13.3444,0,0,0,10.6061,10.6061,0,0,6.9544,0,0,0,0,0,0,0,0,0,0,0,0,0,0,0,0,0,0,0,0,0
2777,Hewitt Clear Matte,Clear,Matte,,8,8,58.8212,10.9941,0,0,1.5044,1.7529,3.2573,0,13.5655,13.2598,0,0,0,0,0,0,0,0,0,0,0,0.0399,0,0,0,0,0,0.0621,0,0,0
2778,Aerni Pink Matte,Red - Pink,Matte,,9,10,58.759,11.3708,0,0,4.74,2.1549,6.8949,0,0.0279,17.6988,0,0,0,0,0.0199,0,0,0.4775,0,0,0,0.3045,0.3051,0,0,0,0,4.1414,0,0,0
2779,Merritt Yellow,Yellow,Matte,,9,10,49.3115,8.1858,0,0,1.5687,3.3823,4.951,0,6.0536,6.9399,0,11.6423,0,0,0.0118,0,0,0,0,0,0,1.6787,0,0,0,0,0,0.0306,0,11.1948,0
2780,Reduction Oxblood Red,Red - Copper - Oxblood,,,7,7,66.3202,8.9568,3.4053,0,1.9336,6.7084,8.6421,0,0.8645,11.0607,0,0,0,0,0.0062,0,0,0,0,0,0,0.0463,0,0,0.2214,0,0,0.0111,0,0,0.4655
2781,Sondahl Pale Blue,Blue,Glossy - Semi,,9,9,55.0847,6.8915,0,1.0431,1.7875,0.815,2.6024,0,0,15.504,0,0,6.3427,0,0,0,0,0,0,0,0,0.0647,0.3339,0,0.7071,0,0,0.9845,0,10.4414,0
2785,Anderson Blue,Blue,Matte,,9,10,58.6811,13.5825,0,0,0.0374,7.8215,7.8589,0,0.0262,15.407,0,0,0,0,0.0187,0,0,0,0,0,0,0.0487,4.3282,0,0,0,0,0.0487,0,0,0
2786,Blatant Blue,Blue,Glossy,,9,10,72.0356,9.325,0,0,2.2595,0.9877,3.2472,0,0.0248,14.1315,0,0,0,0,0,0,0,0,0,0,0,0.0107,1.2253,0,0,0,0,0,0,0,0
2787,Mayan Deep Blue,Blue,,,9,10,58.2942,5.6922,11.029,0,0.2761,2.4171,2.6932,0,3.0809,10.1448,0,0,0,0,0.0359,0,0,3.7702,0,0,0,0.365,4.8178,0,0,0,0,0.0769,0,0,0
2788,Dunham Black Brown Blue,Blue,Glossy,,9,10,67.3098,7.2662,0,0,3.4907,1.5234,5.014,0,0.0506,8.8723,5.7054,0,0,0,0.0088,0,0,0,0,0,0,2.051,0,0,0.2479,0,0,3.474,0,0,0
2789,Santerre Stable Blue,Blue,Glossy,,9,10,70.542,10.5308,0,0,2.6165,1.1399,3.7564,0,0.0477,14.276,0,0,0,0,0.0138,0,0,0,0,0,0,0.048,0.7495,0,0,0,0,0.0358,0,0,0
2790,Carlton Mottled Blue,Blue,Glossy,,9,10,67.0478,6.1326,2.3099,0,3.3489,1.9295,5.2784,0,3.9242,7.5616,1.5245,0,1.4243,0,0.0065,0,0,0,0,0,0,0.2505,0,0,0.276,0,0,3.0872,0,0,1.1764
2792,Midnight Cobalt Blue,Blue,Glossy,,9,10,69.4489,8.0319,0,0.369,2.6441,1.1509,3.795,0,0.0534,14.1288,0,0,0,0,0.0177,0,0,0,0,0,0,0.0582,4.0513,0,0,0,0,0.0459,0,0,0
2793,Emmanuel Cooper Blue Crystal,Crystalline,Matte - Semi,Opaque,9,10,60.9966,4.7928,0,0,4.1769,0.1605,4.3373,0,7.3262,13.8116,0,0,0,0,0,0,0,0,0,0,0,0.4808,0.8308,0,0,0,0,7.424,0,0,0
2794,Clemson Blue Green Satin Matte,Green,Matte - Semi,,9,10,62.4677,10.8158,0,0,3.3927,1.4754,4.8681,0,0.0754,15.5668,0,0,0,0,0.0277,0,0,0,0,0,0,0.3684,0.6346,0,0,0,0,5.1756,0,0,0
2796,Moceri Blue Matte,Blue,Matte,,9,10,60.9404,13.6232,0,2.2279,2.4332,7.8383,10.2715,0,0.2181,0.6597,10.3846,0,0,0,0.0105,0,0,0,0,0,0,0.0937,0,0,1.5433,0,0,0.0273,0,0,0
2797,Pablo Blue,Blue,Glossy,,9,10,60.8564,6.4422,3.5535,0,3.6671,2.1807,5.8479,0,3.0432,13.9355,0,0,3.3116,0,0.0096,0,0,0,0,0,0,0.2696,0.5665,0,0.4235,0,0,0.3993,0,0,1.3413
2802,Dark Plum,Blue - Cobalt,Glossy,,9,10,63.7932,6.8345,0,0,1.2452,3.9999,5.2451,0,5.9587,11.9932,2.9356,0,0,0,0.0053,0,0,0,0,2.8876,0,0.0295,0.3036,0,0,0,0,0.0138,0,0,0
2803,Glossy Deep Blue Green,Green,Glossy - Semi,,9,10,66.3583,8.8287,0,0,2.3513,1.0207,3.372,0,0.0616,17.5013,0,0,2.7236,0,0.0259,0,0,0.1411,0,0,0,0.0783,0.8417,0,0,0,0,0.0674,0,0,0
2805,Davidson Blue Matte,Blue,Matte,,9,10,58.8554,14.0494,0,0,4.7638,2.0823,6.846,0,0.0524,19.7205,0,0,0,0,0,0,0,0,0,0,0,0.0225,0.4538,0,0,0,0,0,0,0,0
2808,Seacrest Purple,Purple,Glossy,,9,10,68.1996,8.2039,1.2456,0,6.5863,0,6.5863,0,0,9.6429,0,0,2.0973,0,0,0,0,0,0,0,0.7434,0.9727,0,0,0,0,0,2.3084,0,0,0
2809,Selsor Reduction Base,Clear,,,6,6,54.8388,7.9994,7.4331,0,1.0905,4.4146,5.5051,0,10.805,13.2195,0,0,0,0,0.0298,0,0,0,0,0,0,0.103,0,0,0,0,0,0.0664,0,0,0
2810,Cooper White,"White, Off-White",Glossy - Semi,,8,9,62.8737,7.6601,0,0,5.3345,0.0235,5.358,0,0.0272,14.7767,0,0,0,0,0,0,0,0,0,0,0,0.0235,0,0,0,0,0,9.2808,0,0,0
2811,Sondahl White,"White, Off-White",,,8,10,56.2101,7.0238,0,1.057,1.8169,0.8284,2.6453,0,0,15.8718,0,0,6.4925,0,0,0,0,0,0,0,0,0.0107,0,0,0,0,0,0,0,10.6888,0
2812,Shrimp Crystalline,Crystalline,Matte,,8,10,59.405,11.4673,0,0,5.8635,0.7851,6.6486,0,0.0956,13.8126,0,0,2.5885,0,0,0,0,0,0,0,0,2.7367,0,0,0,0,0,3.2456,0,0,0
2813,Buckskin Tan,Iron - Slip-Based,Matte,,6,6,49.822,8.0952,6.2439,0,1.8716,1.9053,3.777,0,2.8984,8.7059,0,8.6684,0,0,0,0,0,0,0,0,0,1.9318,0,0,0,0,0,9.8574,0,0,0
2814,Selsor Yellow Matte,Yellow,Matte,,6,6,46.7885,5.7338,7.0481,0,0.2708,3.618,3.8888,0,4.3155,15.64,0,5.4853,0,0,0.0073,0,0,0,0,0,0,1.4324,0,0,0,0,0,0.0189,0,9.6416,0
2815,Blue Jean Blue,Blue,Glossy,,6,6,62.3611,8.8159,7.0198,0,1.6515,6.2325,7.884,0,1.672,6.7186,0,0,0,0,0.0195,0,0,0,0,0,0,0.3341,0.5679,0,0,0,0,4.607,0,0,0
2816,Fustes liner,Clear,Satin,,9,10,66.4456,10.7783,0,0,2.8156,1.2737,4.0892,0,8.0014,10.469,0,0,0,0,0.0323,0,0,0,0,0,0,0.1002,0,0,0,0,0,0.0839,0,0,0
2817,Turner Beauty,"White, Off-White",,,10,10,54.9162,13.7108,0,4.1509,2.5229,1.1414,3.6643,0,9.2998,10.9847,0,0,0,0,0.0284,0,0,0,0,0,0,0.0883,0,0,0,0,0,0.0738,0,0,3.0828
2818,Yellow Salt,Yellow,,,10,10,51.2355,12.1777,0,0,2.2549,7.3398,9.5946,0,8.4296,8.7934,0,0,0,0,0,0,0,0,0,0,0,0.515,0,0,0,0,0,0,0,9.2541,0
2819,Hunter Green,Green - Chrome,Matte,,10,10,65.0931,12.1549,0,0,0.0475,7.4251,7.4726,0,3.5537,10.0423,0,0,0,0,0.0237,0,0,0.9374,0,0,0,0.0617,0.599,0,0,0,0,0.0617,0,0,0
2820,Van Guilder Wood Ash,Ash,,,10,10,46.9382,7.771,0,0,4.4188,0.6027,5.0214,0,5.4767,28.789,0,0,0,0,1.303,0,0,0,0.4149,0,0,0.5672,0.3172,0,0,0,0,3.4014,0,0,0
2821,Britt Blue Celadon,Iron - Celadon - Blue,,,10,10,73.0831,8.1224,0,0,2.1753,0.8838,3.059,0,0.1057,14.358,0,0.7208,0,0,0,0,0,0,0,0,0,0.0735,0,0,0,0,0,0.0051,0,0,0.4722
2822,Murrow Shino,Shino,,,10,10,66.9923,19.5106,0,3.3745,1.8927,6.4268,8.3195,0,0.0963,0.4833,0,0,0,0,0,1.1995,0,0,0,0,0,0.0241,0,0,0,0,0,0,0,0,0
2823,Murrow Smooth Shino,Shino,Matte - Semi,,10,10,70.0537,15.95,0,3.2714,3.4771,5.1971,8.6742,0,0.059,0.4128,0,0,0,0,0,1.5505,0,0,0,0,0,0.0284,0,0,0,0,0,0,0,0,0
2824,Murrow Black Beauty,Black,Glossy,,10,10,62.8603,8.7867,0,0,1.6188,1.8862,3.505,0,8.6903,9.7123,0,3.9929,0,0,0,0,0,0,0,0,0,2.3857,0,0,0,0,0,0.0669,0,0,0
2825,Bobbs Matte Black,Black,Matte,,10,10,66.705,14.8273,0,0,9.2691,0,9.2691,0,0,5.2754,0,0,0,0,0,0,0,0,0,0,0,1.3893,2.5339,0,0,0,0,0,0,0,0
2826,Price Honey Clear,Iron,,Transparent,6,6,57.8278,8.9771,4.3598,3.5235,0.014,2.2439,2.2579,0,7.2112,11.8877,0,0,0,0,0,0,0,0,0,1.971,0,1.9841,0,0,0,0,0,0,0,0,0
2827,Krakowski BB Clear,Clear,Glossy,,6,6,69.8946,6.1434,8.4316,0,0.3209,4.3884,4.7094,0,0.0669,10.7245,0,0,0,0,0,0,0,0,0,0,0,0.0295,0,0,0,0,0,0,0,0,0
2828,Krakowski Chafee Woo Clear,Clear,,,6,6,84.9306,8.8546,0,0,1.3557,4.3112,5.6669,0,0.0861,0.3632,0,0,0,0,0.0132,0,0,0,0,0,0,0.0512,0,0,0,0,0,0.0343,0,0,0
2829,Honey Clear,Clear,,,6,6,61.0805,7.1996,3.7206,5.5513,0.0686,0.6949,0.7635,0,10.6407,6.0064,0,0,0,0,0.0131,0,0,0,0,0,0,0.3278,0,0,0,0,0,4.6966,0,0,0
2830,Clarke Turquoise,Turquoise,Glossy,,6,6,61.1491,6.0339,0,0,2.6797,1.1884,3.8681,0,0.0859,11.5251,0,0,13.5378,0,0,0,0,0,0,0,0,0.1423,0,0,1.5737,0,0,1.5582,0,0.526,0
2831,Black Mountain Turquoise,Turquoise,Glossy - Semi,,10,10,69.7199,7.4334,0,0,1.3582,2.9218,4.28,0,10.41,7.3692,0,0,0,0,0.012,0,0,0.431,0,0,0,0.0378,0.2754,0,0,0,0,0.0312,0,0,0
2832,GB Turquoise,Turquoise,Glossy,,5,6,66.849,5.4197,4.486,0,3.1259,2.159,5.2849,0,3.1952,6.2537,0,0,6.7381,0,0.0082,0,0,0,0,0,0,0.0604,0,0,1.6645,0,0,0.0403,0,0,0
2833,Jen's Juicy Fruit,Clear,Glossy - Semi,Translucent,6,6,65.4255,12.0628,2.0836,1.6839,1.6963,6.4578,8.1541,0,0.1029,10.3865,0,0,0,0,0.0128,0,0,0,0,0,0,0.0545,0,0,0,0,0,0.0332,0,0,0
2834,Roy Fat White Base,"White, Off-White",Matte,,6,6,68.9971,7.9215,1.1638,0,1.3874,3.3216,4.7091,0,8.0551,9.0365,0,0,0,0,0.0174,0,0,0,0,0,0,0.0544,0,0,0,0,0,0.0451,0,0,0
2835,Lana Purple 1,Purple,Matte - Semi,,6,6,70.8876,5.0611,1.554,0,2.6428,2.0334,4.6761,0,9.4507,4.261,0,0,2.4138,0,0,0,0,0,0,0,0,0.044,1.6517,0,0,0,0,0,0,0,0
2836,Lana Purple 2,Purple,Matte - Semi,,6,6,70.2183,5.3646,1.7947,3.1492,2.3711,3.2914,5.6625,0,1.3411,9.9019,0,0,0,0,0,0,0,0.0868,0,0,0,0.046,0.3329,0,0,0,0,0,0,0,2.1019
2837,Karen Starshine Aqua,Turquoise,Glossy,,6,6,60.8698,6.9026,0,0,2.4269,1.1065,3.5335,0,0,11.3681,0,0,13.6426,0,0,0,0,0,0,0,0,0.0953,0,0,1.5859,0,0,1.4721,0,0.5301,0
2838,Buck Sea Green 2,Green,Glossy,,6,6,64.8305,7.3992,0,0,2.602,1.1941,3.796,0,0.0927,12.5396,0,0,9.4936,0,0,0,0,0,0,0,0,0.0805,0,0,1.0423,0,0,0.7256,0,0,0
2839,Leach Clear,Clear,Glossy,Translucent,6,6,66.231,10.5044,1.846,0,1.7188,1.6995,3.4183,0,0,17.9906,0,0,0,0,0,0,0,0,0,0,0,0.0097,0,0,0,0,0,0,0,0,0
2840,Post Calcium Matte,Matte,Matte - Semi,,6,6,61.2875,12.8318,1.2545,0,1.0534,4.0374,5.0908,0,0.0536,14.1916,0,0,0,0,0,0,0,0,0,0,0,2.3821,0,0,0,0,0,2.9082,0,0,0
2841,Martens Ultra Clear 2,Clear,Glossy,,6,6,64.1289,8.8848,8.1485,0,0.82,8.0696,8.8896,0,0.0697,7.0617,0.0301,1.0396,1.5096,0,0.0315,0,0,0,0,0,0.0321,0.0871,0,0,0,0,0,0.0869,0,0,0
2843,Chafee Woo Transparent,Clear,Matte,,6,6,84.9248,8.861,0,0,1.3555,4.3105,5.6661,0,0.0862,0.3632,0,0,0,0,0.0132,0,0,0,0,0,0,0.0513,0,0,0,0,0,0.0344,0,0,0
