Repository: derekphilipau/glazy-data

# glazy-data
Public data from the Glazy database

## About

The Glazy database of ceramic recipes was originally seeded with data from [Linda Arbuckle's](http://lindaarbuckle.com)  [GlazeChem database](http://lindaarbuckle.com/arbuckle_handouts.html), John Sankey's [glaze database](http://www.johnsankey.ca/glazedata.html) (which is based on the extensive work by [Alisa Clausen](https://glazy.org/u/alisaclausen)), and [Louis Katz's](http://www.louiskatz.net) [Hyperglaze database](http://falcon.tamucc.edu/~lkatz/allglazes.txt).

This repository intends to continue the tradition of making recipes publicly available.  This archived data only includes publicly shared recipes and materials.

File: glazy-data-glazes-simplified-20201210.csv (part 10 of 47)
id,name,material_type_concatenated,surface_type,transparency_type,from_orton_cone,to_orton_cone,SiO2_percent_mol,Al2O3_percent_mol,B2O3_percent_mol,Li2O_percent_mol,K2O_percent_mol,Na2O_percent_mol,KNaO_percent_mol,BeO_percent_mol,MgO_percent_mol,CaO_percent_mol,SrO_percent_mol,BaO_percent_mol,ZnO_percent_mol,PbO_percent_mol,P2O5_percent_mol,F_percent_mol,V2O5_percent_mol,Cr2O3_percent_mol,MnO_percent_mol,MnO2_percent_mol,FeO_percent_mol,Fe2O3_percent_mol,CoO_percent_mol,NiO_percent_mol,CuO_percent_mol,Cu2O_percent_mol,CdO_percent_mol,TiO2_percent_mol,ZrO_percent_mol,ZrO2_percent_mol,SnO2_percent_mol
2844,Lana Metallic Black,Black,,,6,6,66.1264,6.1343,5.3445,0,1.4862,3.3438,4.83,0,2.4776,8.3721,0,0,0,0,0.0193,0,0,0.4078,0,1.2391,0,1.9024,1.5443,0,0,0,0,1.6023,0,0,0
2846,Toshika Green,Green - Copper,Matte - Semi,,6,6,54.3045,10.9207,0,0,5.4775,0.7866,6.2641,0,0.1386,17.2826,0,0,9.835,0,0.0185,0,0,0,0,0,0,0.0934,0,0,1.0693,0,0,0.0733,0,0,0
2847,Paul White,"White, Off-White",,,6,6,60.8911,7.1954,4.1514,0,3.2034,2.1323,5.3357,0,5.6228,12.1544,0,0,0,0,0.0184,0,0,0,0,0,0,0.0737,0,0,0,0,0,0.0417,0,4.5154,0
2848,Variegated Green-Brown,Green,,,8,8,58.2503,8.298,0,0,5.3547,0.0298,5.3845,0,6.8003,16.9086,0,0,0,0,0,0,0,0,0,0,0,2.3438,0,0,1.956,0,0,0.0584,0,0,0
2849,Chrome Brown,Glaze,Glossy - Semi,,9,10,62.3271,9.6887,0,0,1.5738,1.8587,3.4325,0,9.4792,10.4462,0,0,0,0,0,0,0,1.2416,0,0,0,0.2268,0,0,0,0,0,3.1578,0,0,0
2850,Dolomite Green,Green - Chrome,Glossy,,9,10,73.2152,8.0961,0,0,0.543,1.7579,2.3009,0,7.5817,7.6927,0,0,0,0,0,0,0,0.4572,0,0,0,0.0069,0.6492,0,0,0,0,0,0,0,0
2851,Lepidolite Green Slip,Green,Glossy - Semi,,9,10,48.6359,6.175,1.7225,1.4145,1.0919,0.8612,1.9531,0,3.3878,8.3696,0,0,0,0,0,0,0,25.6289,0,0,0,0.1288,0.2426,0,0,0,0,2.3412,0,0,0
2852,Dolomite Blue,Blue,Glossy,,9,10,65.7906,10.4878,0,0,4.1256,2.8773,7.0029,0,7.7765,8.0148,0,0,0,0,0,0,0,0,0,0,0,0.0423,0.8851,0,0,0,0,0,0,0,0
2853,Cory Weird,"White, Off-White",Matte - Semi,,9,10,45.4613,10.3112,0,0,1.1183,3.6203,4.7386,0,7.4122,25.225,0,0,0,0,6.8375,0,0,0,0,0,0,0.0142,0,0,0,0,0,0,0,0,0
2854,Madden Blue,Blue,Glossy,,9,11,66.0837,8.5249,4.4776,0,3.1837,0.7508,3.9345,0,5.7539,8.7677,0,0,0,0,0.0082,0,0,0,0,0,0,0.0292,2.4058,0,0,0,0,0.0146,0,0,0
2856,Adrian Red,"Iron - Kaki, Tomato Red",Glossy,,10,10,65.8346,7.5653,0,0,1.6235,3.5184,5.1419,0,3.2815,12.0363,0,0,0,0,1.9254,0,0,0,0,0,0,4.1955,0,0,0,0,0,0.0195,0,0,0
2857,Green Textured Matte,Green - Chrome,Matte,,10,10,55.8399,10.3805,0,0,1.4591,3.0918,4.5509,0,18.5245,8.4015,0,0,0,0,0.0253,0,0,0.455,0,0,0,0.1157,0.8615,0,0,0,0,0.8452,0,0,0
2858,Waxy Turquoise Green,Turquoise,Glossy,,10,10,68.7682,5.8882,3.0957,0,2.9636,1.8528,4.8164,0,11.206,5.49,0,0,0,0,0.0118,0,0,0.2227,0,0,0,0.0533,0.4217,0,0,0,0,0.026,0,0,0
2860,Salvation Glaze,Blue - Cobalt,,,10,10,67.1488,5.0069,3.0523,0,1.9278,1.3754,3.3032,0,13.7766,5.999,0,0,0,0,0.0056,0,0,0,0,0,0,0.0311,1.6666,0,0,0,0,0.0099,0,0,0
2861,Michigan Blue,Blue - Cobalt,,,10,10,68.9451,8.0238,0,0,4.1333,1.6267,5.7601,0,1.8526,13.0353,0,0,0,0,0.8775,0,0,0,0,0,0,0.8352,0.4182,0,0,0,0,0.2521,0,0,0
2862,Grass Green,Green - Chrome,Glossy - Semi,,10,10,68.1009,6.2016,0,0,2.1322,0.9676,3.0998,0,0.0203,19.9514,0,0,0,0,0.0145,0,0,1.5473,0,0,0,0.0501,0.9766,0,0,0,0,0.0377,0,0,0
2863,Persimmon Blue Brown,Blue,Glossy,,10,10,69.4379,8.922,0,0,5.4061,2.4515,7.8576,0,0.1594,10.086,0,0,0,0,0,0,0,0,0,0,0,0.9911,0.2816,0,0,0,0,2.2644,0,0,0
2864,Oatmeal Reduction,Iron,,,10,10,53.8911,12.7287,0,0,6.8367,0.0169,6.8536,0,7.9979,11.0957,0,0,0,0,0.0282,0,0,0,0,0,0,0.2854,0,0,0,0,0,0.0734,0,5.0013,2.0446
2865,Nagamoto Teat,Matte,Matte,Opaque,10,10,54.3506,10.9512,0,0,5.0154,2.1881,7.2035,0,0.0762,8.1622,8.9066,0,8.2046,0,0.0153,0,0,0,0,0,0,0.0633,0,0,2.0267,0,0,0.0398,0,0,0
2866,Smith Spodumene White Orange,"White, Off-White",Matte - Semi,,10,10,55.2594,14.4487,0,3.9642,2.4229,1.0942,3.5171,0,8.8908,11.2425,0,0,0,0,0.0339,0,0,0,0,0,0,0.102,0,0,0,0,0,0.0881,0,0,2.4534
2867,Shaner Red,"Iron - Kaki, Tomato Red",,,10,10,55.3292,11.969,0,0,3.8173,1.731,5.5482,0,1.8285,21.2996,0,0,0,0,2.0538,0,0,0,0,0,0,1.8927,0,0,0,0,0,0.0789,0,0,0
2868,Perry Iron Red,"Iron - Kaki, Tomato Red",,,10,10,67.5326,7.9749,0,0,1.621,3.5411,5.1621,0,5.6335,8.5941,0,0,0,0,2.2889,0,0,0,0,0,0,2.814,0,0,0,0,0,0,0,0,0
2869,Iron Red Plum,"Iron - Kaki, Tomato Red",Matte - Semi,,10,10,72.1793,8.0012,0,0,1.342,1.5826,2.9247,0,1.7571,9.7383,0,0,0.7892,0,0.016,0,0,0,0,0,0,4.499,0,0,0,0,0,0.0951,0,0,0
2870,Tenmoku Mirror Black,Iron - Tenmoku,Glossy,,10,10,70.5437,10.21,0,0,8.1123,0,8.1123,0,0,7.9731,0,0,0,0,0,0,0,0,0,0,0,3.1609,0,0,0,0,0,0,0,0,0
2871,Perry Reduction Base,Clear,,,10,10,68.7433,8.9123,2.3831,0,2.3729,5.5255,7.8985,0,0.5946,10.4019,0,0,0,0,1.0314,0,0,0,0,0,0,0.0271,0,0,0,0,0,0.0078,0,0,0
2872,Lane Shiny Green,Green,Glossy,,10,10,72.8525,8.4298,0,0,7.1242,0,7.1242,0,0,9.9195,0,1.6741,0,0,0,0,0,0,0,0,0,0,0,0,0,0,0,0,0,0,0
2873,Pablo Red,Red - Copper,,,10,10,64.8706,6.0729,3.1327,0,3.335,2.0288,5.3637,0,3.1149,11.2867,0,0,3.6204,0,0.0098,0,0,0,0,0,0,0.2592,0,0,0.8517,0,0,0.0209,0,0,1.3966
2874,Woo Blue Brown,Blue,Glossy,,10,10,70.3215,7.4984,0,0,3.6515,1.3793,5.0307,0,0.1297,12.0723,0,0,0,0,0,0,0,0,0,0,0,1.8475,0,0,0,0,0,3.0999,0,0,0
2875,Vitrox White,"White, Off-White",Matte - Semi,,10,10,43.0142,4.2081,24.6517,0,1.7933,0.4906,2.2839,0,0.4191,17.0498,0,0,0,0,0,0,0,0,0,0,0,0.1058,0,0,0,0,0,0.0423,0,8.2252,0
2876,Vitrox Red,Specialty,,,10,10,83.5097,8.1698,0,0,3.4816,0.9524,4.434,0,0.8137,1.1697,0,0,0,0,0,0,0,0,0,0,0,0.2054,0,0,1.6157,0,0,0.0821,0,0,0
2877,Kirkland Copper Red,Red - Copper,,,10,10,66.0317,9.5638,2.4623,0,5.9152,3.1591,9.0743,0,0.6254,11.1131,0,0,0,0,0.0045,0,0,0,0,0,0,0.0816,0,0,0.5689,0,0,0.008,0,0,0.4664
2878,Leach 4321 Clear,Clear,Glossy,Transparent,10,10,72.4755,7.9942,0,0,5.1603,0,5.1603,0,0,14.37,0,0,0,0,0,0,0,0,0,0,0,0,0,0,0,0,0,0,0,0,0
2879,White Leach 4321 (variation),"White, Off-White",,Opaque,9,10,70.6455,7.2802,0,0,3.0821,1.3438,4.4259,0,0.0507,13.7194,0,0,0,0,0.0122,0,0,0,0,0,0,0.0461,0,0,0,0,0,0.0317,0,2.9049,0.8833
2880,Mamo White (variation),"White, Off-White",,,10,10,55.2401,13.4416,0,0,7.0964,0,7.0964,0,8.3401,11.6028,0,0,0,0,0,0,0,0,0,0,0,0,0,0,0,0,0,0,0,0,4.2788
2881,Joseph Grebanier Synthetic Common Ash,Ash - Synthetic/Fake,Glossy,Translucent,6,12,42.9293,6.8534,0,0,2.5233,3.6367,6.16,0,6.8593,33.69,0,0,0,0,1.2245,0,0,0,0,0.8197,0,1.4636,0,0,0,0,0,0,0,0,0
2882,Joseph Grebanier Synthetic Pine Ash,Ash - Synthetic/Fake,Glossy,Transparent,6,12,35.7362,4.9614,0,0,3.0883,4.475,7.5633,0,6.4359,41.1518,0,0,0,0,1.0357,0,0,0,0,1.9448,0,1.167,0,0,0,0,0,0.0038,0,0,0
2883,Etsuzo Katou Ueda synthetic ash #3,Ash - Synthetic/Fake,Glossy,Transparent,6,12,22.6493,3.1445,0,0,1.9574,0.9331,2.8905,0,11.5184,56.5402,0,0,0,0,1.3172,0,0,0,0,0.8818,0,1.0557,0,0,0,0,0,0.0024,0,0,0
2884,Maritaro Onishi's Synthetic Ash,Ash - Synthetic/Fake,Glossy,Transparent,6,12,23.2265,5.4918,0,0,1.9411,0,1.9411,0,5.3391,62.1193,0,0,0,0,1.8821,0,0,0,0,0,0,0,0,0,0,0,0,0,0,0,0
2885,Robert Tichane Synthetic Ash,Ash - Synthetic/Fake,Glossy,Transparent,6,12,2.0185,0,0,0,11.236,2.614,13.8499,0,16.9208,65.7333,0,0,0,0,1.1167,0,0,0,0,0,0,0.3608,0,0,0,0,0,0,0,0,0
2886,Hamada Clear,Clear,Glossy,Translucent,9,11,74.6191,5.8174,0,0,3.7041,1.6888,5.3929,0,0,14.1488,0,0,0,0,0,0,0,0,0,0,0,0.0218,0,0,0,0,0,0,0,0,0
2887,Standard Clear,Clear,Glossy,Translucent,9,11,72.2851,9.2389,0,0,2.0365,0.9285,2.965,0,0,15.499,0,0,0,0,0,0,0,0,0,0,0,0.012,0,0,0,0,0,0,0,0,0
2888,Limestone Clear,Clear,Glossy,Translucent,9,11,73.8921,7.7141,0,0,2.1634,1.0068,3.1702,0,0.0743,14.9464,0,0,0,0,0,0,0,0,0,0,0,0.0766,0,0,0,0,0,0.1264,0,0,0
2889,Baccerra Clear,Clear,Glossy,Translucent,9,11,73.6198,9.0155,0,0,2.1103,0.9622,3.0725,0,0,14.2798,0,0,0,0,0,0,0,0,0,0,0,0.0124,0,0,0,0,0,0,0,0,0
2890,No Craze Clear,Clear,Glossy,Translucent,9,11,71.4083,10.9552,0,0,2.2357,1.0193,3.255,0,6.2935,8.0748,0,0,0,0,0,0,0,0,0,0,0,0.0132,0,0,0,0,0,0,0,0,0
2891,Shiny White,"White, Off-White",Glossy,Semi-opaque,9,12,70.2489,8.18,0,0,3.2993,1.5043,4.8036,0,0,13.1097,0,0,0,0,0,0,0,0,0,0,0,0.0195,0,0,0,0,0,0,0,3.6382,0
2892,Sam's Satin,Iron - Celadon - Blue,Satin,Translucent,9,11,73.3545,4.7487,0,0,3.0236,1.3786,4.4022,0,2.3223,13.5157,0,1.4426,0,0,0,0,0,0,0,0,0,0.214,0,0,0,0,0,0,0,0,0
2893,Choy Blue,Iron - Celadon - Blue,Glossy,Translucent,9,11,77.377,7.186,0,0,3.8475,1.7542,5.6017,0,0,4.5447,0,4.4056,0,0,0,0,0,0,0,0,0,0.8851,0,0,0,0,0,0,0,0,0
2894,Pinnell Blue Celadon,Iron - Celadon - Blue,Glossy - Semi,Translucent,9,10,72.9463,8.1072,0,0,2.1712,0.8821,3.0533,0,0.1055,14.3311,0,0.6975,0,0,0,0,0,0,0,0,0,0.2731,0,0,0,0,0,0.0051,0,0,0.4809
2895,Craig Martell Blue Celadon,Iron - Celadon - Blue,Glossy - Semi,Translucent,9,11,77.3244,6.8246,0,0,4.3454,1.9812,6.3266,0,0,7.472,0,1.5121,0,0,0,0,0,0,0,0,0.2407,0.2995,0,0,0,0,0,0,0,0,0
2897,Val Cushing Amber Shaner Celadon ARAC Alberta (variation),Iron - Celadon,Glossy,Transparent,9,10,61.5316,9.2563,0.8046,0,2.0395,2.0755,4.115,0,5.4776,16.2542,0,0,0,0,0.0405,0,0,0,0,0,0,2.312,0,0,0,0,0,0.2082,0,0,0
2899,Val Cushing Amber Shaner Celadon ARAC Alberta (variation) (variation),Iron - Celadon,Glossy,Transparent,9,10,61.5316,9.2563,0.8046,0,2.0395,2.0755,4.115,0,5.4776,16.2542,0,0,0,0,0.0405,0,0,0,0,0,0,2.312,0,0,0,0,0,0.2082,0,0,0
2900,Choy Blue (variation),Iron - Celadon - Blue,Glossy,Translucent,9,11,77.377,7.186,0,0,3.8475,1.7542,5.6017,0,0,4.5447,0,4.4056,0,0,0,0,0,0,0,0,0,0.8851,0,0,0,0,0,0,0,0,0
2901,Workhorse Blue celadon,Iron - Celadon - Blue,Glossy,Translucent,9,11,74.2737,6.8392,0,0,1.9885,1.2966,3.2852,0,2.1396,13.1472,0,0,0,0,0,0,0,0,0.0227,0,0,0.2868,0,0,0,0,0,0.0058,0,0,0
2902,G14:5 Lime,Green - Copper,Glossy,Translucent,6,9,68.7714,6.6685,5.452,1.6472,0.1335,2.2352,2.3687,0,0.1112,13.995,0,0,0,0,0,0,0,0,0,0,0,0.0646,0,0,0.7949,0,0,0.1266,0,0,0
2903,White Satin Matte,"White, Off-White",Satin - Matte,Opaque,5,8,65.7357,4.128,7.9669,0,0.7725,2.8412,3.6137,0,9.0457,7.5849,0,0,0,0,0.0205,0,0,0,0,0,0,0.099,0,0,0,0,0,0.0413,0,1.7642,0
2908,Chocolate Crystalline,Crystalline,Glossy,Opaque,10,11,59.8923,1.7968,1.1279,0,0.9975,6.6413,7.6388,0,0.0193,2.7387,0,0,19.0639,0,0,0,0,0,0,2.5849,0,0.0085,0.2718,0,0,0,0,4.8569,0,0,0
2909,Baby Blue Crystalline,Crystalline,Glossy,Opaque,10,11,61.4815,1.8445,1.1578,0,1.024,6.8176,7.8415,0,0.0199,2.8114,0,0,19.5698,0,0,0,0,0,0,0,0,0.0088,0.279,0,0,0,0,4.9858,0,0,0
2911,Soft Clear,Clear,Glossy,Transparent,6,8,65.4136,9.1876,7.708,0,1.7402,6.611,8.3512,0,1.8312,7.3575,0,0,0,0,0.0206,0,0,0,0,0,0,0.0881,0,0,0,0,0,0.0421,0,0,0
2912,Red c6 gl Brun brique,Clear,Glossy,Opaque,,,0,0,0,0,0,0,0,0,0,0,0,0,0,0,0,0,0,0,0,0,0,0,0,0,0,0,0,0,0,0,0
2913,Baldwin Blue (variation),Blue,Glossy,,7,8,70.3392,7.6696,0,0,5.7784,0,5.7784,0,3.7205,9.1984,0,0,0,0,0,0,0,0,0,0,0,0.1273,0.8527,0,0,0,0,2.314,0,0,0
2916,Base Hamada #2 (variation),Glaze,Satin - Matte,Translucent,6,6,59.0885,8.5596,2.0596,0,4.2767,3.4626,7.7393,0,0.0174,9.2081,5.6348,0,7.6413,0,0,0,0,0,0,0,0,0.0335,0,0,0,0,0,0.0178,0,0,0
2918,Shino #1 Malcolm Davis (variation),Shino,,,9,10,62.0427,15.7369,0,0,1.8697,19.2326,21.1023,0,0.2238,0.5269,0,0,0,0,0.0143,0,0,0,0,0,0,0.1398,0,0,0,0,0,0.2132,0,0,0
2919,Leach White (Romero House Potters),"White, Off-White",Glossy - Semi,Semi-opaque,,,73.607,7.3744,0,0,3.0566,1.3896,4.4462,0,0.0183,14.4551,0,0,0,0,0.0131,0,0,0,0,0,0,0.0519,0,0,0,0,0,0.034,0,0,0
2924,Waxy white Shino,Shino - White,Satin - Matte,Translucent,7,8,71.2455,17.2062,0,0,1.3601,9.6945,11.0546,0,0.1034,0.3578,0,0,0,0,0,0,0,0,0,0,0,0.0324,0,0,0,0,0,0,0,0,0
2925,Val Cushing V.C. BLACK SATIN MATT (variation),Black,Matte,Opaque,10,10,65.7073,6.12,0,0,2.0095,2.0857,4.0952,0,11.8996,6.9929,0,0,0,0,0,0,0,0,0,0,0,3.4844,1.6187,0,0,0,0,0.0819,0,0,0
2926,Fat Black,Black - Satin,Satin - Matte,Opaque,9,11,73.1307,7.7586,0,0,2.2363,1.1348,3.3711,0,0.1224,10.2455,0,0,0,0,0,0,0,0,0,0,0,3.1958,2.0945,0,0,0,0,0.0815,0,0,0
2927,Nigel Wood Jun (Chun),Iron - Celadon - Chun,Glossy - Semi,Translucent,9,12,71.7281,7.1637,0,0,5.7575,0,5.7575,0,2.5167,11.7731,0,0,0,0,0.4254,0,0,0,0,0,0,0.6356,0,0,0,0,0,0,0,0,0
2928,Chinese blue stoneware glaze,Blue - Cobalt,Satin,Translucent,8,11,75.4283,10.0228,0,0,2.268,1.0974,3.3654,0,0.0761,9.3014,0,0,0,0,0,0,0,0,0,1.0641,0,0.2745,0.3537,0,0,0,0,0.1138,0,0,0
2929,Porcelain glaze,Clear,Glossy - Semi,Translucent,8,11,72.4966,7.8692,0,0,1.725,0.8372,2.5622,0,1.6177,15.2928,0,0,0,0,0,0,0,0,0,0,0,0.0572,0,0,0,0,0,0.1042,0,0,0
2930,Pale-green celadon,Iron - Celadon - Green,Glossy - Semi,Translucent,8,11,72.7453,9.0578,0,0,2.1356,1.0368,3.1725,0,1.6569,12.9677,0,0,0,0,0,0,0,0,0,0,0,0.2689,0,0,0,0,0,0.131,0,0,0
2932,Baby Blue Crystalline (variation),Crystalline,Glossy,Opaque,10,11,61.4815,1.8445,1.1578,0,1.024,6.8176,7.8415,0,0.0199,2.8114,0,0,19.5698,0,0,0,0,0,0,0,0,0.0088,0.279,0,0,0,0,4.9858,0,0,0
2934,Chartreuse Moss (variation),Glaze,,,,,18.8992,0.2977,1.2912,73.1741,0.0286,0.2819,0.3105,0,0.3581,1.1844,0,0,0,0,0.0024,0,0,1.3242,0,0,0,0.0379,0,0,0,0,0,0.0042,0,0,3.116
2935,White Crawl (variation),"White, Off-White",Matte,Opaque,2,2,50.8308,2.4956,1.755,0,1.5457,10.3045,11.8501,0,25.0166,4.2507,0,0,0,0,0,0,0,0,0,0,0,0,0,0,0,0,0,0,0,3.8012,0
2936,Velvet Crust Base Recalc3 (variation),Glaze,Matte,Translucent,4,4,29.04,33.2766,9.7007,0,0.3095,5.852,6.1615,0,0.0158,17.8668,3.9346,0,0,0,0,0,0,0,0,0,0,0.0039,0,0,0,0,0,0,0,0,0
2937,Dry White 1 (variation),"White, Off-White",Matte,,6,6,58.1259,13.5205,0,0,2.1976,6.7167,8.9143,0,18.4994,0.6089,0,0,0,0,0,0,0,0,0,0,0,0.129,0,0,0,0,0,0.2021,0,0,0
2938,Cooper Barium Pink Blue (variation),Blue,Matte,,6,6,47.1969,7.8002,0,0,5.9381,0,5.9381,0,0,0,0,19.1323,17.4039,0,0,0,0,0,0,0,0,0,0,2.5286,0,0,0,0,0,0,0
2939,Korean Crawl (variation),Glaze,Matte,,6,6,52.8656,7.0092,0,3.5457,7.0071,0,7.0071,0,20.0482,6.5043,0,0,0,0,0,0,0,0,0,0,0,0,0,0,0,0,0,0,0,0,3.0198
2940,Erickson's Peeling Paint c04 (variation),Glaze,,Opaque,4,4,16.8688,0.6733,26.3638,0,0.292,4.4208,4.7128,0,5.946,23.6911,0,0,0,0,0.0481,0,0,0,0,0,0,0.1717,0,0,0,0,0,21.5244,0,0,0
2941,Lichen Thomas' Glaze (variation),Glaze,,Opaque,05 &#189;,05 &#189;,26.7826,4.4296,15.7846,0,0.6402,2.7749,3.4151,0,32.8619,14.3576,0,0,2.0564,0,0.0438,0,0,0,0,0,0,0.1676,0,0,0,0,0,0.1007,0,0,0
2942,Lichen Glaze Thomas' (variation),Glaze,,Opaque,05 &#189;,05 &#189;,26.79,4.4303,15.7929,0,0.6403,2.7763,3.4167,0,32.8773,14.3652,0,0,2.0155,0,0.0438,0,0,0,0,0,0,0.1676,0,0,0,0,0,0.1008,0,0,0
2943,Lichen Charlie Cummings (variation),Glaze,,Semi-opaque,1,3,26.4662,0,11.3405,0,0,5.6701,5.6701,0,0,46.3118,0,0,0,0,10.2114,0,0,0,0,0,0,0,0,0,0,0,0,0,0,0,0
2944,LEAD 010 Red Orange (variation),Glaze,,,10,8,41.16,2.0331,0,7.5648,0.0203,0.0061,0.0264,0,0.0142,0.0183,0,0,0,40.8599,0.0102,0,0,2.7379,0,0,0,0.0264,0,0,0,0,0,0.0264,0,0,5.5224
2945,LEAD Otto's Texture (variation),Glaze,,Opaque,4,4,44.8501,7.9842,0,0,3.3548,1.7219,5.0768,0,0.0367,0.3694,0,6.9271,0,34.6503,0.0111,0,0,0,0,0,0,0.0542,0,0,0,0,0,0.0402,0,0,0
2946,J's Dry Lithium Blue (variation),Blue,Matte - Stony,,5,5,60.775,9.516,0,25.6733,0.0628,0.1774,0.2402,0,0.1916,0.0855,0,0,0,0,0.0128,0,0,0,0,0,0,0.1099,0,0,3.3626,0,0,0.0332,0,0,0
2947,Erickson's Peeling Paint c04 (variation),Glaze,,Opaque,4,4,16.8688,0.6733,26.3638,0,0.292,4.4208,4.7128,0,5.946,23.6911,0,0,0,0,0.0481,0,0,0,0,0,0,0.1717,0,0,0,0,0,21.5244,0,0,0
2948,Earthmother (variation),Glaze,,Opaque,05 &#189;,4,41.7931,1.882,7.9051,27.9991,0.1531,1.3692,1.5223,0,7.2463,7.1407,0,0,0,0,0.0144,0,0,0,0,2.0527,0,0.0952,0.5755,0,1.6621,0,0,0.1114,0,0,0
2949,Dry Alligator Red Rust June's (variation),Glaze,,Opaque,05 &#189;,05 &#189;,21.1602,2.8419,16.3134,0,0.6991,4.4136,5.1127,0,3.7056,35.9218,0,0,0,0,6.3686,0,0,0,0,0,0,0.1129,0,0,8.4097,0,0,0.0531,0,0,0
2950,David Parson's Wierd (variation),Glaze,,Opaque,4,4,5.8167,2.6422,0,9.9428,0.1469,0.0116,0.1585,0,0.0542,0.013,0,11.0811,0,0,0,0,0,0,0,21.8685,0,0.032,0,0,0,0,0,0.0026,0,0,48.3885
2951,Crawly Elsie's Matte 04 (variation),Matte,Matte,Opaque,4,4,53.4637,16.7392,9.0032,0.7583,2.624,6.3844,9.0085,0,2.132,8.4215,0,0,0,0,0.0746,0,0,0,0,0,0,0.2184,0,0,0,0,0,0.1805,0,0,0
2952,Crawl Tom Bartel (variation),Glaze,,Translucent,4,4,23.4624,5.8892,16.6554,0,0.2206,3.3774,3.598,0,34.1101,13.4811,0,0,0,0,0.0548,0,0,0,0,0,0,0.169,0,0,0,0,0,0.1203,0,2.4599,0
2953,Crawl June's Dry (variation),Glaze,,Opaque,05 &#189;,05 &#189;,4.0632,0.1622,6.3504,0,0.0703,1.0648,1.1352,0,1.4322,5.7066,0,0,81.0766,0,0.0116,0,0,0,0,0,0,0.0414,0,0,0,0,0,0.0207,0,0,0
2954,Craters (variation),Glaze,,Opaque,05 &#189;,4,45.5153,3.5767,5.7096,29.6743,0.0388,3.0322,3.071,0,8.7851,0.0651,0,0,0,0,0,0,0,0,0,0,0,0.0798,0,0,3.5231,0,0,0,0,0,0
2955,Chartreuse Moonelis (variation),Glaze,,Opaque,05 &#189;,4,53.2587,10.0616,5.7691,0,2.1637,9.7035,11.8673,0,11.9149,6.604,0,0,0,0,0,0,0,0.4823,0,0,0,0.0421,0,0,0,0,0,0,0,0,0
2956,Bubbles Michelle (variation),Glaze,,Opaque,4,4,21.3869,9.9372,2.5152,0,0.1381,13.4254,13.5635,0,0.0326,3.234,0,0,0,0,0.0233,48.4731,0,0,0,0,0,0.0606,0.7129,0,0,0,0,0.0606,0,0,0
2957,Bleeding Cake from John Britt (variation),Glaze,,Opaque,4,4,66.651,12.2468,7.3989,0,0.4603,5.253,5.7133,0,1.8589,2.6041,0,0,0,0,0.0424,0,0,0,0,0,0,3.2668,0,0,0,0,0,0.2179,0,0,0
2958,Bleeding Cake from John Britt recalc (variation),Glaze,,Opaque,4,4,64.9926,14.8367,8.8344,0,6.7524,2.0003,8.7527,0,0.0055,0.0144,0,0,0,0,0,0,0,0,0,0,0,2.5639,0,0,0,0,0,0,0,0,0
2959,Bead White (variation),"White, Off-White",,Opaque,05 &#189;,05 &#189;,23.7226,6.0419,16.5273,0,0.2213,3.339,3.5603,0,33.9382,13.4143,0,0,0,0,0.0555,0,0,0,0,0,0,0.1705,0,0,0,0,0,0.122,0,2.4474,0
2960,Satin Black on Black Crystalline,Crystalline,Satin - Matte,Opaque,10,12,58.8912,1.7668,1.109,0,0.9808,6.5303,7.5111,0,0.019,2.693,0,0,18.7453,0,0,0,0,0,0,1.2709,0,0.0084,0,0,6.3934,0,0,1.5919,0,0,0
2965,Rhodes 32,Matte,Matte,Semi-opaque,9,10,56.705,14.6218,0,0,6.8754,0,6.8754,0,9.5288,12.269,0,0,0,0,0,0,0,0,0,0,0,0,0,0,0,0,0,0,0,0,0
2966,Lau Lustre,Shino,Glossy,Opaque,9,10,65.1154,15.5259,0,4.9757,1.9563,9.0808,11.0371,0,0.143,2.003,0,0,0,0,0.0334,0,0,0,0,0,0,0.111,0,0,0,0,0,0.0869,0,0,0.9686
2967,Hamada Rust,Iron - Tenmoku,Glossy - Semi,Semi-opaque,9,11,65.9516,10.2404,3.3352,0,5.7486,3.1634,8.912,0,0.7522,7.6187,0,0,0,0,0.0061,0,0,0,0,0,0,3.173,0,0,0,0,0,0.0109,0,0,0
2968,Jeff's Red,Red - Copper - Flambe,Glossy,Semi-opaque,9,11,67.1627,5.1659,2.3801,0,3.1952,1.8751,5.0703,0,3.9331,11.644,0,1.5839,1.4844,0,0.0043,0,0,0,0,0,0,0.0498,0,0,0.2876,0,0,0.0077,0,0,1.2261
2971,Gustin Shino,Shino - Carbon Trap,Satin - Matte,Semi-opaque,9,12,68.8009,17.0312,0,2.8957,1.9999,8.2274,10.2273,0,0.158,0.6627,0,0,0,0,0,0,0,0,0,0,0,0.0907,0,0,0,0,0,0.1335,0,0,0
2973,"Gong Xian, Blue and White Base",Clear,Glossy - Semi,Transparent,10,12,75.126,8.4104,0,0,3.394,0,3.394,0,2.1727,10.897,0,0,0,0,0,0,0,0,0,0,0,0,0,0,0,0,0,0,0,0,0
2974,Chinese Crackle,"White, Off-White",Satin,Semi-opaque,9,11,73.1496,8.9272,0,0,5.6842,2.5917,8.2758,0,0,6.0947,0,0,0,0,0,0,0,0,0,0,0,0.0335,0,0,0,0,0,0,0,3.5192,0
2975,Patsy's Green,Green - Oribe,Glossy,Semi-opaque,9,11,63.2356,6.1145,3.5918,0,3.455,2.1594,5.6145,0,3.0432,11.4148,0,0,3.4222,0,0.0066,0,0,0,0,0,0,0.0435,0,0,3.5016,0,0,0.0117,0,0,0
2976,Kaki,"Iron - Kaki, Tomato Red",Satin,Opaque,8,10,58.3646,9.0386,0,0,2.2334,1.0183,3.2517,0,5.7177,16.3011,0,0,0,0,3.1412,0,0,0,0,0,0,4.185,0,0,0,0,0,0,0,0,0
2977,Coleman Kaki,"Iron - Kaki, Tomato Red",Satin,Opaque,8,10,63.3824,7.0804,0,0,3.352,1.5283,4.8803,0,4.6814,13.2945,0,0,0,0,2.1608,0,0,0,0,0,0,4.5201,0,0,0,0,0,0,0,0,0
2978,Anderson Ranch Red,"Iron - Kaki, Tomato Red",Satin,Opaque,8,10,64.4562,6.9164,0,0,3.1002,1.4135,4.5137,0,4.1053,12.4527,0,0,0,0,2.3255,0,0,0,0,0,0,5.2302,0,0,0,0,0,0,0,0,0
2982,1 2 3 Clear,Raku,,Transparent,8,6,53.0145,10.2944,15.5961,0,0.2717,2.6449,2.9166,0,3.5868,14.104,0,0,0,0,0.0779,0,0,0,0,0,0,0.2302,0,0,0,0,0,0.1794,0,0,0
2984,Blue Black Purple,Blue,,,8,6,27.2771,5.1739,8.3562,0,1.1528,4.8336,5.9864,0,1.9386,7.7798,0,0,0,0,0.0152,0,0,0,0,0,0,1.4134,0,0,17.5693,0,0,24.4902,0,0,0
2989,Malcolm's Carbon Trap Shino via John Britt,Shino - Carbon Trap,Glossy - Semi,,9,12,62.8176,17.092,0,0,2.0617,16.942,19.0037,0,0.169,0.6913,0,0,0,0,0,0,0,0,0,0,0,0.0909,0,0,0,0,0,0.1355,0,0,0
2990,Pete's Red,Red - Copper - Oxblood,Glossy - Semi,Semi-opaque,9,12,67.7419,8.9593,2.7483,0,5.5295,3.0295,8.559,0,0.6897,10.5441,0,0,0,0,0.005,0,0,0,0,0,0,0.0811,0,0,0.1983,0,0,0.0089,0,0,0.4645
2991,Mino Shino,Shino - High-Alumina,Satin - Matte,Semi-opaque,9,12,54.3569,33.6409,0,1.9345,2.146,6.9878,9.1338,0,0.2516,0.5919,0,0,0,0,0,0,0,0,0,0,0,0.0904,0,0,0,0,0,0,0,0,0
2992,Amber,Iron - Amber,Glossy,Semi-opaque,9,12,65.8101,7.5936,0.7211,0,2.3313,1.6079,3.9392,0,4.6215,15.7721,0,0,0,0,0.0178,0,0,0,0,0,0,1.4355,0,0,0,0,0,0.089,0,0,0
2996,Leach 1234 Clear (variation) turquoise,Clear,Glossy,Transparent,10,10,69.6412,7.6812,0,0,4.9596,0,4.9596,0,0,13.8082,0,0,0,0,0,0,0,0,0,0,0,0,0,0,3.9099,0,0,0,0,0,0
3000,"Edwards Slip Glaze, Blue Gray","White, Off-White",Matte,Opaque,6,6,53.2931,11.7209,4.2414,0,0.4541,2.365,2.8191,0,8.0016,13.3334,0,0,0,0,0.0131,0,0,0,0,0,0,4.6826,1.5028,0,0,0,0,0.392,0,0,0
3001,Blue Val Cushing Smooth Satin Matte (+1 Cobalt),Clear,Satin - Matte,,6,6,52.8113,13.4786,0,0,1.7383,5.4624,7.2007,0,0.1249,14.2618,0,0,11.284,0,0.028,0,0,0,0,0,0,0.0943,0.6435,0,0,0,0,0.0729,0,0,0
3002,Cooper Wide Firing Base (Cobalt Blue),Blue - Cobalt,Matte,,5,8,66.0368,12.2389,0,0,2.507,8.1645,10.6715,0,2.1812,5.3476,0,0,2.5534,0,0,0,0,0,0,0,0,0.1076,0.863,0,0,0,0,0,0,0,0
3004,Blue - Cooper Smooth White Base (variation),Blue,Glossy - Semi,,5,8,75.0986,6.9121,0,0,4.5582,0.1053,4.6635,0,0.1156,10.2522,0,0,0,0,0.01,0,0,0,0,0,0,0.0708,1.1427,0,1.7086,0,0,0.0259,0,0,0
3005,Blue - Cooper Smooth White Base (variation),Blue,Glossy - Semi,,5,8,76.8508,7.0734,0,0,4.6646,0.1077,4.7723,0,0.1183,10.4914,0,0,0,0,0.0102,0,0,0,0,0,0,0.0724,0.5847,0,0,0,0,0.0265,0,0,0
3008,Cooper Blue Speckled Matte,Matte,Glossy,Opaque,6,6,67.8874,7.7369,0,9.4951,6.9135,0.0222,6.9357,0,0.0256,6.9859,0,0,0,0,0,0,0,0,0,0,0,0.0222,0.8676,0,0,0,0,0.0436,0,0,0
3009,Cooper Blue Speckled Matte (variation),Matte,Glossy,Opaque,6,6,67.5069,7.6935,0,9.4419,6.8748,0.0221,6.8969,0,0.0255,6.9467,0,0,0,0,0,0,0,0,0,0,0,0.0221,0.8627,0,0.5605,0,0,0.0433,0,0,0
3011,Roy Fat White (Blue variation),"White, Off-White",Matte,,6,6,65.6826,7.5409,1.1079,0,1.3208,3.1621,4.4829,0,7.6681,8.6024,0,0,0,0,0.0165,0,0,0,0,0,0,0.2589,0.8323,0,0,0,0,3.8075,0,0,0
3013,Cooper Wide Firing Base (Cobalt & Chrome),Green,Matte,,5,8,65.7372,12.1834,0,0,2.4956,8.1275,10.6231,0,2.1713,5.3233,0,0,2.5418,0,0,0,0,0.4537,0,0,0,0.1071,0.8591,0,0,0,0,0,0,0,0
3014,Pete Pinnell Seafoam (Ball Clay),Green - Copper,Matte,,6,6,56.6205,9.6022,2.3177,0,1.9962,5.3756,7.3717,0,0.1192,3.693,12.576,0,0,0,0,0,0,0,0,0,0,0.0726,0,0,2.9459,0,0,4.6813,0,0,0
3015,Hansen 20Wx5 Base (Teal),Green,Glossy,,6,6,67.6087,6.9315,4.3118,0,1.4278,2.7994,4.2273,0,0.0334,15.9712,0,0,0,0,0.0238,0,0,0.2138,0,0,0,0.0701,0.5465,0,0,0,0,0.0619,0,0,0
3016,Cooper Frosty White (Zircopax),"White, Off-White",Glossy,Opaque,6,6,54.9971,9.2876,4.3675,0,1.9437,8.4945,10.4383,0,0.1639,17.1001,0,0,0,0,0,0,0,0,0,0,0,0.0535,0,0,0,0,0,0,0,3.5921,0
3017,Cooper Frosty White (Tin Oxide),"White, Off-White",Glossy,Opaque,6,6,52.8941,9.5566,4.494,0,2,8.7406,10.7406,0,0.1686,17.5954,0,0,0,0,0,0,0,0,0,0,0,0.0551,0,0,0,0,0,0,0,0,4.4956
3018,Gartside Base (10 Tin),Clear,Glossy,,6,6,59.5669,7.5667,6.3164,0,1.1891,3.67,4.859,0,4.2074,12.9416,0,0,0,0,0.0289,0,0,0,0,0,0,0.0804,0,0,0,0,0,0.0751,0,0,4.3577
3019,Gartside Base (10 Titanium),Clear,Glossy,,6,6,57.3502,7.2851,6.0813,0,1.1448,3.5334,4.6782,0,4.0508,12.4599,0,0,0,0,0.0278,0,0,0,0,0,0,0.0774,0,0,0,0,0,7.9893,0,0,0
3020,Gartside Base (10 Zircopax),"White, Off-White",Glossy,,6,6,61.425,7.36,6.1439,0,1.1566,3.5697,4.7263,0,4.0925,12.5881,0,0,0,0,0.0281,0,0,0,0,0,0,0.0782,0,0,0,0,0,0.073,0,3.4849,0
3021,White Bird Base (+ Rutile),"White, Off-White",Glossy,,5,7,47.278,10.0751,6.6466,0,1.8689,6.7414,8.6103,0,5.7228,10.5342,0,0,0,0,0.0121,0,0,0,0,0,0,0.3923,0,0,0,0,0,5.1917,0,3.0462,2.4907
3022,Roy Fat White Base (3 Rutile),"White, Off-White",Matte,,6,6,67.3122,7.728,1.1354,0,1.3536,3.2405,4.5941,0,7.8584,8.8158,0,0,0,0,0.0169,0,0,0,0,0,0,0.1804,0,0,0,0,0,2.3588,0,0,0
3023,Roy Fat White Base (8 Titanium),"White, Off-White",Matte,,6,6,64.4652,7.4012,1.0874,0,1.2963,3.1034,4.3998,0,7.526,8.443,0,0,0,0,0.0162,0,0,0,0,0,0,0.0509,0,0,0,0,0,6.6104,0,0,0
3024,WoDo 40/10 Base,Matte,Matte,Semi-opaque,6,8,54.1548,10.0396,0,0,1.533,4.6109,6.1438,0,15.5381,13.8359,0,0,0,0,0,0,0,0,0,0,0,0.109,0,0,0,0,0,0.1789,0,0,0
3025,Cooper 218 Semi-matte Base,Matte,Matte - Semi,Semi-opaque,6,6,66.597,5.0273,0,0,2.7876,1.4287,4.2164,0,8.7817,15.2822,0,0,0,0,0,0,0,0,0,0,0,0.0954,0,0,0,0,0,0,0,0,0
3026,06-6 Matte glaze,"White, Off-White",Matte,Opaque,6,6,81.8771,14.8143,0,0,1.714,0.7795,2.4935,0,0.1277,0.2122,0,0,0,0,0.0531,0,0,0,0,0,0,0.1934,0,0,0,0,0,0.2287,0,0,0
3028,Ron Roy Black (revised),Black,Glossy,Opaque,6,6,66.9655,6.5771,5.5263,0,0.7252,4.272,4.9972,0,1.565,10.2715,0,0,0,0,0.02,0,0,0,0,0,0,3.4867,0.5388,0,0,0,0,0.0519,0,0,0
3029,AC Metallic Black,Black,Glossy,Opaque,6,6,61.9994,7.8008,8.2785,0,2.2591,4.4547,6.7138,0,6.3113,4.5264,0,0,0,0,0.0796,0,0,0,0,0,0,2.2638,1.3266,0,0,0,0,0.6998,0,0,0
3030,AC Semi-Matte Dark Grey,Black,Matte - Semi,,6,6,62.4811,4.5101,5.5075,0,2.0935,5.169,7.2625,0,8.1287,8.3342,0.0203,0.7027,1.0203,0,0.0216,0,0,0,0,0,0.0217,0.624,1.1717,0,0,0,0,0.1936,0,0,0
3031,Edwards Slip Black,Black - Slip-Based,Matte,Opaque,6,6,53.2931,11.7209,4.2414,0,0.4541,2.365,2.8191,0,8.0016,13.3334,0,0,0,0,0.0131,0,0,0,0,0,0,4.6826,1.5028,0,0,0,0,0.392,0,0,0
3032,Dolita Licorice,Black,Glossy,Opaque,6,6,57.7709,9.3016,6.1941,0,0.1422,3.1639,3.3062,0,5.7443,12.4496,0,0,0,0,0.038,0,0,0,0,0,0,3.8467,1.1632,0,0,0,0,0.1854,0,0,0
3033,AC Light Grey Semi-matte,Glaze,Matte - Semi,Opaque,6,6,54.4072,2.0303,5.1143,0,0.5701,4.1736,4.7437,0,7.5484,18.8112,0.0189,0.6525,0.9475,0,0.0201,0,0,0,0,0,0.0201,0.7718,1.0881,0,0,0,0,3.8258,0,0,0
3034,Krakowkski Little Alex Porter (variation),Glaze,Glossy,Opaque,6,6,59.4731,4.8312,4.4134,0,1.3991,2.4014,3.8005,0,5.3916,16.0371,0,0,0,0,1.5651,0,0,0,0,0,0,4.0546,0,0,0,0,0,0.4334,0,0,0
3035,Krakowski Cassie's Marsala (variation),Glaze,Glossy,Opaque,6,6,61.4601,7.2071,5.2484,0,1.9606,5.419,7.3797,0,6.4373,4.6103,0.0194,0.6696,0.9723,0,1.1886,0,0,0,0,0,0.0207,4.2704,0,0,0,0,0,0.5161,0,0,0
3036,Oxblood - Iron Red (variation),"Iron - Kaki, Tomato Red",Glossy,Opaque,6,6,57.207,0.152,12.606,0,0,10.0917,10.0917,0,6.8872,1.4175,0.0465,1.6083,2.3354,0,0,0,0,0,0,0,0.0496,7.591,0,0,0,0,0,0.0077,0,0,0
3037,Gartside 28 Base,Clear,Glossy,Translucent,6,6,62.973,9.051,6.5635,0,1.2089,3.8002,5.0091,0,3.9483,12.225,0,0,0,0,0.0363,0,0,0,0,0,0,0.0996,0,0,0,0,0,0.0943,0,0,0
3038,"Gartside 28 Base, Tenmoku",Iron - Tenmoku,Glossy,Semi-opaque,6,6,60.4831,8.6931,6.304,0,1.1611,3.6499,4.8111,0,3.7922,11.7416,0,0,0,0,0.0348,0,0,0,0,0,0,4.0496,0,0,0,0,0,0.0905,0,0,0
3040,Nutmeg (variation),Iron,Glossy,Semi-opaque,6,6,63.3528,8.4854,1.4732,4.0796,0.1589,0.8942,1.0531,0,8.4507,9.981,0,0,0,0,0,0,0,0,0,0,0,0.8315,0,0,0,0,0,0.1905,0,0,2.1022
3041,Nutmeg Red,Iron,Glossy,Semi-opaque,6,6,63.7703,6.9481,1.4488,4.0119,0.6724,0.8756,1.548,0,8.7909,9.8042,0,0,0,0,0.0232,0,0,0,0,0,0,1.3829,0,0,0,0,0,0.2042,0,0,2.0674
3042,"Nutmeg (Ball Clay, revision Ron Roy)",Iron,Glossy,,6,6,62.5801,8.8295,1.5739,1.8171,1.6802,1.5245,3.2047,0,8.4633,10.2745,0,0,0,0,0,0,0,0,0,0,0,0.8461,0,0,0,0,0,0.2292,0,0,2.1817
3043,Cream Rust (variation),Iron,Glossy - Semi,,5,8,60.8134,3.6829,4.9774,0,1.3952,3.1224,4.5176,0,8.9347,9.9463,1.0808,0,0,0,0.0076,0,0,0,0,0,0,1.7854,0,0,0,0,0,0.0197,0,0,4.2342
3045,Galloway Some Bright Green (+ Iron),Iron,Matte,Opaque,6,6,50.4885,8.4254,0,0,3.8619,1.7815,5.6434,0,0.0754,5.7591,18.6823,0,9.679,0,0,0,0,0,0,0,0,1.1187,0,0,0,0,0,0.1282,0,0,0
3046,BJ Base,Clear,,,6,6,61.4939,6.7411,5.6625,0,0.8817,6.1962,7.0779,0,7.9524,8.9365,0.0209,0.7224,1.049,0,0,0,0,0,0,0,0.0223,0.1024,0,0,0,0,0,0.2187,0,0,0
3047,Val Cushing Smooth Satin (+ Ochre),Clear,Glossy,Semi-opaque,6,6,55.0485,13.6988,0,0,1.5902,4.9971,6.5873,0,0.1252,13.0756,0,0,10.3228,0,0.0257,0,0,0,0,0,0,1.0496,0,0,0,0,0,0.0667,0,0,0
3048,Val Cushing Smooth Satin (+ Red Iron Oxide),Clear,Glossy,Semi-opaque,6,6,50.8242,12.9715,0,0,1.6729,5.2569,6.9297,0,0.1202,13.7252,0,0,10.8595,0,0.027,0,0,0,0,0,0,4.4725,0,0,0,0,0,0.0702,0,0,0
3049,White Bird Base (+ 1 Red Iron Oxide),"White, Off-White",Glossy,,5,7,49.7185,10.5952,6.9897,0,1.9654,7.0894,9.0548,0,6.0182,11.0779,0,0,0,0,0.0128,0,0,0,0,0,0,0.5886,0,0,0,0,0,0.1216,0,3.2035,2.6192
3050,BJ Base (+10 Red Iron Oxide),Clear,,,6,6,61.4939,6.7411,5.6625,0,0.8817,6.1962,7.0779,0,7.9524,8.9365,0.0209,0.7224,1.049,0,0,0,0,0,0,0,0.0223,0.1024,0,0,0,0,0,0.2187,0,0,0
3051,Mouse Brown,Iron,Glossy,Semi-opaque,6,6,39.8082,5.6351,5.3288,9.437,0.114,0.91,1.024,0,1.2403,18.6869,0,0,0,0,0.0372,0,0,0,0,0,0,2.8385,0,0,0,0,0,15.9639,0,0,0
3052,Dark Blue Val Cushing Smooth Satin Matte (+2 Cobalt),Clear,Satin - Matte,,6,6,52.4736,13.3925,0,0,1.7272,5.4275,7.1546,0,0.1241,14.1706,0,0,11.2119,0,0.0279,0,0,0,0,0,0,0.0937,1.2787,0,0,0,0,0.0724,0,0,0
3053,Dark Green Val Cushing Smooth Satin Matte (Cobalt & Chrome),Clear,Satin - Matte,,6,6,52.2847,13.3443,0,0,1.7209,5.4079,7.1289,0,0.1236,14.1196,0,0,11.1715,0,0.0278,0,0,0.9971,0,0,0,0.0934,0.6371,0,0,0,0,0.0722,0,0,0
3054,Green Val Cushing Smooth Satin Matte (+Copper),Clear,Satin - Matte,,6,6,52.824,13.4819,0,0,1.7387,5.4637,7.2024,0,0.1249,14.2652,0,0,11.2867,0,0.0281,0,0,0,0,0,0,0.0943,0,0,0.6196,0,0,0.0729,0,0,0
3055,Gartside 28 Base (Yellow Ochre),Clear,Glossy,Translucent,6,6,63.8805,9.5442,6.0215,0,1.1091,3.4864,4.5955,0,3.6321,11.2415,0,0,0,0,0.0333,0,0,0,0,0,0,0.9649,0,0,0,0,0,0.0865,0,0,0
3056,Blue Gartside 28 (+Cobalt),Blue - Cobalt,Glossy,Translucent,6,6,62.4348,8.9736,6.5074,0,1.1986,3.7677,4.9663,0,3.9145,12.1205,0,0,0,0,0.036,0,0,0,0,0,0,0.0988,0.8547,0,0,0,0,0.0935,0,0,0
3057,Gartside 28  (+2 Cobalt),Blue - Cobalt,Glossy,Semi-opaque,6,6,62.2487,8.9469,6.488,0,1.195,3.7565,4.9515,0,3.9028,12.0844,0,0,0,0,0.0358,0,0,0,0,0,0,0.0985,1.1502,0,0,0,0,0.0932,0,0,0
3058,"Blue Gartside 28 (+1 Tin, +1 Cobalt)",Blue - Cobalt,Glossy,Semi-opaque,6,6,62.3242,8.9577,6.4959,0,1.1965,3.761,4.9575,0,3.9076,12.099,0,0,0,0,0.0359,0,0,0,0,0,0,0.0986,0.5758,0,0,0,0,0.0933,0,0,0.4544
3059,White Gartside 28 (+10 Tin),"White, Off-White",Glossy,Semi-opaque,6,6,60.2085,8.6536,6.2754,0,1.1559,3.6334,4.7892,0,3.7749,11.6883,0,0,0,0,0.0347,0,0,0,0,0,0,0.0953,0,0,0,0,0,0.0901,0,0,4.3899
3060,White Gartside 28 (+10 Zircopax),"White, Off-White",Glossy,Semi-opaque,6,6,62.0623,8.4156,6.1028,0,1.1241,3.5334,4.6575,0,3.6711,11.3668,0,0,0,0,0.0337,0,0,0,0,0,0,0.0926,0,0,0,0,0,0.0876,0,3.51,0
3061,White Gartside 28 (+10 Titanium),"White, Off-White",Glossy,Semi-opaque,6,6,57.9519,8.3293,6.0402,0,1.1125,3.4972,4.6097,0,3.6334,11.2502,0,0,0,0,0.0334,0,0,0,0,0,0,0.0917,0,0,0,0,0,8.0602,0,0,0
3062,Gartside 28 (+3 Rutile),"White, Off-White",Glossy,Translucent,6,6,61.4562,8.833,6.4055,0,1.1798,3.7086,4.8885,0,3.8532,11.9305,0,0,0,0,0.0354,0,0,0,0,0,0,0.2228,0,0,0,0,0,2.3751,0,0,0
3063,Gartside 28 (+5 Rutile),"White, Off-White",Glossy,Translucent,6,6,60.485,8.6934,6.3042,0,1.1612,3.65,4.8112,0,3.7923,11.742,0,0,0,0,0.0348,0,0,0,0,0,0,0.3017,0,0,0,0,0,3.8355,0,0,0
3064,Blue Gartside 28 (variation),Blue,Glossy,Translucent,6,6,60.1485,8.645,6.2691,0,1.1547,3.6297,4.7844,0,3.7712,11.6767,0,0,0,0,0.0346,0,0,0,0,0,0,1.0454,0.5557,0,0,0,0,3.0693,0,0,0
3065,Blue Gartside 28 (variation),Blue,Glossy,Translucent,6,6,61.1092,8.7831,6.3693,0,1.1731,3.6877,4.8609,0,3.8314,11.8632,0,0,0,0,0.0352,0,0,0,0,0,0,0.2215,0.5646,0,0,0,0,2.3616,0,0,0
3066,Gartside 28 (variation),Iron,Glossy,Translucent,6,6,61.4979,8.839,6.4098,0,1.1806,3.7112,4.8918,0,3.8558,11.9386,0,0,0,0,0.0354,0,0,0,0,0,0,1.3034,1.1363,0,0,0,0,0.0921,0,0,0
3067,Blue Gartside 28 (variation),Blue,Glossy,Translucent,6,6,63.095,9.2567,6.2461,0,1.1505,3.6164,4.7668,0,3.7624,11.6472,0,0,0,0,0.0345,0,0,0,0,0,0,0.5478,0.5537,0,0,0,0,0.0897,0,0,0
3068,Gartside 28 (+Cobalt +Iron),Iron,Glossy,Opaque,6,6,60.6654,8.7193,6.323,0,1.1646,3.6609,4.8256,0,3.8036,11.777,0,0,0,0,0.0349,0,0,0,0,0,0,2.0789,1.6814,0,0,0,0,0.0908,0,0,0
3069,Gartside 28 (+Iron +Titanium),Iron,Glossy,Opaque,6,6,59.1904,8.5073,6.1693,0,1.1363,3.5719,4.7082,0,3.7111,11.4907,0,0,0,0,0.0341,0,0,0,0,0,0,2.0283,0,0,0,0,0,4.1605,0,0,0
3070,Gartside 28 (+Copper),Clear,Glossy,Opaque,6,6,61.9324,8.9014,6.4551,0,1.189,3.7374,4.9263,0,3.883,12.023,0,0,0,0,0.0357,0,0,0,0,0,0,0.098,0,0,1.6524,0,0,0.0927,0,0,0
3071,Gartside 28 (+6 Copper),Clear,Glossy,Opaque,6,6,60.9257,8.7567,6.3502,0,1.1696,3.6766,4.8463,0,3.8199,11.8275,0,0,0,0,0.0351,0,0,0,0,0,0,0.0964,0,0,3.2511,0,0,0.0912,0,0,0
3072,Gartside 28 (Rutile & Copper),Clear,Glossy,Opaque,6,6,60.4648,8.6905,6.3021,0,1.1608,3.6488,4.8096,0,3.791,11.7381,0,0,0,0,0.0348,0,0,0,0,0,0,0.2192,0,0,1.6132,0,0,2.3367,0,0,0
3073,Gartside 28 (+5 Red Iron Oxide),Iron,Glossy,Opaque,6,6,61.7029,8.8684,6.4312,0,1.1845,3.7235,4.9081,0,3.8686,11.9784,0,0,0,0,0.0355,0,0,0,0,0,0,2.1144,0,0,0,0,0,0.0924,0,0,0
3074,Gartside 28 (+3 Nickel Oxide),Iron,Glossy,Opaque,6,6,61.2701,8.8062,6.3861,0,1.1762,3.6974,4.8737,0,3.8415,11.8944,0,0,0,0,0.0353,0,0,0,0,0,0,0.0969,0,2.7042,0,0,0,0.0917,0,0,0
3075,Super Candy Apple,Green,Satin - Matte,Opaque,9,11,68.9146,6.9007,1.2285,0,3.0419,2.0104,5.0523,0,4.9633,12.7928,0,0,0,0,0,0,0,0,0,0,0,0.0613,0,0,0,0,0,0.0864,0,0,0
3076,Bruce's Yellow Ash,Ash - Slip-Based,Satin,Semi-opaque,9,11,48.2507,11.5131,0,0,1.5244,1.4568,2.9812,0,3.9719,31.7219,0,0,0,0,0.0293,0,0,0,0,0,0,1.3776,0,0,0,0,0,0.1544,0,0,0
3077,Perfect Black,Black - Glossy,Glossy,Opaque,9,11,63.1964,7.0701,0,0,3.1035,3.0996,6.2031,0,0,9.2087,0,0,10.2624,0,0,0,0,0.458,0,0,0,1.2606,2.3408,0,0,0,0,0,0,0,0
3078,Coleman Oilspot,Iron - Oil Spot,Satin,Opaque,9,12,73.3127,9.2631,0,0,5.8981,2.6892,8.5873,0,2.5842,2.9128,0,0,0,0,0,0,0,0,0,0,0,3.34,0,0,0,0,0,0,0,0,0
3079,RJ Dry Shino #16,Shino - Traditional,Satin,Opaque,9,11,69.253,16.6565,0,5.4516,1.5193,6.0531,7.5724,0,0.2172,0.4481,0,0,0,0,0,0,0,0,0,0,0,0.1466,0,0,0,0,0,0.2546,0,0,0
3080,Alisa Butter Base,Clear,Matte - Semi,Translucent,6,6,67.1943,12.955,0,0,2.2421,6.5722,8.8143,0,6.9466,3.5667,0,0,0,0,0,0,0,0,0,0,0,0.2292,0,0,0,0,0,0.2939,0,0,0
3081,Alisa Butter Base (+10 Titanium),"White, Off-White",Matte - Semi,Opaque,6,6,61.8086,11.9166,0,0,2.0624,6.0455,8.1078,0,6.3898,3.2808,0,0,0,0,0,0,0,0,0,0,0,0.2108,0,0,0,0,0,8.2855,0,0,0
3082,Alisa Butter Base (+Rutile),"White, Off-White",Matte - Semi,Semi-opaque,6,6,64.0164,12.3423,0,0,2.136,6.2614,8.3974,0,6.6181,3.398,0,0,0,0,0,0,0,0,0,0,0,0.4649,0,0,0,0,0,4.7629,0,0,0
3083,Alisa Butter Base (+5 Zircopax),"White, Off-White",Matte - Semi,Opaque,6,6,66.5654,12.4811,0,0,2.1601,6.3318,8.4919,0,6.6925,3.4363,0,0,0,0,0,0,0,0,0,0,0,0.2208,0,0,0,0,0,0.2831,0,1.8288,0
3084,Alisa Butter Base (+5 Titanium),"White, Off-White",Matte - Semi,Opaque,6,6,64.389,12.4141,0,0,2.1485,6.2978,8.4463,0,6.6566,3.4178,0,0,0,0,0,0,0,0,0,0,0,0.2196,0,0,0,0,0,4.4565,0,0,0
3085,Alisa Butter Base (+10 Tin),"White, Off-White",Matte - Semi,Opaque,6,6,64.2285,12.3832,0,0,2.1431,6.2821,8.4253,0,6.64,3.4093,0,0,0,0,0,0,0,0,0,0,0,0.2191,0,0,0,0,0,0.2809,0,0,4.4138
3086,Alisa Butter Base (+10 Zircopax),"White, Off-White",Matte - Semi,Opaque,6,6,65.9809,12.0407,0,0,2.0839,6.1084,8.1923,0,6.4564,3.315,0,0,0,0,0,0,0,0,0,0,0,0.213,0,0,0,0,0,0.2731,0,3.5286,0
3087,Alisa Butter Base (+5 Tin),"White, Off-White",Matte - Semi,Opaque,6,6,65.6779,12.6626,0,0,2.1915,6.4239,8.6154,0,6.7899,3.4862,0,0,0,0,0,0,0,0,0,0,0,0.224,0,0,0,0,0,0.2872,0,0,2.2567
3088,Alisa Butter Base (+3 Rutile),"White, Off-White",Matte - Semi,Opaque,6,6,65.5669,12.6412,0,0,2.1878,6.4131,8.6008,0,6.7784,3.4803,0,0,0,0,0,0,0,0,0,0,0,0.3499,0,0,0,0,0,2.5825,0,0,0
3089,Alisa Butter Base (+1 Cobalt Carb.),Blue - Cobalt,Matte - Semi,Opaque,6,6,66.8035,12.8796,0,0,2.229,6.534,8.763,0,6.9062,3.546,0,0,0,0,0,0,0,0,0,0,0,0.2279,0.5817,0,0,0,0,0.2922,0,0,0
3090,Alisa Butter Base (+3 Cobalt Carb.),Blue - Cobalt,Matte - Semi,Opaque,6,6,66.0352,12.7315,0,0,2.2034,6.4589,8.6623,0,6.8268,3.5052,0,0,0,0,0,0,0,0,0,0,0,0.2252,1.725,0,0,0,0,0.2888,0,0,0
3091,Alisa Butter Base (+Cobalt & Tin),Blue - Cobalt,Matte - Semi,Opaque,6,6,66.4982,12.8208,0,0,2.2189,6.5041,8.723,0,6.8747,3.5298,0,0,0,0,0,0,0,0,0,0,0,0.2268,0.579,0,0,0,0,0.2908,0,0,0.457
3092,Alisa Butter Base (+Cobalt & Red Iron Oxide),Blue - Cobalt,Matte - Semi,Opaque,6,6,66.5296,12.8268,0,0,2.2199,6.5072,8.7271,0,6.8779,3.5314,0,0,0,0,0,0,0,0,0,0,0,0.6368,0.5793,0,0,0,0,0.291,0,0,0
3093,Alisa Butter Base (+Cobalt & Rutile),Blue - Cobalt,Matte - Semi,Opaque,6,6,65.7222,12.6712,0,0,2.193,6.4282,8.6212,0,6.7944,3.4886,0,0,0,0,0,0,0,0,0,0,0,0.3085,0.5723,0,0,0,0,1.8216,0,0,0
3094,Alisa Butter Base (+Cobalt & Red Iron Oxide),Blue - Cobalt,Matte - Semi,Opaque,6,6,65.9886,12.7225,0,0,2.2019,6.4543,8.6562,0,6.822,3.5027,0,0,0,0,0,0,0,0,0,0,0,1.4448,0.5746,0,0,0,0,0.2886,0,0,0
3095,Alisa Butter Base Caribbean Sea Green,Green,Matte - Semi,Opaque,6,6,63.6615,12.2738,0,0,2.1242,6.2267,8.3509,0,6.5814,3.3792,0,0,0,0,0,0,0,0,0,0,0,0.4623,0.5543,0,0,0,0,4.7365,0,0,0
3096,Alisa Butter Base Sky Blue,Blue,Matte - Semi,Opaque,6,6,62.437,12.0378,0,0,2.0833,6.1069,8.1903,0,6.4548,3.3142,0,0,0,0,0,0,0,0,0,0,0,2.3769,0.5437,0,0,0,0,4.6454,0,0,0
3097,Alisa Butter Base Teal,Blue,Matte - Semi,Opaque,6,6,66.2008,12.7634,0,0,2.2089,6.4751,8.684,0,6.8439,3.514,0,0,0,0,0,0,0,0.9022,0,0,0,0.2258,0.5765,0,0,0,0,0.2895,0,0,0
3098,Alisa Butter Light Stormy Blue,Blue,Matte - Semi,Opaque,6,6,64.419,12.4199,0,0,2.1495,6.3008,8.4503,0,6.6597,3.4194,0,0,0,0,0,0,0,0,0,0,0,0.4058,0.5609,0,0,0,0,3.6651,0,0,0
3099,Alisa Butter Base (+Cobalt & Ochre),Blue,Matte - Semi,Opaque,6,6,67.1118,12.972,0,0,2.1331,6.2526,8.3857,0,6.614,3.4069,0,0,0,0,0,0,0,0,0,0,0,0.6735,0.5567,0,0,0,0,0.2796,0,0,0
3100,Alisa Butter Base Floating Blue,Blue,Matte - Semi,Opaque,6,6,64.1641,12.3707,0,0,2.141,6.2758,8.4168,0,6.6334,3.4059,0,0,0,0,0,0,0,0,0,0,0,1.1743,0.5587,0,0,0,0,3.2761,0,0,0
3101,Alisa Butter Base Raw Sienna,Iron,Matte - Semi,Opaque,6,6,62.5364,12.0569,0,0,2.0867,6.1166,8.2033,0,6.4651,3.3195,0,0,0,0,0,0,0,0,0,0,0,2.766,0,0,0,0,0,4.6528,0,0,0
3102,Alisa Butter Base (+5 Red Iron Oxide),Iron,Matte - Semi,Opaque,6,6,65.8316,12.6922,0,0,2.1966,6.4389,8.6356,0,6.8057,3.4944,0,0,0,0,0,0,0,0,0,0,0,2.2526,0,0,0,0,0,0.2879,0,0,0
3103,"Alisa Butter Base (+5 Red Iron Oxide, +5 Ochre)",Iron,Matte - Semi,Opaque,6,6,66.1769,12.7913,0,0,2.1033,6.1655,8.2689,0,6.5219,3.3594,0,0,0,0,0,0,0,0,0,0,0,2.6061,0,0,0,0,0,0.2757,0,0,0
3104,"Alisa Butter Base (+5 Red Iron Oxide, +5 Titanium)",Iron,Matte - Semi,Opaque,6,6,63.1366,12.1726,0,0,2.1067,6.1754,8.282,0,6.5271,3.3513,0,0,0,0,0,0,0,0,0,0,0,2.1604,0,0,0,0,0,4.3698,0,0,0
3105,Alisa Butter Base Oatmeal,Iron,Matte - Semi,Opaque,6,6,62.3632,12.0235,0,0,2.0809,6.0997,8.1806,0,6.4472,3.3103,0,0,0,0,0,0,0,0,0,2.5824,0,0.4529,0,0,0,0,0,4.6399,0,0,0
3106,Alisa Butter Base Field Mouse,Glaze,Matte - Semi,Opaque,6,6,62.228,11.9975,0,0,2.0764,6.0865,8.1629,0,6.4332,3.3031,0,0,0,0,0,0,0,0,0,2.5769,0,0.4519,0.2167,0,0,0,0,4.6298,0,0,0
3107,Alisa Butter Base Spearmint,Green,Matte - Semi,Opaque,6,6,64.5033,12.4361,0,0,2.1523,6.309,8.4613,0,6.6684,3.4239,0,0,0,0,0,0,0,0,0,0,0,0.3442,0,0,1.6221,0,0,2.5406,0,0,0
3108,Alisa Butter Base (+3 Copper Carb.),Green,Matte - Semi,Opaque,6,6,66.0778,12.7397,0,0,2.2048,6.463,8.6679,0,6.8312,3.5074,0,0,0,0,0,0,0,0,0,0,0,0.2254,0,0,1.6617,0,0,0.289,0,0,0
3109,Alisa Butter Base Waterfall Brown,Iron,Matte - Semi,Opaque,6,6,63.3894,12.2214,0,0,2.1151,6.2001,8.3152,0,6.5533,3.3647,0,0,0,0,0,0,0,0,0,0,0,5.139,0,0,0,0,0,1.0171,0,0,0
3110,Alisa Butter Base Slate Blue,Blue,Matte - Semi,Opaque,6,6,62.4879,12.0476,0,0,2.085,6.1119,8.197,0,6.4601,3.3169,0,0,0,0,0,0,0,0,0,0,0,0.4538,0.8162,0,1.5714,0,0,4.6492,0,0,0
3111,Alisa Butter Base Waxwing Brown,Iron,Matte - Semi,Opaque,6,6,62.4963,12.0492,0,0,2.0853,6.1127,8.1981,0,6.4609,3.3173,0,0,0,0,0,0,0,0,0,0,0,5.9891,0,0,0,0,0,1.489,0,0,0
3112,Alisa Butter Base Blue (variation),Blue,Matte - Semi,Opaque,6,6,63.4077,12.2249,0,0,2.1157,6.2019,8.3176,0,6.5552,3.3657,0,0,0,0,0,0,0,0,0,0,0,0.4605,0.5521,0,0.3986,0,0,4.7176,0,0,0
3113,Alisa Butter Base Licorice,Black,Matte - Semi,Opaque,6,6,63.7025,12.2818,0,0,2.1256,6.2307,8.3563,0,6.5856,3.3814,0,0,0,0,0,0,0,0,0,0,0,3.7497,1.6641,0,0,0,0,0.2786,0,0,0
3114,Dolita Base (Alisa's Glossy Base),Clear,Glossy,Translucent,6,6,62.7863,12.0502,4.3699,0,0.3104,2.3118,2.6221,0,6.1169,11.6643,0,0,0,0,0.0405,0,0,0,0,0,0,0.1523,0,0,0,0,0,0.1975,0,0,0
