Repository: derekphilipau/glazy-data

# glazy-data
Public data from the Glazy database

## About

The Glazy database of ceramic recipes was originally seeded with data from [Linda Arbuckle's](http://lindaarbuckle.com)  [GlazeChem database](http://lindaarbuckle.com/arbuckle_handouts.html), John Sankey's [glaze database](http://www.johnsankey.ca/glazedata.html) (which is based on the extensive work by [Alisa Clausen](https://glazy.org/u/alisaclausen)), and [Louis Katz's](http://www.louiskatz.net) [Hyperglaze database](http://falcon.tamucc.edu/~lkatz/allglazes.txt).

This repository intends to continue the tradition of making recipes publicly available.  This archived data only includes publicly shared recipes and materials.

File: glazy-data-glazes-simplified-20201210.csv (part 11 of 47)
id,name,material_type_concatenated,surface_type,transparency_type,from_orton_cone,to_orton_cone,SiO2_percent_mol,Al2O3_percent_mol,B2O3_percent_mol,Li2O_percent_mol,K2O_percent_mol,Na2O_percent_mol,KNaO_percent_mol,BeO_percent_mol,MgO_percent_mol,CaO_percent_mol,SrO_percent_mol,BaO_percent_mol,ZnO_percent_mol,PbO_percent_mol,P2O5_percent_mol,F_percent_mol,V2O5_percent_mol,Cr2O3_percent_mol,MnO_percent_mol,MnO2_percent_mol,FeO_percent_mol,Fe2O3_percent_mol,CoO_percent_mol,NiO_percent_mol,CuO_percent_mol,Cu2O_percent_mol,CdO_percent_mol,TiO2_percent_mol,ZrO_percent_mol,ZrO2_percent_mol,SnO2_percent_mol
3115,"Dolita Base (Alisa's Glossy Base, Frit 3134)",Clear,Glossy,Translucent,6,6,58.8277,9.7847,7.2398,0,0.1496,3.6903,3.8399,0,6.0426,13.8797,0,0,0,0,0.04,0,0,0,0,0,0,0.1504,0,0,0,0,0,0.1951,0,0,0
3117,Dolita Base - Dark Blue,Blue - Cobalt,Glossy,Translucent,6,6,61.641,11.8304,4.2902,0,0.3047,2.2696,2.5743,0,6.0054,11.4516,0,0,0,0,0.0398,0,0,0,0,0,0,0.1495,1.8241,0,0,0,0,0.1939,0,0,0
3118,Dolita Base - Dark Blue,Blue - Cobalt,Glossy,Translucent,6,6,61.7201,11.8456,4.2957,0,0.3051,2.2725,2.5776,0,6.0131,11.4663,0,0,0,0,0.0398,0,0,0,0,0,0,0.1497,1.2176,0,0,0,0,0.1941,0,0,0.4805
3119,Dolita Base - Medium Blue,Blue - Cobalt,Glossy,Translucent,6,6,62.3998,11.9761,4.343,0,0.3084,2.2975,2.606,0,6.0793,11.5925,0,0,0,0,0.0402,0,0,0,0,0,0,0.1513,0.6155,0,0,0,0,0.1962,0,0,0
3120,Dolita Base - Dark Blue with black pooling,Blue - Cobalt,Glossy,Translucent,6,6,61.3322,11.7712,4.2687,0,0.3032,2.2582,2.5614,0,5.9753,11.3942,0,0,0,0,0.0396,0,0,0,0,0,0,0.2379,0.605,0,0,0,0,1.8146,0,0,0
3121,Dolita Base - Dark Blue-Green,Blue - Cobalt,Glossy,Translucent,6,6,61.8044,11.8618,4.3015,0,0.3055,2.2756,2.5811,0,6.0213,11.4819,0,0,0,0,0.0399,0,0,0.9541,0,0,0,0.1499,0.6096,0,0,0,0,0.1944,0,0,0
3122,Dolita Base - Dark Blue (variation),Blue - Cobalt,Glossy,Translucent,6,6,62.1292,11.9241,4.3241,0,0.3071,2.2876,2.5947,0,6.0529,11.5423,0,0,0,0,0.0401,0,0,0,0,0,0,0.5843,0.6128,0,0,0,0,0.1954,0,0,0
3123,Dolita Base - Very Dark Blue,Blue - Cobalt,Glossy,Translucent,6,6,62.9254,12.1146,4.1456,0,0.2944,2.1931,2.4876,0,5.8084,11.08,0,0,0,0,0.0384,0,0,0,0,0,0,0.6252,0.5875,0,0,0,0,0.1873,0,0,0
3124,Dolita Base - Very Dark Blue (variation),Blue - Cobalt,Glossy,Translucent,6,6,61.595,11.8216,4.287,0,0.3045,2.2679,2.5724,0,6.0009,11.443,0,0,0,0,0.0397,0,0,0,0,0,0,1.4391,0.6076,0,0,0,0,0.1937,0,0,0
3125,Dolita Waxwing,Iron,Glossy,Translucent,6,6,58.1587,11.1621,4.0478,0,0.2875,2.1414,2.4289,0,5.6661,10.8046,0,0,0,0,0.0375,0,0,0,0,0,0,6.2298,0,0,0,0,0,1.4644,0,0,0
3126,Dolita Waterfall,Iron,Glossy,Translucent,6,6,59.0355,11.3304,4.1088,0,0.2918,2.1737,2.4655,0,5.7515,10.9675,0,0,0,0,0.0381,0,0,0,0,0,0,5.3366,0,0,0,0,0,0.9662,0,0,0
3127,Dolita Blue Hare,Blue,Glossy,Translucent,6,6,59.7971,11.4766,4.1618,0,0.2956,2.2017,2.4973,0,5.8257,11.109,0,0,0,0,0.0386,0,0,0,0,0,0,1.1537,0.5898,0,0,0,0,3.3504,0,0,0
3128,Dolita Variegated Slate Blue,Blue,Glossy,Translucent,6,6,58.1505,11.1605,4.0472,0,0.2874,2.1411,2.4285,0,5.6653,10.8031,0,0,0,0,0.0375,0,0,0,0,0,0,0.3947,0.8604,0,1.6565,0,0,4.7957,0,0,0
3129,Dolita Light Stormy Blue,Blue,Glossy,Translucent,6,6,60.048,11.5247,4.1793,0,0.2968,2.211,2.5078,0,5.8502,11.1556,0,0,0,0,0.0387,0,0,0,0,0,0,0.3421,0.5923,0,0,0,0,3.7614,0,0,0
3130,Dolita Spearmint,Green,Glossy,Translucent,6,6,58.3303,11.195,4.0597,0,0.2883,2.1477,2.436,0,5.6828,10.8365,0,0,0,0,0.0376,0,0,0,0,0,0,0.396,0,0,2.2155,0,0,4.8106,0,0,0
3131,Dolita Oatmeal,Green,Glossy,Translucent,6,6,54.4197,9.0516,6.6973,0,0.1384,3.4137,3.5522,0,5.5898,12.8397,0,0,0,0,0.037,0,0,0,0,2.6914,0,0.3895,0,0,0,0,0,4.7319,0,0,0
3132,Dolita Field Mouse,Glaze,Glossy,Translucent,6,6,57.8956,11.1116,4.0295,0,0.2862,2.1317,2.4179,0,5.6405,10.7557,0,0,0,0,0.0373,0,0,0,0,2.7158,0,0.393,0.2284,0,0,0,0,4.7747,0,0,0
3133,Dolita Caribbean Sea Green,Green,Glossy,Translucent,6,6,60.048,11.5247,4.1793,0,0.2968,2.211,2.5078,0,5.8502,11.1556,0,0,0,0,0.0387,0,0,0,0,0,0,0.3421,0.5923,0,0,0,0,3.7614,0,0,0
3134,Dolita Bone,Blue - Rutile,Glossy,Translucent,6,6,59.6518,11.4487,4.1517,0,0.2949,2.1964,2.4912,0,5.8116,11.082,0,0,0,0,0.0385,0,0,0,0,0,0,0.4049,0,0,0,0,0,4.9196,0,0,0
3135,Dolita Raw Sienna,Iron,Glossy,Translucent,6,6,58.198,11.1696,4.0505,0,0.2877,2.1428,2.4305,0,5.6699,10.8119,0,0,0,0,0.0375,0,0,0,0,0,0,2.8322,0,0,0,0,0,4.7997,0,0,0
3136,Dolita White (+5 Tin),"White, Off-White",Glossy,Semi-opaque,6,6,61.2885,11.7628,4.2656,0,0.303,2.2566,2.5596,0,5.971,11.3861,0,0,0,0,0.0395,0,0,0,0,0,0,0.1486,0,0,0,0,0,0.1927,0,0,2.3855
3137,Dolita White (+10 Zircopax),"White, Off-White",Glossy,Semi-opaque,6,6,61.8351,11.1538,4.0448,0,0.2873,2.1398,2.4271,0,5.6619,10.7966,0,0,0,0,0.0375,0,0,0,0,0,0,0.1409,0,0,0,0,0,0.1828,0,3.7195,0
3138,Dolita White (+10 Tin Oxide),"White, Off-White",Glossy,Semi-opaque,6,6,59.8605,11.4887,4.1662,0,0.2959,2.2041,2.4999,0,5.8319,11.1208,0,0,0,0,0.0386,0,0,0,0,0,0,0.1452,0,0,0,0,0,0.1883,0,0,4.6599
3139,Dolita Base (+10 Ochre),Iron,Glossy,Semi-opaque,6,6,63.7636,12.3103,3.9878,0,0.2832,2.1096,2.3929,0,5.5926,10.672,0,0,0,0,0.037,0,0,0,0,0,0,1.0638,0,0,0,0,0,0.1802,0,0,0
3140,Dolita Pale Green,Green - Copper,Glossy,Semi-opaque,6,6,61.683,11.8385,4.2931,0,0.3049,2.2712,2.5761,0,6.0095,11.4594,0,0,0,0,0.0398,0,0,0,0,0,0,0.1496,0,0,1.7571,0,0,0.194,0,0,0
3141,Dolita Green,Green - Copper,Glossy,Semi-opaque,6,6,60.6179,11.6341,4.2189,0,0.2996,2.2319,2.5316,0,5.9057,11.2615,0,0,0,0,0.0391,0,0,0,0,0,0,0.147,0,0,3.4535,0,0,0.1906,0,0,0
3142,Dolita Base (+ Copper & Rutile),Green - Copper,Glossy,Semi-opaque,6,6,60.131,11.5406,4.1851,0,0.2972,2.214,2.5112,0,5.8583,11.171,0,0,0,0,0.0388,0,0,0,0,0,0,0.277,0,0,1.7129,0,0,2.5741,0,0,0
3143,Dolita Base (+10 Titanium),Glaze,Glossy,Semi-opaque,6,6,57.4844,11.0327,4.0009,0,0.2842,2.1166,2.4007,0,5.6004,10.6794,0,0,0,0,0.0371,0,0,0,0,0,0,0.1394,0,0,0,0,0,8.625,0,0,0
3144,Dolita White (+5 Zircopax),"White, Off-White",Glossy,Semi-opaque,6,6,62.2923,11.5847,4.201,0,0.2984,2.2225,2.5208,0,5.8806,11.2137,0,0,0,0,0.0389,0,0,0,0,0,0,0.1464,0,0,0,0,0,0.1898,0,1.9316,0
3145,Dolita Base (+5 Titanium),Glaze,Glossy,Semi-opaque,6,6,60.0185,11.519,4.1772,0,0.2967,2.2099,2.5065,0,5.8473,11.1501,0,0,0,0,0.0387,0,0,0,0,0,0,0.1456,0,0,0,0,0,4.597,0,0,0
3146,"Dolita Base (+5 Titanium, +5 Red Iron Oxide)",Iron,Glossy,Semi-opaque,6,6,58.7872,11.2827,4.0915,0,0.2906,2.1645,2.4551,0,5.7273,10.9214,0,0,0,0,0.0379,0,0,0,0,0,0,2.1941,0,0,0,0,0,4.5027,0,0,0
3147,Dolita Medium Brown,Iron,Glossy,Semi-opaque,6,6,61.4401,11.7919,4.2762,0,0.3037,2.2622,2.5659,0,5.9858,11.4142,0,0,0,0,0.0396,0,0,0,0,0,0,2.2931,0,0,0,0,0,0.1932,0,0,0
3148,Dolita Tenmoku,Iron - Tenmoku,Glossy,Semi-opaque,6,6,60.1504,11.5444,4.1864,0,0.2973,2.2147,2.5121,0,5.8601,11.1746,0,0,0,0,0.0388,0,0,0,0,0,0,4.3441,0,0,0,0,0,0.1892,0,0,0
3149,"Dolita Base (+5 Ochre, +5 Red Iron Oxide)",Iron,Glossy,Semi-opaque,6,6,62.0009,11.9366,4.0847,0,0.2901,2.1609,2.451,0,5.7231,10.9172,0,0,0,0,0.0379,0,0,0,0,0,0,2.6641,0,0,0,0,0,0.1846,0,0,0
3150,Dolita Base (+3 Rutile),Clear,Glossy,Semi-opaque,6,6,61.1789,11.7418,4.258,0,0.3024,2.2526,2.555,0,5.9603,11.3657,0,0,0,0,0.0395,0,0,0,0,0,0,0.2818,0,0,0,0,0,2.6189,0,0,0
3151,Dolita Licorice,Black,Glossy,Semi-opaque,6,6,59.6926,11.4565,4.1545,0,0.2951,2.1979,2.4929,0,5.8155,11.0896,0,0,0,0,0.0385,0,0,0,0,0,0,3.8944,1.1776,0,0,0,0,0.1877,0,0,0
3152,Yellow Salt (John Britt),Yellow - Iron,Glossy,Opaque,10,10,56.0529,11.3188,0,0,2.2145,7.1306,9.3451,0,8.177,8.5339,0,0,0,0,0,0,0,0,0,0,0,0.5049,0,0,0,0,0,0.0371,0,6.0304,0
3153,Pinnell Blue Celadon (+Titanium),Iron - Celadon,Glossy - Semi,Translucent,9,10,73.211,7.7381,0,0,1.7713,0.8445,2.6158,0,0.0087,14.1286,0,0.6899,0,0,0,0,0,0,0,0,0,0.2226,0,0,0,0,0,0.9096,0,0,0.4757
3154,Oil Spot Overglaze (Gerstley Borate),Iron - Oil Spot,Satin,Opaque,6,6,66.865,5.5449,8.4453,0,2.6265,2.5215,5.148,0,1.9418,7.9142,0,0,0,0,0.0221,0,0,0,0,0,0,0.0843,0,0,0,0,0,0.0449,0,3.9895,0
3155,Kuan (Guan) Ice Crackle,Clear,Glossy - Semi,Semi-opaque,9,11,73.623,9.2609,0,0,5.7398,2.6769,8.4166,0,0.0681,8.1598,0,0,0,0,0.4077,0,0,0,0,0,0,0.0638,0,0,0,0,0,0,0,0,0
3156,John and Amy's Oil Spot Blue,Iron - Oil Spot,Glossy - Semi,Opaque,6,6,68.2567,7.2304,0.5071,0,1.7875,3.5821,5.3696,0,5.5825,6.5891,0,0,0,0,0.0224,0,0,0,0,0,0,3.3343,1.521,0,0,0,0,1.5868,0,0,0
3157,Candace Black Oil Spot,Iron - Oil Spot,Satin - Matte,Opaque,6,6,72.1539,8.7788,0.1284,0,1.8819,5.1863,7.0682,0,1.7376,6.1,0,0,0,0,0.0057,0,0,0,0,0,0,2.9736,1.0393,0,0,0,0,0.0147,0,0,0
3158,Oil Spot Blue Cobalt Overglaze (Gerstley Borate),Iron - Oil Spot,Satin,Opaque,6,6,65.2599,5.4118,8.2426,0,2.5635,2.461,5.0245,0,1.8952,7.7242,0,0,0,0,0.0216,0,0,0,0,0,0,0.0823,2.4004,0,0,0,0,0.0438,0,3.8938,0
3159,Oil Spot Green Copper Overglaze (Gerstley Borate),Iron - Oil Spot,Satin,Opaque,6,6,65.3185,5.4166,8.25,0,2.5658,2.4632,5.029,0,1.8969,7.7311,0,0,0,0,0.0216,0,0,0,0,0,0,0.0824,0,0,2.3128,0,0,0.0439,0,3.8973,0
3160,Oil Spot Brown Iron Overglaze (Gerstley Borate),Iron - Oil Spot,Satin,Opaque,6,6,64.0772,5.3137,8.0932,0,2.517,2.4164,4.9334,0,1.8608,7.5842,0,0,0,0,0.0212,0,0,0,0,0,0,4.25,0,0,0,0,0,0.043,0,3.8232,0
3161,Oil Spot Overglaze (Frit 3134),Iron - Oil Spot,Satin,Opaque,6,6,70.9218,4.8183,6.5786,0,2.2902,4.2886,6.5788,0,0.0335,7.4136,0,0,0,0,0.0061,0,0,0,0,0,0,0.0265,0,0,0,0,0,0.0157,0,3.6071,0
3162,Oil Spot Blue Cobalt Overglaze (Frit 3134),Iron - Oil Spot,Satin,Opaque,6,6,69.3791,4.7135,6.4355,0,2.2403,4.1953,6.4357,0,0.0328,7.2524,0,0,0,0,0.0059,0,0,0,0,0,0,0.0259,2.1753,0,0,0,0,0.0154,0,3.5286,0
3163,Oil Spot Green Copper Overglaze (Frit 3134),Iron - Oil Spot,Satin,Opaque,6,6,69.4355,4.7173,6.4407,0,2.2422,4.1987,6.4409,0,0.0328,7.2583,0,0,0,0,0.0059,0,0,0,0,0,0,0.0259,0,0,2.0957,0,0,0.0154,0,3.5315,0
3164,Oil Spot Brown Iron Overglaze (Frit 3134),Iron - Oil Spot,Satin,Opaque,6,6,68.2377,4.6359,6.3296,0,2.2035,4.1263,6.3298,0,0.0323,7.1331,0,0,0,0,0.0058,0,0,0,0,0,0,3.8102,0,0,0,0,0,0.0152,0,3.4705,0
3165,Oil Spot Overglaze (Frit 169),Iron - Oil Spot,Satin,Opaque,6,6,69.4202,5.058,8.0703,0,2.3578,7.4896,9.8474,0,0.0395,1.2101,0.0298,1.0296,1.4951,0,0.0062,0,0,0,0,0,0.0318,0.0273,0,0,0,0,0,0.0212,0,3.7136,0
3166,Oil Spot Blue Cobalt Overglaze (Frit 169),Iron - Oil Spot,Satin,Opaque,6,6,67.8665,4.9448,7.8897,0,2.3051,7.322,9.627,0,0.0386,1.183,0.0291,1.0066,1.4616,0,0.0061,0,0,0,0,0,0.0311,0.0267,2.2381,0,0,0,0,0.0207,0,3.6305,0
3167,Oil Spot Green Copper Overglaze (Frit 169),Iron - Oil Spot,Satin,Opaque,6,6,67.9232,4.9489,7.8963,0,2.307,7.3281,9.6351,0,0.0386,1.184,0.0291,1.0074,1.4629,0,0.0061,0,0,0,0,0,0.0311,0.0267,0,0,2.1563,0,0,0.0207,0,3.6336,0
3168,Oil Spot Brown Iron Overglaze (Frit 169),Iron - Oil Spot,Satin,Opaque,6,6,66.7182,4.8611,7.7562,0,2.2661,7.1981,9.4641,0,0.038,1.163,0.0286,0.9896,1.4369,0,0.006,0,0,0,0,0,0.0305,3.9184,0,0,0,0,0,0.0203,0,3.5691,0
3169,Lizards Skin (Ker),Glaze,Matte,Opaque,4,4,28.4527,3.8402,6.3136,13.616,0.8137,4.18,4.9937,0,33.5403,5.2394,0,0,0,0,0.0094,0,0,0,0,0,0,0.2566,0,0,0,0,0,3.7379,0,0,0
3170,Randy's 3 in 1,Clear,Glossy,Translucent,6,6,60.9428,9.2395,1.3368,3.0109,3.4324,1.6855,5.1179,0,6.4589,11.813,0,0,0,0,1.4651,0,0,0,0,0,0,0.3906,0,0,0,0,0,0.2243,0,0,0
3171,Randy's 3 in 1 (Tim's version + 10 Redart),Clear,Glossy,Translucent,6,6,61.2976,8.6627,1.2058,2.5517,3.3583,1.6411,4.9994,0,7.1604,12.377,0,0,0,0,1.3523,0,0,0,0,0,0,0.3012,0,0,0,0,0,0.0918,0,0,0
3173,Randy's 3 in 1 (Tim's version),Clear,Glossy,Translucent,6,6,59.747,8.4479,1.3181,2.7893,3.3752,1.7527,5.1279,0,7.5623,13.4982,0,0,0,0,1.4678,0,0,0,0,0,0,0.0329,0,0,0,0,0,0.0088,0,0,0
3174,Rhodes Rutile,Glaze,Glossy,Semi-opaque,6,6,69.9753,6.7365,0.0329,0,1.5629,3.6342,5.1971,0,2.2726,8.6124,0,0,3.2151,0,0.003,0,0,0,0,0,0,0.2612,0,0,0,0,0,3.6939,0,0,0
3175,Clear Pete Pinnell (Wollastonite),Clear,,Transparent,10,10,74.2395,8.1054,0,0,2.0991,0.8858,2.9849,0,0.1155,14.4787,0,0,0,0,0,0,0,0,0,0,0,0.0685,0,0,0,0,0,0.0074,0,0,0
3176,Clear Pete Pinnell (Wollastonite +Talc),Clear,,Transparent,10,10,73.088,7.9908,0,0,2.0675,0.8723,2.9398,0,1.661,14.2455,0,0,0,0,0,0,0,0,0,0,0,0.0676,0,0,0,0,0,0.0073,0,0,0
3177,Clear Pete Pinnell (+Talc),Clear,,Transparent,10,10,72.9668,7.9786,0,0,2.0632,0.8704,2.9336,0,1.8074,14.2389,0,0,0,0,0,0,0,0,0,0,0,0.0675,0,0,0,0,0,0.0073,0,0,0
3181,Tichane Blue Celadon 532.1,Iron - Celadon - Blue,Glossy,Translucent,9,12,74.8396,5.5992,0,0,3.4853,1.6616,5.1469,0,0.0171,13.9708,0,0,0,0,0,0,0,0,0,0,0,0.422,0,0,0,0,0,0.0043,0,0,0
3183,Tichane Blue Celadon 5321.1,Iron - Celadon - Blue,Glossy,Translucent,9,12,74.1902,7.6957,0,0,3.2207,1.5354,4.7562,0,0.0158,12.9101,0,0,0,0,0,0,0,0,0,0,0,0.428,0,0,0,0,0,0.004,0,0,0
3187,Pinnell Blue Celadon (+Cobalt),Blue - Cobalt,Glossy - Semi,Translucent,9,10,73.8292,7.8035,0,0,1.7863,0.8516,2.6379,0,0.0088,14.2479,0,0.6957,0,0,0,0,0,0,0,0,0,0.2245,0.0608,0,0,0,0,0.0121,0,0,0.4797
3188,Dark Green FauxCela,Green - Copper,Glossy,Translucent,7,8,59.8893,8.3829,5.321,0,4.4585,3.0779,7.5364,0,2.7372,12.4066,0,0,0,0,0.0097,0,0,0,0,0,0,0.8656,0.2905,0,1.6781,0,0,0.8827,0,0,0
3189,Celadon from Tichane-inspired triaxial,Iron - Celadon - Blue,Glossy,Translucent,10,11,73.2898,6.8667,0,0,2.682,1.2786,3.9607,0,1.0709,14.568,0,0,0,0,0,0,0,0,0,0,0,0.2407,0,0,0,0,0,0.0033,0,0,0
3190,Opaque Semi Matte Glaze 8,Yellow - Stain,Matte - Semi,Semi-opaque,6,6,64.5283,6.3186,0,0,2.9702,1.4103,4.3804,0,0.0763,9.8239,0,0,10.2052,0,0.0072,0,0,0,0,0,0,0.0653,0,0,0,0,0,4.5947,0,0,0
3191,Opaque Semi Matte Glaze 7,Matte,Matte - Semi,Semi-opaque,6,6,64.2475,6.2911,0,0,2.9573,1.4041,4.3614,0,0.076,9.7812,0,0,10.1608,0,0.0072,0,0,0.4353,0,0,0,0.065,0,0,0,0,0,4.5747,0,0,0
3192,Opaque Semi Matte Glaze 6,Matte,Matte - Semi,Semi-opaque,6,6,63.4003,6.2082,0,0,2.9183,1.3856,4.3039,0,0.075,9.6522,0,0,10.0268,0,0.0071,0,0,0,0,0,0,0.0641,0,1.7482,0,0,0,4.5143,0,0,0
3193,Opaque Semi Matte Glaze 5,Matte,Matte - Semi,Semi-opaque,6,6,63.8153,6.2488,0,0,2.9374,1.3947,4.332,0,0.0755,9.7154,0,0,10.0925,0,0.0071,0,0,0,0,0,0,0.0646,1.105,0,0,0,0,4.5439,0,0,0
3194,Opaque Semi Matte Glaze 4,Matte,Matte - Semi,Semi-opaque,6,6,63.5038,6.2183,0,0,2.923,1.3879,4.3109,0,0.0751,9.668,0,0,10.0432,0,0.0071,0,0,0,0,0,0,0.0642,0,0,1.5878,0,0,4.5217,0,0,0
3195,Opaque Semi Matte Glaze 3,Matte,Matte - Semi,Semi-opaque,6,6,60.6926,5.943,0,0,2.7936,1.3264,4.1201,0,0.0718,9.24,0,0,9.5986,0,0.0068,0,0,0,0,0,0,0.3713,0,0,0,0,0,9.956,0,0,0
3196,Opaque Semi Matte Glaze 2,Matte,Matte - Semi,Semi-opaque,6,6,63.5239,6.2203,0,0,2.9239,1.3883,4.3123,0,0.0751,9.671,0,0,10.0464,0,0.0071,0,0,0,0,0,0,1.6209,0,0,0,0,0,4.5231,0,0,0
3197,White Opaque Semi Matte Glaze 1,Matte,Matte - Semi,Semi-opaque,6,6,64.5283,6.3186,0,0,2.9702,1.4103,4.3804,0,0.0763,9.8239,0,0,10.2052,0,0.0072,0,0,0,0,0,0,0.0653,0,0,0,0,0,4.5947,0,0,0
3198,D.K. 11 7 revised,Clear,Matte - Semi,Semi-opaque,6,6,62.2769,10.0536,0,0,4.7524,2.1627,6.9152,0,4.5607,10.3185,0,0,5.2933,0,0.0132,0,0,0.4724,0,0,0,0.0621,0,0,0,0,0,0.0342,0,0,0
3199,D.K. 11 8 revised,Clear,Matte - Semi,Semi-opaque,6,6,62.5725,10.1013,0,0,4.775,2.173,6.948,0,4.5824,10.3675,0,0,5.3184,0,0.0132,0,0,0,0,0,0,0.0624,0,0,0,0,0,0.0344,0,0,0
3200,D.K. 11 6 revised,Clear,Matte - Semi,Semi-opaque,6,6,61.3867,9.9098,0,0,4.6845,2.1318,6.8163,0,4.4955,10.171,0,0,5.2176,0,0.013,0,0,0,0,0,0,0.0612,0,1.8952,0,0,0,0.0337,0,0,0
3201,D.K. 11 5 revised,Clear,Matte - Semi,Semi-opaque,6,6,61.8225,9.9802,0,0,4.7178,2.1469,6.8647,0,4.5274,10.2432,0,0,5.2547,0,0.0131,0,0,0,0,0,0,0.0616,1.1986,0,0,0,0,0.034,0,0,0
3202,D.K. 11 4 revised,Clear,Matte - Semi,Semi-opaque,6,6,61.4953,9.9274,0,0,4.6928,2.1356,6.8284,0,4.5035,10.189,0,0,5.2269,0,0.013,0,0,0,0,0,0,0.0613,0,0,1.7216,0,0,0.0338,0,0,0
3203,D.K. 11 3 revised,Clear,Matte - Semi,Semi-opaque,6,6,58.5546,9.4527,0,0,4.4684,2.0335,6.5018,0,4.2881,9.7017,0,0,4.9769,0,0.0124,0,0,0,0,0,0,0.3931,0,0,0,0,0,6.1186,0,0,0
3204,D.K. 11 2 revised,Clear,Matte - Semi,Semi-opaque,6,6,61.5164,9.9308,0,0,4.6944,2.1363,6.8307,0,4.505,10.1925,0,0,5.2287,0,0.013,0,0,0,0,0,0,1.7491,0,0,0,0,0,0.0338,0,0,0
3205,D.K. 11 1 revised,Clear,Matte - Semi,Semi-opaque,6,6,62.5725,10.1013,0,0,4.775,2.173,6.948,0,4.5824,10.3675,0,0,5.3184,0,0.0132,0,0,0,0,0,0,0.0624,0,0,0,0,0,0.0344,0,0,0
3207,Translucent Base 8 (Val Cushing V.C. Celadon),Clear,Satin,Translucent,5,6,67.8974,9.0766,0,0,1.5227,4.8689,6.3916,0,0.0908,5.2968,0,0,11.1642,0,0.0102,0,0,0,0,0,0,0.0457,0,0,0,0,0,0.0266,0,0,0
3208,Translucent Base 7 (Val Cushing V.C. Celadon),Clear,Satin,Translucent,5,6,67.5866,9.0351,0,0,1.5157,4.8466,6.3623,0,0.0904,5.2725,0,0,11.1131,0,0.0102,0,0,0.4578,0,0,0,0.0455,0,0,0,0,0,0.0265,0,0,0
3209,Translucent Base 6 (Val Cushing V.C. Celadon),Clear,Satin,Translucent,5,6,66.65,8.9099,0,0,1.4947,4.7795,6.2741,0,0.0891,5.1995,0,0,10.9591,0,0.0101,0,0,0,0,0,0,0.0449,0,1.8372,0,0,0,0.0261,0,0,0
3210,Translucent Base 5 (Val Cushing V.C. Celadon),Clear,Satin,Translucent,5,6,67.1087,8.9712,0,0,1.505,4.8124,6.3173,0,0.0897,5.2352,0,0,11.0345,0,0.0101,0,0,0,0,0,0,0.0452,1.1617,0,0,0,0,0.0263,0,0,0
3211,Translucent Base 4 (Val Cushing V.C. Celadon),Clear,Satin,Translucent,5,6,66.7644,8.9251,0,0,1.4972,4.7877,6.2849,0,0.0893,5.2084,0,0,10.9779,0,0.0101,0,0,0,0,0,0,0.045,0,0,1.6688,0,0,0.0262,0,0,0
3212,Translucent Base 3 (Val Cushing V.C. Celadon),Clear,Satin,Translucent,5,6,65.7131,8.7846,0,0,1.4737,4.7123,6.186,0,0.0879,5.1264,0,0,10.805,0,0.0099,0,0,0,0,0,0,0.212,0,0,0,0,0,3.0751,0,0,0
3213,Translucent Base 2 (Val Cushing V.C. Celadon),Clear,Satin,Translucent,5,6,66.7866,8.9281,0,0,1.4977,4.7893,6.287,0,0.0893,5.2101,0,0,10.9815,0,0.0101,0,0,0,0,0,0,1.6811,0,0,0,0,0,0.0262,0,0,0
3214,Jen's Juicy Fruit Variation (Red Matte),Red - Stain,Matte,Opaque,6,6,52.2531,9.9474,2.0983,8.1315,1.6103,10.8501,12.4604,0,0.6746,10.1648,0.0259,0,0,0,0.0121,0,0,0,0,0,0,0.0517,0,0,0,0,0,4.1802,0,0,0
3215,Tomato Red #13,Red,Matte,Opaque,6,6,57.6228,9.0692,2.43,0,0.8322,3.7747,4.6068,0,5.1317,14.876,0,0,0,0,2.0521,0,0,0,0,0,0,4.1435,0,0,0,0,0,0.0679,0,0,0
3216,John Post's #13 Pumpkin Orange,"Iron - Kaki, Tomato Red",Satin - Matte,Opaque,6,6,56.7081,8.9252,2.3914,0,0.8189,3.7147,4.5337,0,5.0502,14.6399,0,0,0,0,2.0195,0,0,0,0,0,0,4.1605,0,0,0,0,0,1.5716,0,0,0
3217,Tomato Red #13 with spodumene,Red,Matte,Opaque,6,6,58.6319,9.4457,2.4585,2.023,0.4561,2.5683,3.0244,0,5.1596,13.4578,0,0,0,0,1.6165,0,0,0,0,0,0,4.1131,0,0,0,0,0,0.0693,0,0,0
3218,Jen's Juicy Fruit Variation (Red Matte),Red,Matte,Opaque,6,6,50.6923,9.649,2.036,7.89,1.5622,10.5229,12.0851,0,0.6545,9.8603,0.0252,0,0,0,0.0118,0,0,0,0,0,1.4001,1.643,0,0,0,0,0,4.0528,0,0,0
3219,Jen's Juicy Fruit Variation Whiting,Red,Matte,Opaque,6,6,51.3059,9.1065,2.1517,7.5047,1.5138,10.147,11.6608,0,0.6817,10.805,0.0266,0,0,0,0.0101,0,0,0,0,0,1.3317,1.5602,0,0,0,0,0,3.8551,0,0,0
3220,Randy's Red,Red,Matte,Opaque,5,6,62.6369,3.8316,6.7762,0,1.4864,1.8191,3.3055,0,9.5023,8.0913,0.0837,0,0,0,0.0059,0,0,0,0,0,0,5.7513,0,0,0,0,0,0.0153,0,0,0
3221,Jade Green,Green,Matte,Opaque,5,6,56.5201,8.93,2.8147,0,3.7145,2.106,5.8205,0,0.8351,3.7649,0.0348,8.1045,9.7263,0,0.0148,0,0,0,0,0,0,0.0559,0,0,3.3398,0,0,0.0385,0,0,0
3222,Emily's Satin Matt,Green,Matte,Opaque,5,6,56.4715,10.8889,0,0,1.944,4.1771,6.1211,0,0.0723,14.8593,0,0,7.9651,0,0.0185,0,0,0,0,0,0,0.0575,0,0,3.4979,0,0,0.048,0,0,0
3223,Blue Green,Blue,Matte,Opaque,6,6,65.2373,5.0749,5.5352,0,2.9002,2.3416,5.2418,0,1.593,14.4919,2.0063,0,0,0,0,0,0,0.4705,0,0,0,0.0485,0.3006,0,0,0,0,0,0,0,0
3224,Clear Base Blue,Blue,Matte,Opaque,6,6,63.5804,6.6261,2.0041,0,1.4323,1.622,3.0543,0,5.5415,12.7857,0,0,0,0,0.0221,0,0,0,0,0,0,1.3673,0.5081,0,0.3668,0,0,4.1435,0,0,0
3225,Kaki with Gillespie Borate,"Iron - Kaki, Tomato Red",Matte,Opaque,6,6,62.679,3.8671,7.0634,0,1.3614,1.9048,3.2662,0,8.9622,8.3365,0.0873,0,0,0,0.0057,0,0,0,0,0,0,5.7177,0,0,0,0,0,0.0149,0,0,0
3226,Floating Blue,Blue - Rutile,Glossy,Opaque,5,5,61.9967,9.2197,6.2013,0,1.6043,6.2214,7.8257,0,1.7961,7.6468,0.0766,0,0,0,0.0075,0,0,0,0,0,0,1.0143,1.14,0,0,0,0,3.0753,0,0,0
3227,Raspberry Semigloss,Red,Glossy,Opaque,6,6,59.8049,5.8671,5.394,0,0.6,2.7879,3.3879,0,1.5325,21.0661,0.0666,0,0,0,0.0147,0,0,0.3603,0,0,0,0.0455,0,0,0,0,0,0.0383,0,0,2.4221
3228,Cranberry,Red,Glossy,Opaque,6,6,66.2502,6.2711,3.2215,0,0.7426,3.6459,4.3885,0,0.1551,17.5914,0,0,0,0,0,0,0,0.0913,0,0,0,0.0939,0,0,0,0,0,0.1876,0,0,1.7494
3229,Matt Yellow,Yellow,Glossy - Semi,Opaque,6,6,52.8554,9.6097,0,0,1.7748,4.2336,6.0084,0,0.079,9.1129,8.0954,0,9.7909,0,0,0,0,0,0,0,0,0.2102,0,1.5198,0,0,0,2.7182,0,0,0
3230,Speckled Blue Gray,Blue,Satin,Opaque,6,6,69.808,5.866,5.0025,0,1.7867,3.8632,5.6499,0,1.3606,6.499,0.0568,0,0,0,0,0,0,0,0,0,0,0.6584,0.8136,0,0,0,0,4.2852,0,0,0
3231,Off White Satin Matt,Glaze,Satin,Opaque,6,6,57.2852,10.1715,0,0,3.9625,1.8004,5.7629,0,0.0281,13.239,0,1.7328,7.5659,0,0.0201,0,0,0,0,0,0,0.2873,0,0,0,0,0,3.9074,0,0,0
3232,Plum Glaze,Iron,Satin,Opaque,6,6,64.5678,9.4048,3.1726,0,4.5068,2.5997,7.1065,0,0.8877,9.9809,0.0392,0,0,0,0.0111,0,0,0,0,0,0,4.8009,0,0,0,0,0,0.0287,0,0,0
3233,Waxwing Brown,Iron,Satin,Opaque,6,6,67.196,4.1306,6.9089,0,0.1603,3.5275,3.6878,0,4.6859,7.5582,0,0,0,0,0,0,0,0,0,0,0,5.4924,0,0,0,0,0,0.3402,0,0,0
3234,Waterfall Brown,Iron,Satin,Opaque,6,6,62.4998,4.7417,12.0335,0,0.1111,4.9372,5.0482,0,0.1039,10.6951,0,0,0,0,0,0,0,0,0,0,0,4.6514,0,0,0,0,0,0.2265,0,0,0
3235,Ron Roy Raw Sienna,Iron,Glossy,Translucent,6,6,59.9019,8.6354,4.6505,0,0.1854,1.7268,1.9122,0,0.0509,17.9889,0,0,0,0,0.0319,0,0,0,0,0,0,2.5373,0,0,0,0,0,4.2908,0,0,0
3236,Zinc Semimatte/Glossy Base Glaze Blue,Blue,Matte - Semi,Translucent,6,6,66.0898,7.3606,0,0,1.1112,3.5304,4.6416,0,0.0713,7.2261,0,0,7.6057,0,0.0113,0,0,0,0,0,0,0.2735,0,0,2.5051,0,0,4.215,0,0,0
3237,Transparent - T5 Orange,Clear,Glossy,Transparent,6,6,68.1409,7.322,0,3.4845,1.7058,4.1422,5.848,0,2.5094,9.1708,0,0,3.4796,0,0,0,0,0,0,0,0,0.0447,0,0,0,0,0,0,0,0,0
3238,Transparent - T8 Yellow,Clear,Glossy,Transparent,6,6,70.317,4.9501,0,3.4719,1.137,2.7714,3.9084,0,2.5377,11.3081,0,0,3.467,0,0,0,0,0,0,0,0,0.0398,0,0,0,0,0,0,0,0,0
3239,Oxblood,Red - Copper,Glossy,Translucent,10,10,65.9093,8.945,3.3957,0,2.1399,5.3368,7.4767,0,0.6587,10.5977,0,0,0,0,0,0,0,0,0,0,0,0.07,0,0,2.497,0,0,0.0106,0,0,0.4393
3240,Plum Red,Red,Glossy,Semi-opaque,10,10,72.7838,7.8581,0,0,1.3243,1.5142,2.8385,0,1.7325,10.1646,0,0,0.8272,0,0.0167,0,0,0,0,0,0,3.6821,0,0,0,0,0,0.0966,0,0,0
3241,Plum Glaze,Red,Glossy,Semi-opaque,10,10,74.3719,8.0712,0,0,3.3714,1.5328,4.9041,0,0.0197,9.2951,0,0,0,0,0.0141,0,0,0,0,0,0,3.2871,0,0,0,0,0,0.0367,0,0,0
3242,Purple Haze,Purple,Glossy,Semi-opaque,10,10,63.9551,7.2715,1.7866,0,3.868,2.0145,5.8826,0,2.6556,10.1352,0,0,3.4033,0,0.0033,0,0,0,0,0,0,0.0601,0,0,0.5803,0,0,2.8491,0,0,1.4173
3243,Cobalt Purple Haze,Purple,Glossy,Semi-opaque,10,10,63.9205,7.2675,1.7856,0,3.866,2.0134,5.8794,0,2.6542,10.1297,0,0,3.4015,0,0.0032,0,0,0,0,0,0,0.0601,0.6342,0,0,0,0,2.8475,0,0,1.4165
3244,Seacrest Purple (variation),Purple,Glossy,,9,10,68.8907,8.2134,0.6661,0,4.205,1.9338,6.1388,0,0.1524,9.8148,0,0,2.0744,0,0.0074,0,0,0,0,0,0.7353,1.002,0,0,0,0,0,2.3046,0,0,0
3245,Reitz Purple,Purple,Matte,Opaque,9,10,60.743,12.9669,0,0,1.7935,2.0299,3.8233,0,8.3921,13.2727,0,0,0,0,0.0346,0,0,0,0,0,0,0.1357,0.4705,0,0,0,0,0.1612,0,0,0
3246,Reitz Blue,Blue,Matte,Opaque,9,10,63.6724,11.3973,0,0,4.2078,2.4274,6.6352,0,0.0797,15.1607,0,0,0,0,0.0172,0,0,0,0,0,0,1.0326,0.3034,0,0,0,0,1.7015,0,0,0
3247,Val Cushing V.C. Glossy Base,Clear,Glossy,Translucent,9,10,69.0745,10.7717,0,0,6.395,3.3121,9.7071,0,0.1018,7.0338,0,0,0,0,0,0,0,0,0,0,0,1.0107,0,0,0,0,0,2.3003,0,0,0
3248,Woo Blue,Blue,Glossy,Opaque,9,10,70.16,7.6562,0,0,3.3464,1.4933,4.8397,0,0.1549,12.6039,0,0,0,0,0,0,0,0,0,0,0,1.4239,0,0,0,0,0,3.1614,0,0,0
3250,Jade Green,Green - Copper,Glossy,Translucent,10,10,70.4802,8.3402,0,0,4.3956,1.9194,6.315,0,0.058,8.2165,0,0,4.7035,0,0.007,0,0,0,0,0,0,0.8109,0,0,1.0503,0,0,0.0182,0,0,0
3251,Bridget Drakeford Porcelain Yellow,Yellow - Stain,Glossy,Semi-opaque,10,10,58.6956,11.7944,0,0,8.7823,0,8.7823,0,5.3972,15.3305,0,0,0,0,0,0,0,0,0,0,0,0,0,0,0,0,0,0,0,0,0
3252,Pepper Gray,Glaze,Glossy - Semi,Semi-opaque,10,10,66.0392,9.7101,0,0,2.1407,0.966,3.1066,0,5.7155,7.3365,0,0,4.0048,0,0.0323,0,0,0,0,0,0,0.2981,0,0,0,0,0,3.757,0,0,0
3253,Haystack Orange,Iron,Matte,Opaque,10,10,58.3831,10.3387,0,0,3.472,2.0641,5.5361,0,0.1202,15.1365,0,0,3.1369,0,0.0094,0,0,0,0,0,0,3.3555,0,0,0,0,0,3.9837,0,0,0
3254,Rutile Orange Blue,Blue - Rutile,Glossy,Opaque,10,10,62.4665,7.64,0,0,2.3221,1.0524,3.3745,0,5.922,13.8334,0,0,0,0,0.0203,0,0,0,0,0,0,0.4115,0,0,0,0,0,6.3317,0,0,0
3255,Custer Yellow Matte,Yellow - Iron,Matte,Opaque,10,10,48.3245,12.5991,0,0,1.9852,0.9051,2.8903,0,12.4526,22.9995,0,0,0,0,0,0,0,0,0,0,0,0.7341,0,0,0,0,0,0,0,0,0
3256,Oribe #9,Green - Oribe,Glossy,Translucent,10,10,65.0965,10.2798,0,0,2.3546,2.5919,4.9465,0,0.2213,8.5138,0,0,8.5152,0,0,0,0,0,0,0,0,0.0892,0,0,2.2437,0,0,0.094,0,0,0
3257,Oribe #4,Green - Oribe,Glossy,Translucent,10,10,72.1422,5.8178,0,0,2.2844,1.0611,3.3454,0,0.0713,14.0446,0,0,0,0,0,0,0,0,0,0,0,0.0747,0,0,4.3827,0,0,0.1212,0,0,0
3258,Tatasciore Blue,Blue - Rutile,Glossy - Semi,Semi-opaque,10,10,68.4529,7.6874,0,0,3.399,1.5498,4.9488,0,0,13.5794,0,0,0,0,0,0,0,0,0,0,0,0.297,0,0,0,0,0,5.0346,0,0,0
3259,Purple Emily's (Laguna Borate),Purple - Magnesium Matte,Matte,Opaque,10,10,67.6571,6.3356,3.142,0,5.0377,0.5345,5.5722,0,10.8755,5.2242,0,0,0,0,0,0,0,0,0,0,0,0.0261,1.116,0,0,0,0,0.0513,0,0,0
3260,Tin Purple,Purple,Glossy,Translucent,10,10,68.041,6.9274,0.555,0,1.8878,0.9419,2.8297,0,0.0802,17.4568,0,0,1.7285,0,0,0,0,0,0,0,0,0.0119,0.2957,0,1.1386,0,0,0.0017,0,0,0.9335
3261,Moma Lavender,Blue - Cobalt,Matte,Opaque,10,10,63.3576,11.8387,0,0,1.5003,3.781,5.2813,0,7.5783,11.3157,0,0,0,0,0,0,0,0,0,0,0,0.0148,0.6135,0,0,0,0,0,0,0,0
3262,Leach 4321 +1% Red Iron Oxide,Iron,Glossy,Transparent,10,10,73.7508,7.3585,0,0,2.8476,1.3576,4.2052,0,0.014,14.2392,0,0,0,0,0,0,0,0,0,0,0,0.4288,0,0,0,0,0,0.0035,0,0,0
3263,Leach 4321 +2% Red Iron Oxide,Iron,Glossy,Transparent,10,10,73.4424,7.3277,0,0,2.8357,1.3519,4.1876,0,0.014,14.1797,0,0,0,0,0,0,0,0,0,0,0,0.8452,0,0,0,0,0,0.0035,0,0,0
3264,Leach 4321 +3% Red Iron Oxide,Iron,Glossy,Transparent,10,10,73.1365,7.2972,0,0,2.8239,1.3463,4.1702,0,0.0139,14.1206,0,0,0,0,0,0,0,0,0,0,0,1.2581,0,0,0,0,0,0.0035,0,0,0
3265,Leach 4321 +4% Red Iron Oxide,Iron,Glossy,Transparent,10,10,72.8332,7.2669,0,0,2.8122,1.3407,4.1529,0,0.0138,14.0621,0,0,0,0,0,0,0,0,0,0,0,1.6676,0,0,0,0,0,0.0035,0,0,0
3266,Leach 4321 +5% Red Iron Oxide,Iron,Glossy,Transparent,10,10,72.5324,7.2369,0,0,2.8006,1.3351,4.1357,0,0.0138,14.004,0,0,0,0,0,0,0,0,0,0,0,2.0737,0,0,0,0,0,0.0035,0,0,0
3267,Leach 4321 +6% Red Iron Oxide,Iron,Glossy,Transparent,10,10,72.2341,7.2072,0,0,2.7891,1.3297,4.1187,0,0.0137,13.9464,0,0,0,0,0,0,0,0,0,0,0,2.4765,0,0,0,0,0,0.0035,0,0,0
3268,Leach 4321 +7% Red Iron Oxide,Iron,Glossy,Transparent,10,10,71.9382,7.1776,0,0,2.7776,1.3242,4.1018,0,0.0137,13.8893,0,0,0,0,0,0,0,0,0,0,0,2.8759,0,0,0,0,0,0.0034,0,0,0
3269,Leach 4321 +8% Red Iron Oxide,Iron,Glossy,Transparent,10,10,71.6447,7.1484,0,0,2.7663,1.3188,4.0851,0,0.0136,13.8326,0,0,0,0,0,0,0,0,0,0,0,3.2721,0,0,0,0,0,0.0034,0,0,0
3270,Leach 4321 +9% Red Iron Oxide,Iron,Glossy,Transparent,10,10,71.3536,7.1193,0,0,2.7551,1.3134,4.0685,0,0.0136,13.7764,0,0,0,0,0,0,0,0,0,0,0,3.6651,0,0,0,0,0,0.0034,0,0,0
3271,Leach 4321 +10% Red Iron Oxide,Iron,Glossy,Transparent,10,10,71.0649,7.0905,0,0,2.7439,1.3081,4.0521,0,0.0135,13.7207,0,0,0,0,0,0,0,0,0,0,0,4.0549,0,0,0,0,0,0.0034,0,0,0
3272,Leach 4321 +0.1% Cobalt Oxide,Blue - Cobalt,Glossy,Transparent,10,10,73.9964,7.383,0,0,2.8571,1.3621,4.2192,0,0.0141,14.2867,0,0,0,0,0,0,0,0,0,0,0,0.0089,0.0882,0,0,0,0,0.0035,0,0,0
3273,Leach 4321 +0.2% Cobalt Oxide,Blue - Cobalt,Glossy,Transparent,10,10,73.9312,7.3765,0,0,2.8546,1.3609,4.2155,0,0.014,14.2741,0,0,0,0,0,0,0,0,0,0,0,0.0089,0.1763,0,0,0,0,0.0035,0,0,0
3274,Leach 4321 +0.3% Cobalt Oxide,Blue - Cobalt,Glossy,Transparent,10,10,73.8661,7.37,0,0,2.8521,1.3597,4.2118,0,0.014,14.2615,0,0,0,0,0,0,0,0,0,0,0,0.0089,0.2642,0,0,0,0,0.0035,0,0,0
3275,Leach 4321 +0.4% Cobalt Oxide,Blue - Cobalt,Glossy,Transparent,10,10,73.8011,7.3635,0,0,2.8496,1.3585,4.2081,0,0.014,14.2489,0,0,0,0,0,0,0,0,0,0,0,0.0088,0.352,0,0,0,0,0.0035,0,0,0
3276,Leach 4321 +0.5% Cobalt Oxide,Blue - Cobalt,Glossy,Transparent,10,10,73.7362,7.357,0,0,2.8471,1.3573,4.2044,0,0.014,14.2364,0,0,0,0,0,0,0,0,0,0,0,0.0088,0.4396,0,0,0,0,0.0035,0,0,0
3277,Leach 4321 +0.6% Cobalt Oxide,Blue - Cobalt,Glossy,Transparent,10,10,73.6714,7.3506,0,0,2.8446,1.3561,4.2007,0,0.014,14.2239,0,0,0,0,0,0,0,0,0,0,0,0.0088,0.5271,0,0,0,0,0.0035,0,0,0
3278,Leach 4321 +0.7% Cobalt Oxide,Blue - Cobalt,Glossy,Transparent,10,10,73.6068,7.3441,0,0,2.8421,1.3549,4.197,0,0.014,14.2114,0,0,0,0,0,0,0,0,0,0,0,0.0088,0.6144,0,0,0,0,0.0035,0,0,0
3279,Leach 4321 +0.8% Cobalt Oxide,Blue - Cobalt,Glossy,Transparent,10,10,73.5422,7.3377,0,0,2.8396,1.3537,4.1933,0,0.014,14.199,0,0,0,0,0,0,0,0,0,0,0,0.0088,0.7015,0,0,0,0,0.0035,0,0,0
3280,Leach 4321 +0.9% Cobalt Oxide,Blue - Cobalt,Glossy,Transparent,10,10,73.4778,7.3312,0,0,2.8371,1.3525,4.1896,0,0.014,14.1865,0,0,0,0,0,0,0,0,0,0,0,0.0088,0.7885,0,0,0,0,0.0035,0,0,0
3281,Leach 4321 +1% Cobalt Oxide,Blue - Cobalt,Glossy,Transparent,10,10,73.4135,7.3248,0,0,2.8346,1.3514,4.186,0,0.0139,14.1741,0,0,0,0,0,0,0,0,0,0,0,0.0088,0.8754,0,0,0,0,0.0035,0,0,0
3282,Moma/Wiser + Cobalt,Blue - Cobalt,Matte,Opaque,10,10,60.8188,12.6204,0,0,4.0547,1.8487,5.9035,0,8.2261,8.4305,0,0,0,0,0,0,0,0,0,0,0,0.0239,0.1515,0,0,0,0,0,0,0,3.8253
3283,Nick's Misfire,Shino,Matte,Opaque,10,10,59.3416,11.2596,0,0,1.4594,4.7243,6.1837,0,5.9809,11.6155,0,0,0,0,0,0,0,0,0,0,0,0.0186,0,0,0.5991,0,0,0,0,0,5.001
3284,White Salt,"White, Off-White",Matte,Opaque,10,10,55.6851,11.3593,0,0,2.2092,7.0991,9.3083,0,8.1537,8.5016,0,0,0,0,0,0,0,0,0,0,0,0.1438,0,0,0,0,0,0.807,0,6.0412,0
3285,Plum 1,Iron,Glossy,Opaque,10,10,73.9688,7.986,0,0,1.3458,1.5389,2.8847,0,1.7607,10.3301,0,0,0.8406,0,0.0169,0,0,0,0,0,0,2.114,0,0,0,0,0,0.0982,0,0,0
3286,Plum 2,Iron,Glossy,Opaque,10,10,71.8213,7.7542,0,0,1.3068,1.4942,2.8009,0,1.7096,10.0302,0,0,0.8162,0,0.0164,0,0,0,0,0,0,3.6334,0,0,0,0,0,0.0953,0,0,1.3224
3287,Plum 4,Green - Copper,Glossy,Translucent,10,10,74.2464,8.016,0,0,1.3509,1.5446,2.8955,0,1.7673,10.3689,0,0,0.8438,0,0.017,0,0,0,0,0,0,0.0791,0,0,1.6675,0,0,0.0985,0,0,0
3288,Plum 5,Green - Copper,Glossy,Translucent,10,10,74.1984,8.0108,0,0,1.35,1.5436,2.8936,0,1.7661,10.3622,0,0,0.8432,0,0.017,0,0,0,0,0,0,0.0791,1.7311,0,0,0,0,0.0985,0,0,0
3289,Haze 1-1,Blue,Glossy,Semi-opaque,10,10,63.1494,7.1799,1.7641,0,3.8193,1.9892,5.8085,0,2.6222,10.0075,0,0,3.3604,0,0.0032,0,0,0,0,0,0,0.0594,0.6266,0,1.2063,0,0,2.8132,0,0,1.3994
3290,Haze 1-2,Green,Glossy,Semi-opaque,10,10,63.5475,7.2251,1.7752,0,3.8434,2.0017,5.8451,0,2.6387,10.0706,0,0,3.3816,0,0.0032,0,0,0,0,0,0,0.0597,0,0,1.2139,0,0,2.8309,0,0,1.4082
3291,Haze 1-3,Glaze,Glossy,Semi-opaque,10,10,62.2786,7.0809,1.7398,0,3.7667,1.9617,5.7284,0,2.586,9.8695,0,0,3.3141,0,0.0032,0,0,0,0,0,0,0.1952,0,0,0.5651,0,0,5.2592,0,0,1.3801
3292,Haze 1-4,Purple,Glossy,Semi-opaque,10,10,63.9551,7.2715,1.7866,0,3.868,2.0145,5.8826,0,2.6556,10.1352,0,0,3.4033,0,0.0033,0,0,0,0,0,0,0.0601,0,0,0.5803,0,0,2.8491,0,0,1.4173
3293,Haze 1-5,Green,Glossy,Semi-opaque,10,10,63.3859,7.2068,1.7707,0,3.8336,1.9966,5.8302,0,2.632,10.045,0,0,3.373,0,0.0032,0,0,0,0,0,0,0.9496,0,0,0.5752,0,0,2.8237,0,0,1.4047
3294,Leach 4321 Celadon,Iron - Celadon,Glossy,Transparent,10,10,73.7736,7.3608,0,0,2.8485,1.358,4.2065,0,0.014,14.2436,0,0,0,0,0,0,0,0,0,0,0,0.398,0,0,0,0,0,0.0035,0,0,0
3295,Leach 4321 Celadon +1 Tin Oxide,Iron - Celadon,Glossy,Transparent,10,10,73.4296,7.3264,0,0,2.8352,1.3517,4.1869,0,0.014,14.1772,0,0,0,0,0,0,0,0,0,0,0,0.3961,0,0,0,0,0,0.0035,0,0,0.4663
3296,Leach 4321 Celadon +2 Tin Oxide,Iron - Celadon,Glossy,Transparent,10,10,73.0887,7.2924,0,0,2.8221,1.3454,4.1675,0,0.0139,14.1114,0,0,0,0,0,0,0,0,0,0,0,0.3943,0,0,0,0,0,0.0035,0,0,0.9283
3297,Leach 4321 Celadon +3 Tin Oxide,Iron - Celadon,Glossy,Transparent,10,10,72.751,7.2587,0,0,2.809,1.3392,4.1482,0,0.0138,14.0462,0,0,0,0,0,0,0,0,0,0,0,0.3924,0,0,0,0,0,0.0035,0,0,1.3861
3298,Leach 4321 Celadon +4 Tin Oxide,Iron - Celadon,Glossy,Transparent,10,10,72.4165,7.2254,0,0,2.7961,1.333,4.1291,0,0.0138,13.9816,0,0,0,0,0,0,0,0,0,0,0,0.3906,0,0,0,0,0,0.0035,0,0,1.8396
3299,Leach 4321 Celadon +5 Tin Oxide,Iron - Celadon,Glossy,Transparent,10,10,72.0849,7.1923,0,0,2.7833,1.3269,4.1102,0,0.0137,13.9176,0,0,0,0,0,0,0,0,0,0,0,0.3888,0,0,0,0,0,0.0035,0,0,2.289
3300,Leach 4321 Celadon +1 Zinc Oxide,Iron - Celadon,Glossy,Transparent,10,10,73.1391,7.2975,0,0,2.824,1.3463,4.1703,0,0.0139,14.1211,0,0,0.8601,0,0,0,0,0,0,0,0,0.3945,0,0,0,0,0,0.0035,0,0,0
3301,Leach 4321 Celadon +2 Zinc Oxide,Iron - Celadon,Glossy,Transparent,10,10,72.5154,7.2352,0,0,2.7999,1.3348,4.1348,0,0.0138,14.0007,0,0,1.7055,0,0,0,0,0,0,0,0,0.3912,0,0,0,0,0,0.0035,0,0,0
3302,Leach 4321 Celadon +3 Zinc Oxide,Iron - Celadon,Glossy,Transparent,10,10,71.9022,7.174,0,0,2.7763,1.3235,4.0998,0,0.0137,13.8823,0,0,2.5366,0,0,0,0,0,0,0,0,0.3879,0,0,0,0,0,0.0034,0,0,0
3303,Leach 4321 Celadon +4 Zinc Oxide,Iron - Celadon,Glossy,Transparent,10,10,71.2994,7.1139,0,0,2.753,1.3124,4.0654,0,0.0135,13.7659,0,0,3.3538,0,0,0,0,0,0,0,0,0.3846,0,0,0,0,0,0.0034,0,0,0
3304,Leach 4321 Celadon +5 Zinc Oxide,Iron - Celadon,Glossy,Transparent,10,10,70.7065,7.0547,0,0,2.7301,1.3015,4.0316,0,0.0134,13.6515,0,0,4.1574,0,0,0,0,0,0,0,0,0.3814,0,0,0,0,0,0.0034,0,0,0
3305,Celadon from Tichane-inspired triaxial (variation),Iron - Celadon - Blue,Glossy,Translucent,10,11,72.9628,6.836,0,0,2.6701,1.2729,3.943,0,1.0661,14.5029,0,0,0,0,0,0,0,0,0,0,0,0.2574,0,0,0,0,0,0.0033,0,0,0.4285
3306,Digitalfire Glossy Transparent Base G1947U,Clear,,Transparent,10,10,73.6869,7.8591,0,0,1.8501,0.8732,2.7234,0,0.0436,13.4943,0,0,2.0309,0,0.0248,0,0,0,0,0,0,0.0702,0,0,0,0,0,0.0668,0,0,0
3307,Haze 2-1,Glaze,Glossy,Semi-opaque,10,10,63.7526,7.2485,1.781,0,3.8558,2.0082,5.864,0,2.6472,10.1031,0,0,3.3925,0,0.0032,0,0,0,0,0,0,0.9551,0,0,0,0,0,2.8401,0,0,1.4128
3308,Coleman Tea Dust Black (Black with Gold Spots),Iron - Tea Dust,Glossy - Semi,Opaque,8,10,71.0162,6.4709,0,0,2.751,1.3098,4.0608,0,3.9835,10.6078,0,0,0,0,0,0,0,0,0,0,0,3.7374,0,0,0,0,0,0.1234,0,0,0
3309,Tessha Tea Dust,Iron - Tea Dust,Glossy - Semi,Opaque,9,10,68.7887,5.4795,0,0,3.0972,1.4766,4.5738,0,2.1019,8.6152,0,0,4.7165,0,0,0,0,0,0,0,0,5.7207,0,0,0,0,0,0.0038,0,0,0
3310,Currie 11 Tea Dust,Iron - Tea Dust,Glossy - Semi,Opaque,9,11,74.007,6.2815,0,0,2.8925,1.379,4.2715,0,2.6307,9.6148,0,0,0,0,0,0,0,0,0,0,0,3.1908,0,0,0,0,0,0.0036,0,0,0
3311,Currie 10 Tea Dust,Iron - Tea Dust,Glossy - Semi,Opaque,9,11,69.4334,7.5099,0,0,3.4793,1.6587,5.138,0,3.1081,11.5313,0,0,0,0,0,0,0,0,0,0,0,3.275,0,0,0,0,0,0.0043,0,0,0
3312,Coleman Tea Dust,Iron - Tea Dust,Glossy - Semi,Opaque,9,11,71.1165,6.2377,0,0,2.7456,1.3234,4.069,0,3.7346,10.7438,0,0,0,0,0,0,0,0,0,0,0,3.9958,0,0,0,0,0,0.1027,0,0,0
3313,Haze 2-2,Yellow,Glossy,Semi-opaque,10,10,61.5508,6.9981,1.7194,0,3.7226,1.9388,5.6614,0,2.5558,9.7542,0,0,3.2754,0,0.0031,0,0,0,0,0,0,0.283,0,0,0,0,0,6.8348,0,0,1.364
3314,Haze 2-3,Glaze,Glossy,Semi-opaque,10,10,61.0234,6.9382,1.7047,0,3.6907,1.9222,5.6129,0,2.5339,9.6706,0,0,3.2473,0,0.0031,0,0,0,0,0,0,1.1374,0,0,0,0,0,6.7763,0,0,1.3523
3315,Haze 2-4,Red - Stain,Glossy,Semi-opaque,10,10,64.3284,7.3139,1.797,0,3.8906,2.0263,5.9169,0,2.6711,10.1944,0,0,3.4232,0,0.0033,0,0,0,0,0,0,0.0605,0,0,0,0,0,2.8657,0,0,1.4255
3316,Haze 2-5,Yellow - Stain,Glossy,Semi-opaque,10,10,64.3284,7.3139,1.797,0,3.8906,2.0263,5.9169,0,2.6711,10.1944,0,0,3.4232,0,0.0033,0,0,0,0,0,0,0.0605,0,0,0,0,0,2.8657,0,0,1.4255
3317,Haze 2-6,Green,Glossy,Semi-opaque,10,10,62.0734,7.0575,1.734,0,3.7542,1.9553,5.7095,0,2.5775,9.837,0,0,3.3032,0,0.0032,0,0,0,0,0,0,0.0583,0,2.9423,0.5632,0,0,2.7653,0,0,1.3756
3318,Haze 2-7,Glaze,Glossy,Semi-opaque,10,10,63.4516,7.2142,1.7725,0,3.8376,1.9987,5.8363,0,2.6347,10.0554,0,0,3.3765,0,0.0032,0,0,0,0,0,0,0.9506,0.4722,0,0,0,0,2.8267,0,0,1.4061
3319,Haze 2-8,Green,Glossy,Semi-opaque,10,10,63.6391,7.2356,1.7778,0,3.8489,2.0046,5.8535,0,2.6425,10.0851,0,0,3.3865,0,0.0032,0,0,0.4941,0,0,0,0.0598,0,0,0.5775,0,0,2.835,0,0,1.4103
3320,Haze 2-9,Green - Copper,Glossy,Semi-opaque,10,10,65.3896,7.4346,1.8267,0,3.9548,2.0597,6.0145,0,2.7152,10.3625,0,0,3.4796,0,0.0033,0,0,0,0,0,0,0.0615,0,0,1.2491,0,0,0.0143,0,0,1.4491
3321,Haze 2-10,Green - Stain,Glossy,Semi-opaque,10,10,63.5475,7.2251,1.7752,0,3.8434,2.0017,5.8451,0,2.6387,10.0706,0,0,3.3816,0,0.0032,0,0,0,0,0,0,0.0597,0,0,1.2139,0,0,2.8309,0,0,1.4082
3322,Haze 2-11,Purple,Glossy,Semi-opaque,10,10,63.5475,7.2251,1.7752,0,3.8434,2.0017,5.8451,0,2.6387,10.0706,0,0,3.3816,0,0.0032,0,0,0,0,0,0,0.0597,0,0,1.2139,0,0,2.8309,0,0,1.4082
3323,Coleman Magnesia Glaze for Stoneware,Matte - Magnesium Matte,Matte,Opaque,10,10,61.4544,14.1455,0,0,3.9716,1.8934,5.8651,0,7.7248,10.793,0,0,0,0,0,0,0,0,0,0,0,0.0123,0,0,0,0,0,0.0049,0,0,0
3324,Coleman Magnesia Glaze for Porcelain,Matte - Magnesium Matte,Matte,Opaque,10,10,57.7838,13.3006,0,0,3.7344,1.7803,5.5147,0,10.0821,13.3025,0,0,0,0,0,0,0,0,0,0,0,0.0116,0,0,0,0,0,0.0046,0,0,0
3326,Coleman Dolomite,Matte - Magnesium Matte,Matte,Opaque,10,10,59.7234,13.7471,0,0,3.8598,1.8401,5.6998,0,9.3803,11.4326,0,0,0,0,0,0,0,0,0,0,0,0.012,0,0,0,0,0,0.0048,0,0,0
3331,Coleman No Craze White,"White, Off-White",Matte,Opaque,8,12,70.5808,10.7966,0,0,2.4994,1.083,3.5824,0,6.4209,8.3924,0,0,0,0,0.0348,0,0,0,0,0,0,0.1018,0,0,0,0,0,0.0903,0,0,0
3333,Coleman Brown Black,Black,Matte,Opaque,8,10,67.9737,8.6392,0,0,3.847,1.678,5.525,0,0.0601,11.8906,0,0,1.8543,0,0.0129,0,0,0,0,0,0,4.0104,0,0,0,0,0,0.0337,0,0,0
3337,Haze 3-1,Green,Glossy,Semi-opaque,10,10,63.2653,7.1931,1.7673,0,3.8263,1.9928,5.8191,0,2.627,10.0259,0,0,3.3666,0,0.0032,0,0,0,0,0,0,0.5036,0,0,1.2085,0,0,2.8184,0,0,1.402
3338,Haze 3-2,Blue,Glossy,Semi-opaque,10,10,62.9855,7.1612,1.7595,0,3.8094,1.984,5.7934,0,2.6153,9.9816,0,0,3.3517,0,0.0032,0,0,0,0,0,0,0.9436,0,0,1.2032,0,0,2.8059,0,0,1.3958
3339,Haze 3-3,Blue,Glossy,Semi-opaque,10,10,62.7082,7.1297,1.7518,0,3.7926,1.9753,5.7679,0,2.6038,9.9376,0,0,3.337,0,0.0032,0,0,0,0,0,0,1.3797,0,0,1.1979,0,0,2.7935,0,0,1.3896
3340,Haze 3-4,Iron,Glossy,Semi-opaque,10,10,62.4334,7.0985,1.7441,0,3.776,1.9666,5.7426,0,2.5924,9.8941,0,0,3.3223,0,0.0032,0,0,0,0,0,0,1.812,0,0,1.1927,0,0,2.7813,0,0,1.3835
3341,Haze 3-5,Iron,Glossy,Semi-opaque,10,10,62.1609,7.0675,1.7365,0,3.7595,1.958,5.7175,0,2.5811,9.8509,0,0,3.3078,0,0.0032,0,0,0,0,0,0,2.2405,0,0,1.1875,0,0,2.7692,0,0,1.3775
3342,Haze 3-6,Green,Glossy,Semi-opaque,10,10,63.2355,7.1897,1.7665,0,3.8245,1.9919,5.8164,0,2.6257,10.0212,0,0,3.365,0,0.0032,0,0,0.491,0,0,0,0.0594,0,0,1.208,0,0,2.817,0,0,1.4013
3343,Haze 3-7,Green,Glossy,Semi-opaque,10,10,62.9266,7.1545,1.7579,0,3.8058,1.9821,5.788,0,2.6129,9.9722,0,0,3.3486,0,0.0032,0,0,0.9772,0,0,0,0.0592,0,0,1.2021,0,0,2.8033,0,0,1.3945
3344,Haze 3-8,Glaze,Glossy,Semi-opaque,10,10,62.6206,7.1198,1.7493,0,3.7873,1.9725,5.7598,0,2.6002,9.9237,0,0,3.3323,0,0.0032,0,0,1.4587,0,0,0,0.0589,0,0,1.1962,0,0,2.7896,0,0,1.3877
3345,Haze 3-9,Glaze,Glossy,Semi-opaque,10,10,62.3176,7.0853,1.7409,0,3.769,1.963,5.732,0,2.5876,9.8757,0,0,3.3162,0,0.0032,0,0,1.9355,0,0,0,0.0586,0,0,1.1904,0,0,2.7761,0,0,1.381
3346,Haze 3-10,Glaze,Glossy,Semi-opaque,10,10,62.0175,7.0512,1.7325,0,3.7509,1.9535,5.7044,0,2.5752,9.8282,0,0,3.3002,0,0.0032,0,0,2.4077,0,0,0,0.0583,0,0,1.1847,0,0,2.7628,0,0,1.3743
3347,Haze 3-11,Blue,Glossy,Semi-opaque,10,10,63.5516,7.2256,1.7753,0,3.8436,2.0018,5.8455,0,2.6389,10.0713,0,0,3.3818,0,0.0032,0,0,0,0,0,0,0.9521,0.3153,0,0,0,0,2.8311,0,0,1.4083
3348,Haze 3-12,Blue,Glossy,Semi-opaque,10,10,63.3519,7.2029,1.7698,0,3.8316,1.9955,5.8271,0,2.6306,10.0396,0,0,3.3712,0,0.0032,0,0,0,0,0,0,0.9491,0.6286,0,0,0,0,2.8222,0,0,1.4039
3349,Haze 3-13,Blue,Glossy,Semi-opaque,10,10,63.1534,7.1803,1.7642,0,3.8196,1.9893,5.8088,0,2.6223,10.0082,0,0,3.3606,0,0.0032,0,0,0,0,0,0,0.9461,0.9399,0,0,0,0,2.8134,0,0,1.3995
3350,Haze 3-14,Blue,Glossy,Semi-opaque,10,10,62.9561,7.1579,1.7587,0,3.8076,1.9831,5.7907,0,2.6141,9.9769,0,0,3.3501,0,0.0032,0,0,0,0,0,0,0.9432,1.2493,0,0,0,0,2.8046,0,0,1.3951
3351,Haze 3-15,Blue,Glossy,Semi-opaque,10,10,62.7601,7.1356,1.7532,0,3.7958,1.9769,5.7727,0,2.606,9.9458,0,0,3.3397,0,0.0032,0,0,0,0,0,0,0.9402,1.5568,0,0,0,0,2.7959,0,0,1.3908
3352,Haze 3-16,Blue,Glossy,Semi-opaque,10,10,63.8364,7.258,1.7833,0,3.8609,2.0108,5.8717,0,2.6507,10.1164,0,0,3.397,0,0.0032,0,0,0,0,0,0,0.5082,0.3167,0,0,0,0,2.8438,0,0,1.4146
3353,Haze 3-17,Blue,Glossy,Semi-opaque,10,10,63.6349,7.2351,1.7777,0,3.8487,2.0044,5.8531,0,2.6423,10.0845,0,0,3.3863,0,0.0032,0,0,0,0,0,0,0.5066,0.6314,0,0,0,0,2.8348,0,0,1.4102
