Repository: derekphilipau/glazy-data

# glazy-data
Public data from the Glazy database

## About

The Glazy database of ceramic recipes was originally seeded with data from [Linda Arbuckle's](http://lindaarbuckle.com)  [GlazeChem database](http://lindaarbuckle.com/arbuckle_handouts.html), John Sankey's [glaze database](http://www.johnsankey.ca/glazedata.html) (which is based on the extensive work by [Alisa Clausen](https://glazy.org/u/alisaclausen)), and [Louis Katz's](http://www.louiskatz.net) [Hyperglaze database](http://falcon.tamucc.edu/~lkatz/allglazes.txt).

This repository intends to continue the tradition of making recipes publicly available.  This archived data only includes publicly shared recipes and materials.

File: glazy-data-glazes-simplified-20201210.csv (part 12 of 47)
id,name,material_type_concatenated,surface_type,transparency_type,from_orton_cone,to_orton_cone,SiO2_percent_mol,Al2O3_percent_mol,B2O3_percent_mol,Li2O_percent_mol,K2O_percent_mol,Na2O_percent_mol,KNaO_percent_mol,BeO_percent_mol,MgO_percent_mol,CaO_percent_mol,SrO_percent_mol,BaO_percent_mol,ZnO_percent_mol,PbO_percent_mol,P2O5_percent_mol,F_percent_mol,V2O5_percent_mol,Cr2O3_percent_mol,MnO_percent_mol,MnO2_percent_mol,FeO_percent_mol,Fe2O3_percent_mol,CoO_percent_mol,NiO_percent_mol,CuO_percent_mol,Cu2O_percent_mol,CdO_percent_mol,TiO2_percent_mol,ZrO_percent_mol,ZrO2_percent_mol,SnO2_percent_mol
3354,Haze 3-18,Blue,Glossy,Semi-opaque,10,10,63.4346,7.2123,1.7721,0,3.8366,1.9981,5.8347,0,2.634,10.0527,0,0,3.3756,0,0.0032,0,0,0,0,0,0,0.505,0.9441,0,0,0,0,2.8259,0,0,1.4057
3355,Haze 3-19,Blue,Glossy,Semi-opaque,10,10,63.2356,7.1897,1.7665,0,3.8245,1.9919,5.8164,0,2.6257,10.0212,0,0,3.365,0,0.0032,0,0,0,0,0,0,0.5034,1.2549,0,0,0,0,2.817,0,0,1.4013
3356,Haze 3-20,Blue,Glossy,Semi-opaque,10,10,63.0379,7.1672,1.761,0,3.8126,1.9856,5.7982,0,2.6175,9.9899,0,0,3.3545,0,0.0032,0,0,0,0,0,0,0.5018,1.5637,0,0,0,0,2.8082,0,0,1.3969
3357,Haze 4-1,Yellow,Glossy,Semi-opaque,10,10,63.1878,7.1842,1.7652,0,3.8216,1.9904,5.812,0,2.6237,10.0136,0,0,3.3625,0,0.0032,0,0,0,0,0,0,0.1518,0,0,0,0,0,4.4956,0,0,1.4003
3358,Haze 4-2,Yellow,Glossy,Semi-opaque,10,10,62.0869,7.0591,1.7344,0,3.7551,1.9557,5.7107,0,2.578,9.8392,0,0,3.3039,0,0.0032,0,0,0,0,0,0,0.24,0,0,0,0,0,6.0687,0,0,1.3759
3359,Haze 4-3,Yellow,Glossy,Semi-opaque,10,10,61.0238,6.9382,1.7047,0,3.6908,1.9222,5.613,0,2.5339,9.6707,0,0,3.2473,0,0.0031,0,0,0,0,0,0,0.3252,0,0,0,0,0,7.5879,0,0,1.3523
3360,Haze 4-4,Yellow,Glossy,Semi-opaque,10,10,59.9964,6.8214,1.676,0,3.6286,1.8898,5.5185,0,2.4912,9.5079,0,0,3.1926,0,0.003,0,0,0,0,0,0,0.4075,0,0,0,0,0,9.0559,0,0,1.3295
3361,Haze 4-5,Yellow,Glossy,Semi-opaque,10,10,59.003,6.7085,1.6483,0,3.5685,1.8585,5.4271,0,2.45,9.3504,0,0,3.1398,0,0.003,0,0,0,0,0,0,0.487,0,0,0,0,0,10.4754,0,0,1.3075
3362,Haze 4-6,Glaze,Glossy,Semi-opaque,10,10,62.6321,7.1211,1.7496,0,3.788,1.9729,5.7609,0,2.6007,9.9256,0,0,3.3329,0,0.0032,0,0,0,0,0,0,1.0299,0,0,0,0,0,4.4561,0,0,1.388
3363,Haze 4-7,Glaze,Glossy,Semi-opaque,10,10,61.5504,6.9981,1.7194,0,3.7226,1.9388,5.6614,0,2.5558,9.7541,0,0,3.2753,0,0.0031,0,0,0,0,0,0,1.1022,0,0,0,0,0,6.0162,0,0,1.364
3364,Haze 4-8,Glaze,Glossy,Semi-opaque,10,10,60.5053,6.8793,1.6902,0,3.6594,1.9059,5.5653,0,2.5124,9.5885,0,0,3.2197,0,0.0031,0,0,0,0,0,0,1.172,0,0,0,0,0,7.5234,0,0,1.3408
3365,Haze 4-9,Glaze,Glossy,Semi-opaque,10,10,59.4952,6.7644,1.662,0,3.5983,1.874,5.4724,0,2.4704,9.4284,0,0,3.166,0,0.003,0,0,0,0,0,0,1.2395,0,0,0,0,0,8.9803,0,0,1.3184
3366,Haze 4-10,Glaze,Glossy,Semi-opaque,10,10,58.5182,6.6533,1.6347,0,3.5392,1.8433,5.3825,0,2.4299,9.2736,0,0,3.114,0,0.003,0,0,0,0,0,0,1.3047,0,0,0,0,0,10.3893,0,0,1.2968
3367,Transparent - BG1 C/6 Gold/Brown,Iron,Glossy,Transparent,6,6,62.1868,6.729,0,0,1.2535,3.0201,4.2735,0,4.3075,15.6262,0,0,3.8297,0,0.0069,0,0,0,0,0,0,3.0225,0,0,0,0,0,0.0178,0,0,0
3368,Transparent - T12 C/6  Tan,Iron,Glossy,Transparent,6,6,67.1275,7.5049,0,3.8984,5.6806,0.0744,5.7549,0,0.0823,10.0514,0,0,4.3913,0,0.0079,0,0,0,0,0,0.5188,0.6421,0,0,0,0,0,0.0204,0,0,0
3369,Transparent - T12 C/6 Reddish Tan,Iron,Glossy,Transparent,6,6,66.3912,7.4226,0,3.8556,5.6183,0.0735,5.6918,0,0.0814,9.9412,0,0,4.3432,0,0.0078,0,0,0,0,0,1.0263,1.2188,0,0,0,0,0,0.0202,0,0,0
3370,Transparent - T12 C/6 Almost Black,Iron,Glossy,Transparent,6,6,63.6007,7.1106,0,3.6936,5.3821,0.0705,5.4526,0,0.078,9.5233,0,0,4.1606,0,0.0074,0,0,0,0,0,2.9494,3.4045,0,0,0,0,0,0.0194,0,0,0
3371,Transparent - T12 C/6 Reddish Brown,Iron,Glossy,Transparent,6,6,64.7449,7.2385,0,3.76,5.4789,0.0717,5.5507,0,0.0794,9.6946,0,0,4.2355,0,0.0076,0,0,0,0,0,0,2.511,0,0,0,0,0,2.1779,0,0,0
3372,GA 5 Cone 6 Straw,Glaze,Glossy,Transparent,6,6,60.0661,5.4862,6.3261,3.2625,0.0549,3.1794,3.2343,0,4.8324,14.4256,0,0,0,0,0.0274,0,0,0,0,0,0,0.8848,0,0,1.3833,0,0,0.0713,0,0,0
3373,GA 8 Cone 6 Green Breaking Ochre,Green,Glossy,Transparent,6,6,56.6858,6.4991,7.8175,1.1275,0.3275,3.9484,4.2759,0,5.3887,14.663,0.0692,0,0,0,0.0298,0,0,0,0,0,0,0.6796,0,0,0.502,0,0,0.2043,0,0,2.0576
3374,GA 20 Cone 6 Lewings SC40E Blue Gray,Glaze,Glossy,Transparent,6,6,64.8087,5.4844,6.1717,0,1.6795,3.9413,5.6209,0,1.4728,16.3075,0,0,0,0,0.0125,0,0,0,0,0,0,0.0891,0,0,0,0,0,0.0325,0,0,0
3375,GA 20 Cone 6 Lewings SC40E Red,Red - Stain,Glossy,Transparent,6,6,64.8087,5.4844,6.1717,0,1.6795,3.9413,5.6209,0,1.4728,16.3075,0,0,0,0,0.0125,0,0,0,0,0,0,0.0891,0,0,0,0,0,0.0325,0,0,0
3376,GA 20 Cone 6 Lewings SC40E Blue,Blue - Stain,Glossy,Transparent,6,6,63.4022,5.3653,6.0378,0,1.6431,3.8558,5.4989,0,1.4408,15.9536,0,0,0,0,0.0122,0,0,0,0,0,0,0.1708,0.5669,0,0,0,0,1.5515,0,0,0
3377,Temmoku Sugar Maples Cone 6,Iron - Tenmoku,Glossy,Semi-opaque,6,6,69.4349,7.7533,1.1355,0,3.1236,1.6729,4.7965,0,0.3948,12.5035,0.014,0,0,0,0.013,0,0,0,0,0,0,3.9206,0,0,0,0,0,0.0338,0,0,0
3378,Gloria's Dark Green Cone 6 Sugar Maples,Green - Copper,Glossy,Semi-opaque,6,6,45.1572,6.0007,2.8607,0,1.2047,4.4161,5.6208,0,0.9246,17.6448,13.1208,0,0,0,0,0,0,0,0,0,0,0.0494,0,0,5.1499,0,0,0,0,3.4712,0
3379,Blue Spruce Cone 6 Sugar Maples,Blue,Satin,Opaque,6,6,62.2816,7.2165,2.1712,0,1.2454,3.3664,4.6118,0,10.5527,7.3406,0.0268,0,0,0,0.009,0,0,0,0,0,0,0.2522,1.0377,0,0.999,0,0,3.5009,0,0,0
3380,Nutmeg Shino Cone 6 Sugar Maples,Shino,Satin,Opaque,6,6,62.4783,8.8582,1.5052,4.1682,0.1651,0.8279,0.993,0,8.6111,10.1747,0,0,0,0,0,0,0,0,0,0,0,0.8296,0,0,0,0,0,0.2336,0,0,2.1479
3381,Faux Celadon Cone 6 Sugar Maples,Glaze,Satin,Translucent,6,6,69.0895,6.2335,0,0,1.4419,3.4702,4.9121,0,2.1891,8.6924,0,0,1.9721,0,0,0,0,0,0,0,0,0.0177,0,0,1.6238,0,0,0.0161,0,5.2537,0
3382,Hansen Clear GA12 Cone 6 Mottled blue,Blue,Satin,Translucent,6,6,65.4706,6.7123,4.1754,0,1.3827,2.7109,4.0936,0,0.0323,15.4661,0,0,0,0,0.0231,0,0,0,0,0,0,0.2629,0.1568,0,0,0,0,3.6069,0,0,0
3383,Hansen Clear GA12 Cone 6 Lt. Blue,Blue,Satin,Translucent,6,6,67.7536,6.9463,4.321,0,1.4309,2.8054,4.2363,0,0.0334,16.0054,0,0,0,0,0.0239,0,0,0,0,0,0,0.0702,0.5477,0,0,0,0,0.0621,0,0,0
3384,Satin Matt Cone 6 Lt. Green GA23,Green - Copper,Satin,Translucent,6,6,54.7168,10.4941,2.6842,6.2012,1.5314,5.3224,6.8538,0,0.8377,11.1736,0.0332,0,0,0,0.0168,0,0,0,0,0,0,0.0627,0,0,1.1875,0,0,5.7386,0,0,0
3385,Satin Matt Cone 6 Lt. Blue-Green GA23,Blue,Satin,Translucent,6,6,55.0309,10.5543,2.6996,6.2367,1.5401,5.353,6.8931,0,0.8425,11.2377,0.0334,0,0,0,0.0169,0,0,0,0,0,0,0.0631,0.6203,0,0,0,0,5.7715,0,0,0
3386,Satin Matt Cone 6 Rusty Bronze GA23,Iron,Satin,Translucent,6,6,54.6503,10.4813,2.6809,6.1936,1.5295,5.316,6.8455,0,0.8367,11.16,0.0331,0,0,0,0.0168,0,0,0,0,0,0,1.3703,0,0,0,0,0,5.7316,0,0,0
3387,Brilliant Shiny Cobalt Blue Cone 6 GA24,Blue,Satin,Translucent,6,6,68.9584,8.4587,1.8935,0,1.4483,3.8013,5.2496,0,1.6671,7.8297,0.0234,0,4.1329,0,0.0111,0,0,0,0,0,0,0.0704,1.6762,0,0,0,0,0.0288,0,0,0
3388,Ron Roy Black Glossy Cone 6,Black,Glossy,Opaque,6,6,68.9598,6.5313,5.4722,0,1.5353,3.4855,5.0208,0,2.6001,7.3252,0,0,0,0,0.0198,0,0,0,0,0,0,3.4859,0.5336,0,0,0,0,0.0514,0,0,0
3389,CC Blue Semi-Gloss Cone 6,Blue,Glossy,Opaque,6,6,61.527,6.8801,2.7523,0,3.3206,2.0478,5.3684,0,6.1311,8.707,0.034,0,4.2157,0,0.0065,0,0,0,0,0,0,0.0666,2.1373,0,2.1568,0,0,0.017,0,0,0
3390,Turquoise Matt Cone 6,Blue,Matte,Opaque,6,6,61.8767,12.093,0,2.9316,2.2544,7.1903,9.4448,0,0.3033,0.6326,10.1971,0,0,0,0,0,0,0,0,0,0,0.1253,0,0,2.3204,0,0,0.0754,0,0,0
3391,Blue Hare's Fur Cone 6,Blue,Glossy,Translucent,6,6,63.1941,9.2597,6.6458,0,1.618,6.3573,7.9752,0,1.9538,8.1784,0.0821,0,0,0,0.0067,0,0,0,0,0,0,0.9631,0.9051,0,0,0,0,0.836,0,0,0
3392,Transparent Dark Green Glossy Cone 6,Green - Copper,Glossy,Translucent,6,6,59.9132,9.5738,2.4163,0,1.6814,4.2475,5.9289,0,0.7704,17.5782,0.0299,0,0,0,0,0,0,0,0,0,0,0.5409,0,0,3.088,0,0,0.1605,0,0,0
3393,Blue-Green Matt,Blue,Matte,Opaque,6,6,58.2348,11.29,0,0,1.7024,4.0494,5.7517,0,0.104,14.6257,0,0,7.3966,0,0.0207,0,0,0,0,0,0,0.1941,0.6327,0,0,0,0,1.7498,0,0,0
3394,Jen's Juicy Fruit Variation (Red Matte),Red,Matte,Opaque,6,6,50.2712,9.5701,2.0187,7.8231,1.5492,10.4385,11.9878,0,0.649,9.7793,0.0249,0,0,0,0.0117,0,0,0,0,0,0,3.8426,0,0,0,0,0,4.0217,0,0,0
3395,Jen's Juicy Fruit Variation (Red Matte),Red - Stain,Matte,Opaque,6,6,52.2531,9.9474,2.0983,8.1315,1.6103,10.8501,12.4604,0,0.6746,10.1648,0.0259,0,0,0,0.0121,0,0,0,0,0,0,0.0517,0,0,0,0,0,4.1802,0,0,0
3397,Blue Green/Copper Red,Green,Satin,Translucent,6,6,63.1984,7.2714,2.8675,0,1.5396,4.7683,6.3079,0,1.7403,13.2965,0,0,3.4268,0,0.0076,0,0,0,0,0,0,0.0273,0,0,0.8725,0,0,0.0198,0,0,0.964
3400,Ron Roy High Calcium Semimatte Base 2,Glaze,Matte - Semi,Translucent,6,6,59.7245,8.6099,4.6368,0,0.1849,1.7217,1.9066,0,0.0507,17.9356,0,0,0,0,0.0318,0,0,0,0,0,0,0.3151,0,0,2.5109,0,0,4.2781,0,0,0
3401,Ron Roy Spearmint,Green,Glossy,Translucent,6,6,60.0259,8.6533,4.6602,0,0.1858,1.7304,1.9162,0,0.051,18.0262,0,0,0,0,0.032,0,0,0,0,0,0,0.3166,0,0,2.0189,0,0,4.2997,0,0,0
3402,Ron Roy Zinc Semi-matte Sea Green,Green,Matte - Semi,Opaque,6,6,67.428,7.5096,0,0,1.1337,3.6019,4.7356,0,0.0727,7.3724,0,0,7.7597,0,0.0116,0,0,0,0,0,0,0.2791,0.531,0,0,0,0,4.3004,0,0,0
3404,Blue Green Sugar Maples,Blue,Glossy,Transparent,6,6,64.1699,7.0856,2.8007,0,1.3109,4.5569,5.8678,0,1.7306,12.9388,0,0,3.4326,0,0.0074,0,0,0,0,0,0,0.0581,0,0,0.878,0,0,0.0194,0,0,1.0111
3405,Oribe Green Sugar Maples,Green - Oribe,Glossy,Semi-opaque,6,6,61.9722,7.1698,0,0,2.4514,1.1749,3.6264,0,0.0924,17.1734,0,0,6.959,0,0.0156,0,0,0,0,0,0,0.0858,0,0,2.8651,0,0,0.0405,0,0,0
3406,Hansen Clear GA12 Darker Green,Green - Copper,Glossy,Transparent,6,6,66.8351,6.9733,4.183,0,1.3987,2.7773,4.1759,0,0.0952,15.5169,0,0,0,0,0.0231,0,0,0,0,0,0,0.0957,0,0,2.0416,0,0,0.0601,0,0,0
3407,Carmen's Turquoise,Turquoise,Satin,Opaque,6,6,57.7335,12.3454,0,0,2.0682,6.6566,8.7247,0,0.2369,2.0674,16.015,0,0,0,0.0122,0,0,0,0,0,0,0.109,0,0,2.7242,0,0,0.0317,0,0,0
3408,Red Orange,"Iron - Kaki, Tomato Red",Matte - Semi,Opaque,6,6,59.1516,6.4415,0,3.4002,1.2906,3.1185,4.4091,0,8.34,10.0735,0,0,0,0,2.7837,0,0,0,0,0,3.4053,1.9831,0,0,0,0,0,0.0119,0,0,0
3409,DJ's Perfect Purple,Purple,Matte - Semi,Opaque,6,6,47.9849,8.58,4.4075,0,1.016,4.9882,6.0042,0,0.2122,24.068,0,0,0,0,0,0,0,0.0125,0,0,0,2.9521,0.7981,0,0,0,0,0.2567,0,0,4.724
3410,Pete Pinnell Green Black,Green,Matte - Semi,Opaque,6,6,59.1117,12.8573,0.9963,5.0932,1.0305,3.7439,4.7744,0,0.0724,1.3612,8.4247,0,0,0,0.0154,0,0,0,0,0,0,0.0527,0,0,2.8272,0,0,4.4136,0,0,0
3416,Coleman Tenmoku,Iron - Tenmoku,Glossy,Opaque,10,10,76.8313,7.7824,0,0,3.5483,1.6916,5.2398,0,0.0175,7.1823,0,0,0,0,0,0,0,0,0,0,0,2.9423,0,0,0,0,0,0.0044,0,0,0
3417,Coleman Jet Black Shiny with Metallic Spots,Black - Glossy,Glossy,Opaque,10,10,65.4143,9.973,0,0,4.7402,2.0685,6.8088,0,0.0694,12.2459,0,0,0,0,0.0125,0,0,0.398,0,2.052,0,1.2675,1.726,0,0,0,0,0.0326,0,0,0
3438,Chalke Cryolite,Glaze,Matte,Opaque,6,8,7.8643,5.5498,0.6972,0,0.0341,15.9379,15.972,0,3.6307,0.6081,0,0.5967,0,0,0,63.1338,0,0,0,0,0,0.0173,0,0,0,0,0,0.0022,0,1.928,0
3439,John Britt's Aventurine,Iron,Glossy,Opaque,6,8,50.6575,2.8334,1.8534,7.519,1.6431,10.9313,12.5743,0,0.05,4.507,0,0,0,0,0,0,0,0,0,0,0,20.0053,0,0,0,0,0,0,0,0,0
3443,Scotchie Textured,Blue - Cobalt,Matte,Opaque,6,8,5.5394,2.8747,0,0,0.9232,5.852,6.7752,0,0,45.9855,0,0.1211,0,0,13.7954,23.4012,0,0,0,0,0,0,1.5074,0,0,0,0,0,0,0,0
3444,John Britt's Oil Spot,Iron - Oil Spot,Glossy - Semi,Opaque,8,8,72.1369,9.3775,0,0,0,6.9475,6.9475,0,1.5206,4.3191,0,0,0,0,0,0,0,0,0,0,0,3.0258,2.6726,0,0,0,0,0,0,0,0
3449,John's Beads,"White, Off-White",Glossy,Opaque,6,6,56.387,12.8039,0,0,2.6447,8.5083,11.153,0,17.1403,0.6817,0,0,1.7602,0,0,0,0,0,0,0,0,0.0471,0,0,0,0,0,0.0269,0,0,0
3453,David Leach Yellow Celadon,Iron - Celadon - Yellow,Satin,Semi-opaque,9,10,74.2794,5.291,0,0,2.1254,1.0132,3.1386,0,6.461,9.6075,0,0,0,0,0,0,0,0,0,0,0,1.2199,0,0,0,0,0,0.0026,0,0,0
3454,David Leach Talc Dolomite Glaze,Matte,Satin,Semi-opaque,9,10,61.4844,11.6753,0,0,3.3182,1.5819,4.9001,0,12.2787,9.0518,0,0,0,0,0.5951,0,0,0,0,0,0,0.0103,0,0,0,0,0,0.0041,0,0,0
3465,Simple Clear,Clear,Glossy,Transparent,9,12,75.2326,7.9437,0,0,2.1237,0.9024,3.0261,0,0.1111,13.6132,0,0,0,0,0,0,0,0,0,0,0,0.066,0,0,0,0,0,0.0073,0,0,0
3488,John Post's Tomato Red,"Iron - Kaki, Tomato Red",Satin,Opaque,6,6,58.8731,9.2845,2.472,0,0.8492,3.8466,4.6957,0,5.2077,13.6312,0,0,0,0,1.6254,0,0,0,0,0,0,4.1406,0,0,0,0,0,0.0697,0,0,0
3489,Post's Floating Blue,Blue,Glossy,Opaque,6,6,61.5847,6.6952,4.7225,0,1.6764,3.0883,4.7647,0,6.5088,11.4802,0,0,0,0,0.0205,0,0,0,0,0,0,0.0611,0.6767,0.3315,0,0,0,3.1541,0,0,0
3491,Jen's Juicy Fruit Variation Base,Clear,Matte - Semi,Translucent,6,6,52.5185,9.9007,2.2944,8.1265,1.6347,10.8657,12.5004,0,0.6151,9.7763,0,0,0,0,0.0163,0,0,0,0,0,0,0.0667,0,0,0,0,0,4.1851,0,0,0
3493,John Post's Calcium Matte 7,Matte,Matte,Translucent,6,6,64.6328,10.5274,1.2684,0,1.2802,4.1802,5.4604,0,0.2555,14.4574,0,0,0,0,0,0,0,0,0,0,0,0.1533,0,0,0,0,0,3.2448,0,0,0
3494,Glossy Base 1 #17,Clear,Glossy,Translucent,6,6,64.2236,6.9821,4.9248,0,1.7482,3.2206,4.9688,0,6.7877,11.9721,0,0,0,0,0.0214,0,0,0,0,0,0,0.0637,0,0,0,0,0,0.0557,0,0,0
3498,Translucent Base 4 (Val Cushing V.C. Celadon) (variation) (variation),Clear,Satin,Translucent,5,6,66.7644,8.9251,0,0,1.4972,4.7877,6.2849,0,0.0893,5.2084,0,0,10.9779,0,0.0101,0,0,0,0,0,0,0.045,0,0,1.6688,0,0,0.0262,0,0,0
3500,Tenmoku with Rice Straw Ash,Iron - Tenmoku,Glossy,Opaque,9,10,70.1281,7.2997,0,0,4.6305,2.1751,6.8056,0,0.1832,12.8714,0,0,0,0,0.023,0,0,0,0,0,0,2.6834,0,0,0,0,0,0.0056,0,0,0
3508,Simple Clear + RIO 2%,Iron - Celadon,Glossy,Transparent,9,12,74.6517,7.8824,0,0,2.1073,0.8955,3.0028,0,0.1103,13.5081,0,0,0,0,0,0,0,0,0,0,0,0.8377,0,0,0,0,0,0.0072,0,0,0
3509,Simple Clear + RIO 1.8% CoO 0.2%,Blue - Cobalt,Glossy,Transparent,9,12,74.5887,7.8757,0,0,2.1055,0.8947,3.0002,0,0.1102,13.4967,0,0,0,0,0,0,0,0,0,0,0,0.7598,0.1616,0,0,0,0,0.0072,0,0,0
3510,Simple Clear + RIO 1.8% MnO2 0.2%,Iron - Celadon,Glossy,Transparent,9,12,74.6125,7.8782,0,0,2.1062,0.895,3.0012,0,0.1102,13.501,0,0,0,0,0,0,0,0,0,0.1297,0,0.76,0,0,0,0,0,0.0072,0,0,0
3511,Simple Clear + RIO 1.6% MnO2 0.4%,Iron - Celadon,Glossy,Transparent,9,12,74.5733,7.8741,0,0,2.1051,0.8945,2.9996,0,0.1101,13.4939,0,0,0,0,0,0,0,0,0,0.2592,0,0.6825,0,0,0,0,0,0.0072,0,0,0
3512,Simple Clear + RIO 1.6% MnO2 0.2% CoO 0.2%,Blue - Cobalt,Glossy,Transparent,9,12,74.5495,7.8716,0,0,2.1044,0.8942,2.9987,0,0.1101,13.4896,0,0,0,0,0,0,0,0,0,0.1296,0,0.6823,0.1615,0,0,0,0,0.0072,0,0,0
3513,Simple Clear + RIO 1.6% CoO 0.4%,Blue - Cobalt,Glossy,Transparent,9,12,74.5258,7.8691,0,0,2.1037,0.894,2.9977,0,0.1101,13.4853,0,0,0,0,0,0,0,0,0,0,0,0.6821,0.3229,0,0,0,0,0.0072,0,0,0
3514,Simple Clear + RIO 1.4% MnO2 0.6%,Iron - Celadon,Glossy,Transparent,9,12,74.5342,7.87,0,0,2.104,0.8941,2.998,0,0.1101,13.4868,0,0,0,0,0,0,0,0,0,0.3886,0,0.605,0,0,0,0,0,0.0072,0,0,0
3515,Simple Clear + RIO 1.4% MnO2 0.4% CoO 0.2%,Blue - Cobalt,Glossy,Transparent,9,12,74.5105,7.8674,0,0,2.1033,0.8938,2.9971,0,0.1101,13.4825,0,0,0,0,0,0,0,0,0,0.259,0,0.6048,0.1614,0,0,0,0,0.0072,0,0,0
3516,Simple Clear + RIO 1.4% MnO2 0.2% CoO 0.4%,Blue - Cobalt,Glossy,Transparent,9,12,74.4867,7.8649,0,0,2.1026,0.8935,2.9961,0,0.11,13.4782,0,0,0,0,0,0,0,0,0,0.1295,0,0.6047,0.3227,0,0,0,0,0.0072,0,0,0
3517,Simple Clear + RIO 1.4% CoO 0.6%,Blue - Cobalt,Glossy,Transparent,9,12,74.463,7.8624,0,0,2.102,0.8932,2.9952,0,0.11,13.4739,0,0,0,0,0,0,0,0,0,0,0,0.6045,0.4839,0,0,0,0,0.0072,0,0,0
3518,Simple Clear + RIO 1.2% MnO2 0.8%,Iron - Celadon,Glossy,Transparent,9,12,74.4952,7.8658,0,0,2.1029,0.8936,2.9965,0,0.11,13.4797,0,0,0,0,0,0,0,0,0,0.5179,0,0.5277,0,0,0,0,0,0.0072,0,0,0
3519,Simple Clear + RIO 1.2% MnO2 0.6% CoO 0.2%,Blue - Cobalt,Glossy,Transparent,9,12,74.4714,7.8633,0,0,2.1022,0.8933,2.9955,0,0.11,13.4754,0,0,0,0,0,0,0,0,0,0.3883,0,0.5275,0.1613,0,0,0,0,0.0072,0,0,0
3520,Simple Clear + RIO 1.2% MnO2 0.4% CoO 0.4%,Blue - Cobalt,Glossy,Transparent,9,12,74.4477,7.8608,0,0,2.1015,0.893,2.9946,0,0.11,13.4711,0,0,0,0,0,0,0,0,0,0.2588,0,0.5273,0.3225,0,0,0,0,0.0072,0,0,0
3521,Simple Clear + RIO 1.2% MnO2 0.2% CoO 0.6%,Blue - Cobalt,Glossy,Transparent,9,12,74.424,7.8583,0,0,2.1009,0.8927,2.9936,0,0.1099,13.4669,0,0,0,0,0,0,0,0,0,0.1294,0,0.5272,0.4836,0,0,0,0,0.0072,0,0,0
3522,Simple Clear + RIO 1.2% CoO 0.8%,Blue - Cobalt,Glossy,Transparent,9,12,74.4003,7.8558,0,0,2.1002,0.8925,2.9927,0,0.1099,13.4626,0,0,0,0,0,0,0,0,0,0,0,0.527,0.6447,0,0,0,0,0.0072,0,0,0
3523,Simple Clear + RIO 1% MnO2 1%,Iron - Celadon,Glossy,Transparent,9,12,74.4561,7.8617,0,0,2.1018,0.8931,2.9949,0,0.11,13.4727,0,0,0,0,0,0,0,0,0,0.647,0,0.4504,0,0,0,0,0,0.0072,0,0,0
3524,Simple Clear + RIO 1% MnO2 0.8% CoO 0.2%,Blue - Cobalt,Glossy,Transparent,9,12,74.4324,7.8592,0,0,2.1011,0.8928,2.994,0,0.1099,13.4684,0,0,0,0,0,0,0,0,0,0.5175,0,0.4502,0.1612,0,0,0,0,0.0072,0,0,0
3525,Simple Clear + RIO 1% MnO2 0.6% CoO 0.4%,Blue - Cobalt,Glossy,Transparent,9,12,74.4087,7.8567,0,0,2.1004,0.8926,2.993,0,0.1099,13.4641,0,0,0,0,0,0,0,0,0,0.388,0,0.4501,0.3224,0,0,0,0,0.0072,0,0,0
3526,Simple Clear + RIO 1% MnO2 0.4% CoO 0.6%,Blue - Cobalt,Glossy,Transparent,9,12,74.385,7.8542,0,0,2.0998,0.8923,2.992,0,0.1099,13.4598,0,0,0,0,0,0,0,0,0,0.2586,0,0.4499,0.4834,0,0,0,0,0.0072,0,0,0
3527,Simple Clear + RIO 1% MnO2 0.2% CoO 0.8%,Blue - Cobalt,Glossy,Transparent,9,12,74.3613,7.8517,0,0,2.0991,0.892,2.9911,0,0.1098,13.4555,0,0,0,0,0,0,0,0,0,0.1292,0,0.4498,0.6443,0,0,0,0,0.0072,0,0,0
3528,Simple Clear + RIO 1% CoO 1%,Blue - Cobalt,Glossy,Transparent,9,12,74.3377,7.8492,0,0,2.0984,0.8917,2.9901,0,0.1098,13.4512,0,0,0,0,0,0,0,0,0,0,0,0.4496,0.8051,0,0,0,0,0.0072,0,0,0
3531,Simple Clear + RIO 0.8% MnO2 1.2%,Iron - Celadon,Glossy,Transparent,9,12,74.4172,7.8576,0,0,2.1007,0.8927,2.9933,0,0.1099,13.4656,0,0,0,0,0,0,0,0,0,0.776,0,0.3732,0,0,0,0,0,0.0072,0,0,0
3532,Simple Clear + RIO 0.8% MnO2 1.0% CoO 0.2%,Blue - Cobalt,Glossy,Transparent,9,12,74.3935,7.8551,0,0,2.1,0.8924,2.9924,0,0.1099,13.4613,0,0,0,0,0,0,0,0,0,0.6465,0,0.373,0.1611,0,0,0,0,0.0072,0,0,0
3533,Simple Clear + RIO 0.8% MnO2 0.8% CoO 0.4%,Blue - Cobalt,Glossy,Transparent,9,12,74.3698,7.8526,0,0,2.0993,0.8921,2.9914,0,0.1098,13.457,0,0,0,0,0,0,0,0,0,0.517,0,0.3729,0.3222,0,0,0,0,0.0072,0,0,0
3534,Simple Clear + RIO 0.8% MnO2 0.6% CoO 0.6%,Blue - Cobalt,Glossy,Transparent,9,12,74.3461,7.8501,0,0,2.0987,0.8918,2.9905,0,0.1098,13.4528,0,0,0,0,0,0,0,0,0,0.3876,0,0.3728,0.4831,0,0,0,0,0.0072,0,0,0
3535,Simple Clear + RIO 0.6% MnO2 1.4%,Iron - Celadon,Glossy,Transparent,9,12,74.3782,7.8535,0,0,2.0996,0.8922,2.9918,0,0.1099,13.4586,0,0,0,0,0,0,0,0,0,0.9049,0,0.296,0,0,0,0,0,0.0072,0,0,0
3536,Simple Clear + RIO 0.6% MnO2 1.2% CoO 0.2%,Blue - Cobalt,Glossy,Transparent,9,12,74.3545,7.851,0,0,2.0989,0.8919,2.9908,0,0.1098,13.4543,0,0,0,0,0,0,0,0,0,0.7754,0,0.2959,0.1611,0,0,0,0,0.0072,0,0,0
3537,Simple Clear + RIO 0.6% MnO2 1% CoO 0.4%,Blue - Cobalt,Glossy,Transparent,9,12,74.3309,7.8485,0,0,2.0982,0.8916,2.9899,0,0.1098,13.45,0,0,0,0,0,0,0,0,0,0.646,0,0.2958,0.322,0,0,0,0,0.0072,0,0,0
3538,Simple Clear + RIO 0.6% MnO2 0.8% CoO 0.6%,Blue - Cobalt,Glossy,Transparent,9,12,74.3072,7.846,0,0,2.0976,0.8913,2.9889,0,0.1098,13.4457,0,0,0,0,0,0,0,0,0,0.5166,0,0.2957,0.4829,0,0,0,0,0.0072,0,0,0
3539,Simple Clear + RIO 0.4% MnO2 1.6%,Clear,Glossy,Transparent,9,12,74.3393,7.8494,0,0,2.0985,0.8917,2.9902,0,0.1098,13.4515,0,0,0,0,0,0,0,0,0,1.0336,0,0.219,0,0,0,0,0,0.0072,0,0,0
3540,Simple Clear + RIO 0.4% MnO2 1.4% CoO 0.2%,Blue - Cobalt,Glossy,Transparent,9,12,74.3157,7.8469,0,0,2.0978,0.8914,2.9893,0,0.1098,13.4473,0,0,0,0,0,0,0,0,0,0.9041,0,0.2189,0.161,0,0,0,0,0.0072,0,0,0
3541,Simple Clear + RIO 0.4% MnO2 1.2% CoO 0.4%,Blue - Cobalt,Glossy,Transparent,9,12,74.292,7.8444,0,0,2.0971,0.8912,2.9883,0,0.1097,13.443,0,0,0,0,0,0,0,0,0,0.7747,0,0.2188,0.3219,0,0,0,0,0.0072,0,0,0
3542,Simple Clear + RIO 0.4% MnO2 1% CoO 0.6%,Blue - Cobalt,Glossy,Transparent,9,12,74.2684,7.8419,0,0,2.0965,0.8909,2.9874,0,0.1097,13.4387,0,0,0,0,0,0,0,0,0,0.6454,0,0.2188,0.4826,0,0,0,0,0.0072,0,0,0
3547,Simple Clear + RIO 0.2% MnO2 1.8%,Clear,Glossy,Transparent,9,12,74.3004,7.8453,0,0,2.0974,0.8913,2.9886,0,0.1097,13.4445,0,0,0,0,0,0,0,0,0,1.1622,0,0.142,0,0,0,0,0,0.0072,0,0,0
3548,Simple Clear + RIO 0.2% MnO2 1.6% CoO 0.2%,Blue - Cobalt,Glossy,Transparent,9,12,74.2768,7.8428,0,0,2.0967,0.891,2.9877,0,0.1097,13.4402,0,0,0,0,0,0,0,0,0,1.0328,0,0.1419,0.1609,0,0,0,0,0.0072,0,0,0
3549,Simple Clear + RIO 0.2% MnO2 1.4% CoO 0.4%,Blue - Cobalt,Glossy,Transparent,9,12,74.2532,7.8403,0,0,2.0961,0.8907,2.9867,0,0.1097,13.436,0,0,0,0,0,0,0,0,0,0.9034,0,0.1419,0.3217,0,0,0,0,0.0072,0,0,0
3550,Simple Clear + RIO 0.2% MnO2 1.2% CoO 0.6%,Blue - Cobalt,Glossy,Transparent,9,12,74.2296,7.8378,0,0,2.0954,0.8904,2.9858,0,0.1096,13.4317,0,0,0,0,0,0,0,0,0,0.7741,0,0.1419,0.4824,0,0,0,0,0.0072,0,0,0
3551,Simple Clear + MnO2 2%,Clear,Glossy,Transparent,9,12,74.2616,7.8412,0,0,2.0963,0.8908,2.9871,0,0.1097,13.4375,0,0,0,0,0,0,0,0,0,1.2907,0,0.0651,0,0,0,0,0,0.0072,0,0,0
3552,Simple Clear + MnO2 1.8% CoO 0.2%,Blue - Cobalt,Glossy,Transparent,9,12,74.238,7.8387,0,0,2.0956,0.8905,2.9861,0,0.1097,13.4332,0,0,0,0,0,0,0,0,0,1.1613,0,0.0651,0.1608,0,0,0,0,0.0072,0,0,0
3553,Simple Clear + MnO2 1.6% CoO 0.4%,Blue - Cobalt,Glossy,Transparent,9,12,74.2144,7.8362,0,0,2.095,0.8902,2.9852,0,0.1096,13.4289,0,0,0,0,0,0,0,0,0,1.0319,0,0.0651,0.3215,0,0,0,0,0.0072,0,0,0
3554,Simple Clear + MnO2 1.4% CoO 0.6%,Blue - Cobalt,Glossy,Transparent,9,12,74.1909,7.8337,0,0,2.0943,0.8899,2.9842,0,0.1096,13.4247,0,0,0,0,0,0,0,0,0,0.9026,0,0.065,0.4821,0,0,0,0,0.0072,0,0,0
3556,Winokur White,Yellow,Matte - Semi,Opaque,9,11,58.6511,11.589,0,0,3.5228,1.6795,5.2023,0,6.9412,10.0229,0,0,0,0,0,0,0,0,0,0,0,0.0109,0,0,0,0,0,0.0044,0,6.0533,1.5248
3557,High-Silica Tea Dust,Iron - Tea Dust,Glossy - Semi,Opaque,8,10,76.3627,5.0304,0,0,1.8985,0.9034,2.8019,0,4.1549,7.8376,0,0,0,0,0,0,0,0,0,0,0,3.6944,0,0,0,0,0,0.1182,0,0,0
3558,Leach 4321 +2 MnO2,Clear,Glossy,Transparent,10,10,73.0269,7.2863,0,0,2.8197,1.3442,4.1639,0,0.0139,14.0995,0,0,0,0,0,0,0,0,0,1.3973,0,0.0088,0,0,0,0,0,0.0035,0,0,0
3559,Leach 4321 +4 MnO2,Clear,Glossy,Transparent,10,10,72.0206,7.1859,0,0,2.7808,1.3257,4.1065,0,0.0137,13.9052,0,0,0,0,0,0,0,0,0,2.7561,0,0.0086,0,0,0,0,0,0.0035,0,0,0
3560,Leach 4321 +6 MnO2,Clear,Glossy,Transparent,10,10,71.0416,7.0882,0,0,2.743,1.3077,4.0507,0,0.0135,13.7162,0,0,0,0,0,0,0,0,0,4.078,0,0.0085,0,0,0,0,0,0.0034,0,0,0
3561,Leach 4321 +8 MnO2,Clear,Glossy,Transparent,10,10,70.0888,6.9931,0,0,2.7062,1.2902,3.9964,0,0.0133,13.5322,0,0,0,0,0,0,0,0,0,5.3644,0,0.0084,0,0,0,0,0,0.0034,0,0,0
3562,Leach 4321 +10 MnO2,Clear,Glossy,Transparent,10,10,69.1613,6.9006,0,0,2.6704,1.2731,3.9435,0,0.0131,13.3531,0,0,0,0,0,0,0,0,0,6.6167,0,0.0083,0,0,0,0,0,0.0033,0,0,0
3564,Cobalt Pink/Mauve/Lilac,Matte,Matte,,10,10,54.0028,8.2917,0,2.7838,0.0823,0.0247,0.107,0,15.5005,1.3909,8.0691,0,8.3622,0,0.0412,0,0,0,0,0,0,0.1731,1.1444,0,0,0,0,0.1334,0,0,0
3565,Pumice celadon (Barium),Iron - Celadon - Blue,Glossy,Translucent,9,11,75.376,7.6989,0,0,1.8119,1.3292,3.1411,0,0.7487,11.7032,0,1.033,0,0,0,0,0,0,0.0201,0,0,0.2575,0,0,0,0,0,0.0216,0,0,0
3567,Pumice celadon (no barium),Glaze,Glossy,Translucent,10,10,75.3356,7.7214,0,0,1.8455,1.3542,3.1997,0,0.7919,12.6512,0,0,0,0,0,0,0,0,0.0218,0,0,0.2571,0,0,0,0,0,0.0213,0,0,0
3568,Guan Crackle celadon,Iron - Celadon - Blue,Satin,Semi-opaque,10,10,72.3483,8.5327,0,0,5.1507,2.3436,7.4942,0,0.1608,11.1447,0,0,0,0,0,0,0,0,0,0,0,0.3193,0,0,0,0,0,0,0,0,0
3574,Strontium Crystal Magic Cool (variation),"White, Off-White",Matte,Opaque,5 &#189;,7,48.6883,9.8601,0.7636,4.7949,3.3807,1.9807,5.3614,0,0.0688,12.7516,5.7462,0,0,0,0,0,0,0,0,0,0,0.05,0,0,0,0,0,11.9151,0,0,0
3579,Runny brown/yellow semi matt,Iron,Glossy - Semi,Transparent,5,6,55.5995,10.8219,0,0,5.8834,0.5644,6.4478,0,0.089,17.5463,0,0,6.4261,0,0,0,0,0,0,0,1.3557,1.6018,0,0,0,0,0,0.1118,0,0,0
3580,Pale Green/Blue,Green - Copper,Glossy - Semi,Transparent,5,6,55.7523,11.0065,3.7148,0,2.266,8.8247,11.0906,0,0.1759,17.0587,0,0,0,0,0,0,0,0,0,0,0,0.0574,0,0,1.1438,0,0,0,0,0,0
3581,Shiny Porcelain Glaze (Peter Lane),Green,Glossy,Transparent,8,9,59.5853,10.9101,0,1.8598,2.332,7.5491,9.8811,0,0.1187,6.7365,0,0,7.5421,0,0,0,0,0,0,0,0,0.1142,0,0,1.7149,0,0,1.5372,0,0,0
3586,Jun 2,Iron - Celadon - Chun,Glossy,Translucent,6,7,68.6823,9.4136,0,2.52,4.1645,4.6795,8.844,0,1.7861,2.242,0,0,2.5233,0,0,0,0,0,0,0,0,0.0457,0,0,0,0,0,3.9429,0,0,0
3597,Gloss Base with Lavender Stain,Purple,Satin - Matte,Opaque,4,2,63.9326,8.6548,9.7272,0,0.3537,4.9873,5.341,0,0,12.3445,0,0,0,0,0,0,0,0,0,0,0,0,0,0,0,0,0,0,0,0,0
3599,Hirsch Satin Rev with Pansy Purple Stain,Purple,Glossy,Opaque,4,2,51.4592,3.6548,9.4227,9.3865,0.2538,2.0638,2.3177,0,2.1328,21.5151,0,0,0,0,0.0172,0,0,0,0,0,0,0.0633,0,0,0,0,0,0.0307,0,0,0
3601,Sherman Matt with stain additions,Purple,Glossy - Semi,Opaque,6,6,65.5863,10.0477,1.3349,0,1.2026,4.4203,5.6229,0,11.7353,5.6582,0,0,0,0,0,0,0,0,0,0,0,0.0147,0,0,0,0,0,0,0,0,0
3602,Sherman Matt with stain addition,Purple,Satin - Matte,Opaque,6,6,65.5863,10.0477,1.3349,0,1.2026,4.4203,5.6229,0,11.7353,5.6582,0,0,0,0,0,0,0,0,0,0,0,0.0147,0,0,0,0,0,0,0,0,0
3603,George Bowes Base with stain additions,Purple,Glossy,Opaque,6,6,61.8829,8.5289,5.2261,0,5.4772,0.8763,6.3535,0,1.1787,16.7693,0,0,0,0,0.0095,0,0,0,0,0,0,0.034,0,0,0,0,0,0.017,0,0,0
3604,George Bowes Base with stain additions,Blue,Glossy,Translucent,6,6,61.8829,8.5289,5.2261,0,5.4772,0.8763,6.3535,0,1.1787,16.7693,0,0,0,0,0.0095,0,0,0,0,0,0,0.034,0,0,0,0,0,0.017,0,0,0
3605,VC Matt Base with Red Iron Oxide,Clear,Glossy,Transparent,6,6,69.7247,5.873,3.244,0,0.8592,3.209,4.0682,0,4.9727,10.1348,0,0,1.7257,0,0.0059,0,0,0,0,0,0,0.2405,0,0,0,0,0,0.0106,0,0,0
3607,VC Matt Base with stain addition,Blue,Satin - Matte,Opaque,6,6,69.8707,5.8853,3.2508,0,0.861,3.2157,4.0767,0,4.9831,10.156,0,0,1.7293,0,0.0059,0,0,0,0,0,0,0.0317,0,0,0,0,0,0.0106,0,0,0
3608,Translucent Satin Base,Clear,Glossy,Transparent,6,6,66.5926,7.8844,5.2491,0,1.1098,4.2845,5.3943,0,5.5287,9.2768,0,0,0,0,0.0096,0,0,0,0,0,0,0.0476,0,0,0,0,0,0.0171,0,0,0
3609,Translucent Satin Base with Rutile addition,Clear,Glossy,Transparent,6,6,64.3948,7.6241,5.0758,0,1.0732,4.1431,5.2163,0,5.3462,8.9706,0,0,0,0,0.0093,0,0,0,0,0,0,0.2181,0,0,0,0,0,3.1449,0,0,0
3610,Translucent Satin Base with Copper addition,Green - Copper,Glossy,Translucent,6,6,65.0805,7.7053,5.1299,0,1.0846,4.1873,5.2718,0,5.4031,9.0661,0,0,0,0,0.0094,0,0,0,0,0,0,0.0465,0,0,2.2707,0,0,0.0167,0,0,0
3611,Translucent Satin Base with Cobalt addition,Blue - Cobalt,Glossy,Translucent,6,6,66.3923,7.8606,5.2333,0,1.1064,4.2717,5.3781,0,5.512,9.2488,0,0,0,0,0.0095,0,0,0,0,0,0,0.0474,0.3008,0,0,0,0,0.017,0,0,0
3612,72 VC Matt Base with Cobalt addition,Blue - Cobalt,Glossy,Semi-opaque,6,6,69.6646,5.8679,3.2412,0,0.8584,3.2062,4.0646,0,4.9684,10.126,0,0,1.7242,0,0.0059,0,0,0,0,0,0,0.0316,0.295,0,0,0,0,0.0106,0,0,0
3658,Orange Street,"Iron - Kaki, Tomato Red",Matte,Opaque,4,6,55.4572,5.8923,3.7675,0,0.0508,5.5295,5.5803,0,9.2485,12.1193,0,0,0,0,2.1227,0,0,0,0,0,0,5.7882,0,0,0,0,0,0.024,0,0,0
3661,Weathered Bronze Green with Fluoride,Green - Copper,Matte,Opaque,4,10,56.8306,11.422,2.4297,1.0601,2.9367,7.232,10.1687,0,0.1423,1.1047,7.7617,0,0.1565,0,0,1.5899,0,0,0,0,0,0.0609,0,0,3.6007,0,0,3.6723,0,0,0
3663,Apricot,Matte,Satin - Matte,Opaque,5 &#189;,7,58.5164,8.2774,0.8374,4.7815,3.1699,1.9496,5.1194,0,1.7458,14.5192,0,0,0,0,0.013,0,0,0,0,0,0,0.4144,0,0,0,0,0,5.7755,0,0,0
3664,2D Blue,Matte - Magnesium Matte,Matte - Semi,Semi-opaque,5 &#189;,7,54.4675,12.5283,0.7653,0,1.836,5.7566,7.5926,0,8.7406,11.8335,0,0,0,0,0,0,0,0,0,0,0,0.3392,0.3001,0,0,0,0,3.4329,0,0,0
3667,C6 OR1 M1,"Iron - Tessha, Hare's Fur",Glossy - Semi,Opaque,6,7,58.6845,5.5244,0,3.4293,5.2881,0.0613,5.3494,0,10.4547,9.4116,0,0,0,0,2.8167,0,0,0,0,0,0,4.3296,0,0,0,0,0,0,0,0,0
3668,sB1,Iron,Glossy - Semi,Opaque,6,9,61.6901,9.4371,0,0,4.9648,0.0135,4.9783,0,0.0316,13.0554,0,0,2.5238,0,0.0226,0,0,0,0,0,0,4.3443,0,0,0,0,0,3.9167,0,0,0
3669,WWW 455,Green,Glossy,Opaque,6,6,64.7579,5.3548,6.0963,0,4.9965,1.0924,6.0889,0,1.4467,13.4259,1.9508,0,0,0,0.0111,0,0,0.4736,0,0,0,0.0714,0.3026,0,0,0,0,0.0198,0,0,0
3670,WWW 237 M1,Yellow,Glossy,Opaque,6,6,61.0574,9.9896,2.5103,0,4.2423,1.301,5.5433,0,8.0632,7.5991,0,0,0,0,0.0233,0,0,0,0,0,0.0299,0.2835,0,0,0,0,0,3.6369,0,0,1.2635
3674,B 216 M2,Iron - Oil Spot,Glossy - Semi,Opaque,6,7,68.783,8.731,0,0,6.4219,0,6.4219,0,4.6261,5.8237,0,0,0,0,1.7471,0,0,0,0,0,0,3.8671,0,0,0,0,0,0,0,0,0
3675,WWW 486,Shino,Satin,Opaque,6,7,63.1264,8.3623,1.5005,4.1553,0.1484,0.8492,0.9976,0,8.5443,10.1429,0,0,0,0,0,0,0,0,0,0,0,0.7694,0,0,0,0,0,0.1941,0,0,2.2074
3676,WWW 463,Green - Copper,Glossy - Semi,Semi-opaque,6,7,50.726,9.6659,10.5275,3.8951,0.1395,5.7153,5.8549,0,0.0071,11.4291,0,0,0,0,0,0,0,0,0,0,0,0.0018,0,0,1.9953,0,0,0,0,0,5.8975
3677,WWW 047,Green,Satin - Matte,Opaque,6,6,55.7809,9.2394,0,3.1833,3.9032,0.9055,4.8087,0,7.4009,9.8323,0,0,0,0,0,0,0,0.3907,0,2.3743,0,0.0703,0.4993,0,0,0,0,0.028,0,3.2396,3.1522
3678,GD S126,Glaze,Satin,Opaque,8,8,62.5203,8.3914,0,0,7.1444,0,7.1444,0,4.9923,7.5603,0,0,0,0,1.1312,0,0,0,0,0,0,4.7027,0,0,0,0,0,3.5573,0,0,0
3679,B 228,Iron - Tenmoku,Glossy,Opaque,7,8,64.7514,8.6111,5.2713,1.6937,1.7482,2.2465,3.9947,0,2.9251,10.5129,0,0,0,0,0.6213,0,0,0,0,0,0,1.403,0,0,0,0,0,0.2154,0,0,0
3680,B 123,Black,Glossy,Opaque,6,7,66.6215,13.6404,0,0,2.6178,6.1236,8.7414,0,3.9142,4.9336,0,0,0,0,0,0,0,0,0,0,0,2.102,0,0,0,0,0,0.0469,0,0,0
3681,MC6G 1B M1,Blue,Matte - Semi,Opaque,5 &#189;,6,60.1961,9.3671,4.0324,0,0.1212,1.5319,1.6531,0,0.0062,18.0374,0,0,0,0,0,0,0,0,0,0,0,0.2323,0.5217,0,1.7578,0,0,4.1958,0,0,0
3682,WWW 390,Glaze,Glossy - Semi,Opaque,6,6,60.2817,7.4838,4.324,0,1.7719,2.8352,4.607,0,3.507,10.0834,0,0,0,0,0,0,0,0,0,0,0,2.1057,0,0,0,0,0,7.6074,0,0,0
3683,MC6G 1b M2,Blue - Cobalt,Satin - Matte,Opaque,5 &#189;,6,60.494,9.4134,4.0524,0,0.1218,1.5394,1.6613,0,0.0062,18.1267,0,0,0,0,0,0,0,0,0,0,0,0.2335,0.7865,0,1.0095,0,0,4.2166,0,0,0
3684,MC6G 2c,Iron - Tea Dust,Satin,Opaque,5 &#189;,6,60.0208,9.0718,4.6248,0,0.1209,1.6982,1.8191,0,0.0062,17.8321,0,0,0,0,0,0,0,0,0,0,0,2.4407,0,0,0,0,0,4.1845,0,0,0
3685,Dev 001a,Shino,Glossy - Semi,Semi-opaque,6,7,65.6263,7.5475,7.2161,0,1.5618,3.7024,5.2642,0,0.109,7.8896,0,0,0,0,0,0,0,0,0,0,0,0.3297,0.5318,0,1.0238,0,0,4.4619,0,0,0
3687,WWW 494 M1,"White, Off-White",Glossy - Semi,Opaque,6,6,43.8526,6.4999,10.189,0,1.0899,3.3564,4.4463,0,0.1035,19.1179,0,3.5363,0,0,0,0,0,0,0,0,0,0.4903,0,0,0,0,0,7.9554,0,3.8088,0
3688,WWW 375,Blue,Glossy,Transparent,6,6,68.6712,5.6116,1.5969,2.6652,1.4204,9.4399,10.8602,0,0.065,3.8912,3.9731,0,0,0,0,0,0,0,0,0,0,0.0287,0,0,2.6369,0,0,0,0,0,0
3689,WWW 313,"White, Off-White",Satin - Matte,Opaque,6,6,62.0827,7.7585,1.7991,1.7687,1.2597,4.3284,5.5881,0,2.1338,9.5238,0,0,2.548,0,0.0033,0,0,0,0,0,0,0.5698,0,0,0,0,0,2.7963,0,3.4278,0
3690,WWW 322 bc,"White, Off-White",Glossy - Semi,Opaque,6,6,62.5697,7.526,1.0747,0,4.0744,0.5373,4.6118,0,7.382,8.0326,0,0,0,0,0,0,0,0,0,0,0,0.1205,0,0,0,0,0,8.6828,0,0,0
3691,B 206,Blue - Cobalt,Glossy,Semi-opaque,6,8,56.3385,8.8469,0,0,1.9445,2.2656,4.2101,0,0.1491,27.0871,0,0,0,0,0,0,0,0,0,0,0,0.1882,0.6174,0,0,0,0,2.5627,0,0,0
3692,B 234e,"White, Off-White",Satin,Opaque,6,7,54.1767,9.9649,0,0,7.0051,0,7.0051,0,2.0383,15.5434,0,0,9.2146,0,0,0,0,0,0,0,0.0353,0.0311,0,0,0,0,0,0,0,0,1.9905
3693,MC6G 2c M1,Yellow - Iron,Glossy - Semi,Semi-opaque,6,6,61.9691,9.5473,4.5066,0,0.1178,1.6548,1.7726,0,0.0117,17.3915,0,0,0,0,0,0,0,0,0,0,0,0.7236,0,0,0,0,0,4.0776,0,0,0
3694,WWW 504,Blue - Cobalt,Matte,Opaque,6,6,62.3989,10.6926,0,2.5998,1.2283,3.9764,5.2047,0,0.0625,7.7717,5.2063,0,5.163,0,0,0,0,0,0,0,0,0.0156,0.3025,0,0.5824,0,0,0,0,0,0
3695,WWW 506,Green - Chrome,Glossy - Semi,Opaque,5,6,59.9788,6.1026,13.7537,0,0.1679,2.3773,2.5452,0,3.1747,12.3855,0,0,0,0,0.0251,0,0,0.9595,0,0,0,0.1217,0.9084,0,0,0,0,0.0448,0,0,0
3696,WWW 369 M3,Crystalline,Glossy - Semi,Opaque,6,6,62.2258,2.4165,1.3992,2.5514,1.2323,8.2152,9.4475,0,0,3.3888,0,0,18.3938,0,0,0,0,0.041,0,0,0,0,0.0524,0.0835,0,0,0,0,0,0,0
3697,B 229,Iron - Tenmoku,Glossy - Semi,Semi-opaque,7,9,62.5251,9.5305,4.2248,0.6838,4.3588,0.4991,4.858,0,6.2793,10.4443,0,0.0001,0,0,0,0,0,0,0,0,0,1.2607,0,0,0,0,0,0.1935,0,0,0
3698,B 232b,Iron - Tenmoku,Satin - Matte,Opaque,7,9,58.4019,10.4147,5.5546,0,1.3209,1.4955,2.8163,0,3.9559,15.4249,0,0,0,0,0,0,0,0,0,0,0,3.3787,0,0,0,0,0,0.053,0,0,0
3699,B 186a,Yellow - Iron,Satin,Opaque,5 &#189;,7,56.7556,12.5515,0,0,6.6817,0,6.6817,0,0,16.3738,0,0,3.6563,0,0,0,0,0,0,0,0,1.4661,0,0,0,0,0,2.5151,0,0,0
3700,MCM1 V1,Crystalline,Matte,Opaque,6,6,63.2223,7.0269,0,0,0.015,5.7086,5.7237,0,8.4211,10.5915,0,0,4.3256,0,0,0,0,0,0,0,0,0.031,0.6579,0,0,0,0,0,0,0,0
3701,C6 GA 17,Blue - Cobalt,Glossy,Opaque,6,6,59.9709,7.1515,0,0,4.8221,0.063,4.8851,0,0.0727,9.9272,0,0,8.0844,0,0,0,0,0,0,0,0,0.063,0.6558,0,0.8272,0,0,8.3622,0,0,0
3702,C6 JB 2,Shino,Glossy,Semi-opaque,6,6,68.1975,9.7463,0,2.4696,0,9.7492,9.7492,0,1.7504,1.7504,0,0,2.4728,0,0,0,0,0,0,0,0,0,0,0,0,0,0,3.8639,0,0,0
3703,C6 HA1 - 10,Green - Copper,Glossy,Opaque,6,6,68.5142,5.2046,1.2697,1.7735,1.1322,9.3791,10.5113,0,0.0649,7.0025,0,0,3.9954,0,0,0,0,0,0,0,0,0.0286,0,0,1.6352,0,0,0,0,0,0
3706,OG TEN9,Iron - Tenmoku,Glossy,Opaque,8,9,71.529,8.484,0,0,0,6.8184,6.8184,0,0,7.6918,0,0,0,0,0,0,0,0,0,1.6652,0,3.8117,0,0,0,0,0,0,0,0,0
3707,OG IROR4,Iron,Glossy,Transparent,6,7,56.989,8.1927,1.0737,3.803,6.5252,0.18,6.7053,0,3.2745,13.7153,0,0,0,0,2.9173,0,0,0,0,0,0,3.3258,0,0,0,0,0,0.0035,0,0,0
3709,OG CEL5,Iron - Celadon - Green,Glossy,Transparent,7,8,68.0155,9.781,2.4142,0,0.9276,2.9502,3.8777,0,0.0626,15.1995,0,0,0,0,0,0,0,0,0,0,0,0.6495,0,0,0,0,0,0,0,0,0
3710,WWW 325,Green - Copper,Glossy,Transparent,6,6,66.1463,6.7768,0,0,5.1667,0.0704,5.2371,0,0.072,10.36,0,0,10.2067,0,0,0,0,0,0,0,0,0.0318,0,0,1.1693,0,0,0,0,0,0
3711,Ostman R626,Glaze,Glossy - Semi,Opaque,9,9,66.9294,6.6445,0,0,5.1531,0.0403,5.1934,0,1.6728,4.2225,0,3.1994,5.1439,0,0,0,0,0,0,0,3.4374,0.0403,0,0,0,0,0,3.5165,0,0,0
3712,WWW 428,Green - Copper,Satin,Opaque,6,6,61.2548,8.1586,2.7742,0,1.2487,4.4081,5.6568,0,10.1937,5.3,0,0,0,0,0.0051,0,0,0,0,0,0,0.2707,0,0,2.0647,0,0,4.3213,0,0,0
3713,WWW 067,Green - Copper,Glossy,Translucent,6,6,51.7649,8.7039,3.5505,2.8843,0.9355,0.9702,1.9056,0,8.4459,11.7617,0,0,0,0,0.0065,0,0,0,0,0,0,0.8928,0,0,1.5553,0,0,0.1424,0,8.3864,0
3715,B 242C,Green - Copper,Matte,Opaque,6,6,50.7104,5.9052,0,3.7148,1.1478,3.7671,4.9149,0,0.2376,0.3483,0,18.4006,13.3906,0,0,0,0,0,0,0,0,0.094,0,0,2.2835,0,0,0,0,0,0
3716,WWW 434,Green - Copper,Matte - Semi,Opaque,6,6,61.5733,7.2855,1.9537,0,4.7028,0.9768,5.6797,0,4.6582,12.5913,0,0,0,0,0,0,0,0,0,0,0,0.2434,0,0,1.5893,0,0,4.4257,0,0,0
3717,FB2,Blue - Cobalt,Glossy,Opaque,5 &#189;,6,61.9182,9.8112,6.8014,0,1.3357,7.7422,9.0779,0,0.1297,7.721,0,0,0,0,0,0,0,0,0,0,0,0.9433,0.7789,0,0,0,0,2.8184,0,0,0
3718,MC6G 1b M4,Blue - Cobalt,Satin,Opaque,5 &#189;,6,61.5049,10.2165,2.47,0,0.1238,1.0986,1.2224,0,0.0063,19.0238,0,0,0,0,0,0,0,0,0,0,0,0.2372,0.2663,0,0.7691,0,0,4.2835,0,0,0
3719,B 244a,Glaze,Matte - Stony,Opaque,6,6,50.8473,9.875,0,1.8999,0,5.8467,5.8467,0,0,0,0,18.8218,10.8436,0,0,0,0,0,0,0,0,0,0,1.8657,0,0,0,0,0,0,0
3720,WWW 499,Crystalline,Satin - Matte,Opaque,6,6,59.0922,2.9411,6.9676,0,0.1147,3.5602,3.6749,0,0.0882,19.5939,0,0,0,1.1553,0,0,0,0,0,0,0,0.2269,1.8493,0,1.5256,0,0,2.8851,0,0,0
3721,WWW 101 M7,Red,Glossy,Semi-opaque,6,6,63.6667,8.6899,1.4259,3.9485,0.1545,0.8685,1.023,0,8.1861,9.6712,0,0,0,0,0,0,0,0,0,0,0,1.1069,0,0,0,0,0,0.1844,0,0,2.0976
3722,JB Copper Red,Red - Copper,Glossy,Opaque,6,6,69.5598,4.7712,3.7143,0,1.1337,7.761,8.8947,0,2.1753,7.5826,0,0,1.5952,0,0.0045,0,0,0,0,0,0,0.0447,0,0,0.7881,0,0,0.0081,0,0,0.8615
3723,WWW 051,Green - Copper,Glossy,Transparent,6,6,66.1011,6.9543,5.701,0,6.5373,0.965,7.5022,0,1.2962,10.0694,0,0,0,0,0.0104,0,0,0,0,0,0,0.0461,0,0,2.2832,0,0,0.0362,0,0,0
3724,WWW 459,Glaze,Matte - Stony,Opaque,6,6,57.4791,9.8756,0,0,0.7062,6.6272,7.3334,0,0.1544,12.5856,0,0,6.6969,0,0,0,0,0,0,0,0,0.0632,0,0,2.3712,0,0,3.4406,0,0,0
3725,WWW 453,Blue - Cobalt,Matte - Dry,Opaque,6,6,63.3571,11.9893,0,1.0112,2.2446,7.0837,9.3283,0,0.1653,0.5951,10.0494,0,0,0,0,0,0,0,0,0,0,0.075,0.9354,0,2.4011,0,0,0.0928,0,0,0
3726,WWW 101 M3,Yellow,Matte - Semi,Opaque,6,6,59.8321,7.8807,1.436,3.9766,0.1556,0.8747,1.0303,0,8.2374,9.7218,0,0,0,0,0,0,0,0,0,0,0.8394,0.32,0,0,0,0,0,4.613,0,0,2.1125
3727,WWW 285,Green - Copper,Matte - Dry,Opaque,6,6,62.1043,6.6026,3.613,0,5.7532,0.6378,6.391,0,3.0953,11.0874,0,0,0,0,0.0066,0,0,0,0,0,0,0.1275,0,0,3.3998,0,0,1.639,0,1.9335,0
3728,WWW 421,Iron - Tenmoku,Satin,Opaque,6,6,63.4659,5.8886,2.1651,0,0.743,2.3877,3.1307,0,8.821,10.451,0,0,0,0,1.486,0,0,0,0,0,0,4.4306,0,0,0,0,0,0.1611,0,0,0
3729,Willever Clear,Clear,Glossy,Transparent,5 &#189;,6,64.3878,7.1825,4.7327,0,0.7362,4.6344,5.3706,0,0.5758,17.6201,0,0,0,0,0.0196,0,0,0,0,0,0,0.0598,0,0,0,0,0,0.051,0,0,0
3732,Lichen Glaze,"White, Off-White",Glossy - Semi,Opaque,6,6,54.3365,12.0901,0,0,2.4176,7.7234,10.1409,0,20.8001,0.6266,0,0,0,0,0,0,0,0,0,0,0,0.0543,0,0,0,0,0,0.0523,0,1.8992,0
3734,Single fire Basic 1,"White, Off-White",Glossy - Semi,Semi-opaque,7,9,63.5547,10.2863,0,0,3.9576,0.1512,4.1088,0,0.1776,14.2248,0,0,0,0,0.0172,0,0,0,0,0,2.7909,0.1478,0,0,0,0,0,2.9767,0,1.7152,0
3736,B 231,Blue,Glossy,Translucent,5,7,67.9625,8.1701,0,0,5.2739,0,5.2739,0,0,11.0147,0,1.8589,4.5092,0,0,0,1.2107,0,0,0,0,0,0,0,0,0,0,0,0,0,0
3737,WWW 407,Red - Pink,Glossy,Opaque,5,6,66.601,6.6294,2.8021,0,0.8776,3.2103,4.0879,0,0.6751,15.5651,0,0,0,0,0.0051,0,0,0.146,0,0,0,0.029,0,0,0,0,0,0.0091,0,0,3.4501
3738,WWW 404,Green - Copper,Satin - Matte,Opaque,6,6,56.7574,10.5304,0.8772,0,0.5831,6.4806,7.0637,0,3.0048,10.6146,0,0.5596,5.0904,0,0.0016,0,0,0,0,0,0,0.2698,0,0,0.5589,0,0,4.6718,0,0,0
3754,ILG 001,Green - Copper,Matte - Semi,Opaque,6,6,58.215,12.9128,0,0,5.7577,0.6886,6.4463,0,0.0453,13.3676,0,0,3.5341,0,0,0,0,0,0,0,0,0.2385,0,0,1.164,0,0,4.0763,0,0,0
3755,ILG 002,Green - Copper,Glossy,Semi-opaque,6,6,64.0422,7.3326,0,0,4.0519,0.0626,4.1145,0,0.0641,12.1883,0,0,9.4704,0,0,0,0,0,0,0,0,0.0283,0,1.7199,1.0397,0,0,0,0,0,0
3756,ILG 003,Green - Copper,Matte,Opaque,5,6,55.4841,11.5624,0,5.1598,1.6599,4.9078,6.5677,0,0.2146,19.4098,0,0,0,0,0,0,0,0,0,0,0,0.1396,0,0,1.2252,0,0,0.2369,0,0,0
3769,ILG 004,Green - Copper,Glossy,Opaque,5,6,65.8412,6.754,5.2697,0,2.4281,2.6943,5.1224,0,2.4772,8.1707,0,0,0,0,0,0,0,0,0,0,0,0.2542,0,0,1.9785,0,0,4.1322,0,0,0
3770,MC6G 5b,Turquoise,Glossy,Semi-opaque,5,6,64.5,7.145,4.128,0,2.2358,2.0639,4.2997,0,2.9527,12.504,0,0,0,0,0,0,0,0,0,0,0,0.1543,0,0,1.5111,0,0,2.8053,0,0,0
3771,ILG 005,Blue - Cobalt,Satin,Opaque,6,6,63.0656,3.6298,1.6487,1.8838,0.7416,2.6376,3.3793,0,5.4746,10.0498,5.8971,0,0,0,0.003,0,0,0,0,0,0,0.2043,0.5808,0,0,0,0,2.808,0,0,1.3752
3772,92187 Fat Greenish Gray Celadon,Iron - Celadon,Matte - Semi,Semi-opaque,,,72.4023,6.7685,0,0,2.9519,1.4314,4.3833,0,5.1935,10.8078,0,0,0,0,0,0,0,0,0,0,0,0.4446,0,0,0,0,0,0,0,0,0
3773,92058 Light blue chun,Iron - Celadon - Blue,,,9,10,71.412,5.5681,0.3636,0,3.1404,1.7151,4.8555,0,3.3209,14.0686,0,0,0,0,0,0,0,0,0,0,0,0.4114,0,0,0,0,0,0,0,0,0
3774,92165 Glossy clear red,Red - Copper,,,8,9,68.6995,6.7372,2.915,0,1.4558,5.7254,7.1812,0,2.9632,10.64,0,0.2231,0,0,0,0,0,0,0,0,0,0.0628,0,0,0.2394,0,0,0,0,0,0.3385
3775,"92166 Rose-colored, crackled semi matt",Red - Copper,Matte - Semi,,9,9,62.4582,6.3226,0,0,1.3515,4.3749,5.7263,0,0.0688,17.0135,0,2.4439,3.4273,0,0,0,0,0,0,0,0,0.0172,0,0,0.6712,0,0,0,0,0,1.8509
3776,92167 Middle red with darker spots,Red - Copper,Glossy - Semi,,8,9,71.4999,6.1811,3.0403,0.5727,2.8777,3.0035,5.8812,0,0.0826,11.9584,0,0,0,0,0,0,0,0,0,0,0,0,0,0,0.2901,0,0,0,0,0,0.4937
3777,92210a Traditional black Tenmoku,Iron - Tenmoku,Glossy - Semi,,9,10,71.1369,9.2974,0,0,1.9344,2.254,4.1884,0,0.1483,11.9513,0,0,0,0,0,0,0,0,0,0,0,3.1977,0,0,0,0,0,0.0799,0,0,0
3778,92099 Blue semi matt to glossy,Blue - Cobalt,Matte,Opaque,8,10,62.1345,10.8121,0,0,3.3602,1.6294,4.9896,0,0.1016,17.0478,0,0,0,0,0,0,0,0,0,0,0,0,1.001,0,0,0,0,3.9133,0,0,0
3779,R626 Black with brown or blue dots,Black,Matte,Opaque,8,9,67.4065,6.5653,0,0,3.2559,1.5896,4.8455,0,1.7861,4.1851,0,3.1546,5.0986,0,0,0,0,0,0,0,3.4203,0.0397,0,0,0,0,0,3.4983,0,0,0
3780,"R615, variation of R626 Black with brown or blue dots",Black,Matte,Opaque,8,9,64.6682,7.9699,0,0,3.4628,1.6981,5.161,0,2.2522,4.4218,0,3.3134,4.8207,0,0,0,0,0,0,0,3.5933,0.0696,0,0,0,0,0,3.7299,0,0,0
3781,SH6 Shino glaze,Shino,,,9,10,64.0062,10.6288,0,0,1.31,3.6891,4.9991,0,0.2209,19.7072,0,0,0,0,0,0,0,0,0,0,0,0.157,0,0,0,0,0,0.2807,0,0,0
