Repository: derekphilipau/glazy-data

# glazy-data
Public data from the Glazy database

## About

The Glazy database of ceramic recipes was originally seeded with data from [Linda Arbuckle's](http://lindaarbuckle.com)  [GlazeChem database](http://lindaarbuckle.com/arbuckle_handouts.html), John Sankey's [glaze database](http://www.johnsankey.ca/glazedata.html) (which is based on the extensive work by [Alisa Clausen](https://glazy.org/u/alisaclausen)), and [Louis Katz's](http://www.louiskatz.net) [Hyperglaze database](http://falcon.tamucc.edu/~lkatz/allglazes.txt).

This repository intends to continue the tradition of making recipes publicly available.  This archived data only includes publicly shared recipes and materials.

File: glazy-data-glazes-simplified-20201210.csv (part 13 of 47)
id,name,material_type_concatenated,surface_type,transparency_type,from_orton_cone,to_orton_cone,SiO2_percent_mol,Al2O3_percent_mol,B2O3_percent_mol,Li2O_percent_mol,K2O_percent_mol,Na2O_percent_mol,KNaO_percent_mol,BeO_percent_mol,MgO_percent_mol,CaO_percent_mol,SrO_percent_mol,BaO_percent_mol,ZnO_percent_mol,PbO_percent_mol,P2O5_percent_mol,F_percent_mol,V2O5_percent_mol,Cr2O3_percent_mol,MnO_percent_mol,MnO2_percent_mol,FeO_percent_mol,Fe2O3_percent_mol,CoO_percent_mol,NiO_percent_mol,CuO_percent_mol,Cu2O_percent_mol,CdO_percent_mol,TiO2_percent_mol,ZrO_percent_mol,ZrO2_percent_mol,SnO2_percent_mol
3782,"K315 Black, semi glossy oilspot",Iron - Oil Spot,Glossy - Semi,Opaque,8,10,71.2667,10.5739,0,1.9209,1.7635,0.67,2.4336,0,3.5,5.4034,0,0,0,0,0,0,0,0,0,0,0,4.6416,0,0,0,0,0,0.26,0,0,0
3783,"CR729 Very reddish brown, semi matt with darker spots","Iron - Kaki, Tomato Red",Matte - Semi,Opaque,9,10,64.7979,7.9052,0.9024,1.3985,3.3858,1.8014,5.1872,0,4.7885,9.4963,0,0,0,0,2.565,0,0,0,0,0,0,2.8946,0,0,0,0,0,0.0645,0,0,0
3784,6713kaeg1 Glossy cobalt blue,Crystalline,,Opaque,8,8,61.6158,4.2871,0,6.9336,2.2437,1.088,3.3317,0,1.4463,1.3784,0,1.6073,16.3955,0,0,0,0,0,0.2227,0,0,0.8721,1.1911,0,0,0,0,0.7183,0,0,0
3785,6713/8 Glossy yellowish with blue crystals,Crystalline,,Opaque,8,8,61.0972,4.259,0,6.5524,2.2177,1.0754,3.2931,0,1.4001,1.333,0,1.5847,16.1905,0,0,0,0,0,0,0,0,0.1751,0.9306,0,0,0,0,3.1844,0,0,0
3786,"6713/31 Glossy gray, blue and brown",Crystalline,,Opaque,8,8,63.0823,4.4419,0,6.4128,2.2542,1.0931,3.3472,0,1.4021,1.3339,0,1.4294,15.4944,0,0,0,0,0,1.3086,0,0,0.5612,0.1261,0,0,0,0,1.0601,0,0,0
3787,6713/35 Glossy orange yellow,Crystalline,,Opaque,8,8,61.5381,4.3097,0,7.2281,2.2611,1.0964,3.3575,0,1.4045,1.3361,0,1.6286,16.4957,0,0,0,0,0,0,0,0,0.995,0,0,0,0,0,1.707,0,0,0
3788,6713/58 Glossy light to turquoise blue,Crystalline,,Opaque,8,8,62.428,4.3899,0,6.8571,2.2268,1.0798,3.3066,0,1.3821,1.3148,0,1.5097,15.9957,0,0,0,0,0,0,0,0,0.0922,0.1095,0,0.9389,0,0,1.6756,0,0,0
3789,6713/60 Glossy green and brown,Crystalline,,Opaque,8,8,61.3717,4.3113,0,7.0771,2.2225,1.0777,3.3002,0,1.3758,1.3085,0,1.5969,16.3851,0,0,0,0,0,0.8079,0,0,0.7208,0,0,0.6964,0,0,1.0481,0,0,0
3790,C420 Blue and yellow crystals,Crystalline,,Opaque,8,8,57.7378,3.1831,2.843,0.7706,0.2196,1.7308,1.9504,0,0.2372,2.4217,0,3.6855,22.4089,0,0,0,0,0,1.2119,0,0,0.1933,0.7624,0,0,0,0,2.5942,0,0,0
3791,C426 Dark and light yellow crystals,Crystalline,,Opaque,8,8,57.9773,3.3059,2.9152,0.7857,0.225,1.7741,1.9991,0,0.2426,2.483,0,3.7589,22.7599,0,0,0,0,0,0,0,0,0.5665,0,0,0,0,0,3.206,0,0,0
3792,6a5e2 Semi matt dark blue,Crystalline,,Opaque,8,10,51.9647,8.3274,0,0,5.2845,2.5625,7.847,0,6.3334,6.1736,0,0,15.5097,0,0,0,0,0,0,0,0,2.0919,1.7522,0,0,0,0,0,0,0,0
3793,6BC Semi glossy blue and yellow,Crystalline,,Opaque,8,10,51.8204,8.3043,0,0,5.2699,2.5554,7.8253,0,6.4387,6.2794,0,0,15.6155,0,0,0,0,0,0,0,0,0.143,0.9731,0,0,0,0,2.6004,0,0,0
3794,H719 Black and blue with silvery spots,Black,,Opaque,9,9,56.5236,10.9638,0,0,2.36,7.1555,9.5155,0,3.4039,7.4931,0,0,4.5912,0,0,0,0.8225,0,0,0,0,0.2676,2.4849,0,2.5076,0,0,1.4262,0,0,0
3795,P72 Semi matte cobalt green with yellow crystals,Crystalline,Matte - Semi,Opaque,9,9,57.9483,11.3568,0,0,2.2919,7.3415,9.6334,0,1.857,5.6936,0,0,4.1516,0,0,0,0,0,0,0,0,0.6646,1.7467,0,0.2644,0,0,6.6836,0,0,0
3796,T619 Silky matt greenish off white crackle glaze,Specialty - Crackle,Satin - Matte,Opaque,9,9,55.822,15.6914,0,0,2.0218,6.5449,8.5667,0,9.512,9.9253,0,0,0,0,0,0,0,0,0,0,0,0.0257,0,0,0.4568,0,0,0,0,0,0
3797,G627 Turquoise silky matte,Turquoise,Satin - Matte,Opaque,8,10,60.2656,9.6076,0,2.2266,4.464,2.1646,6.6287,0,0.135,11.234,0,8.264,0,0,0,0,0,0,0,0,0,0,0,0,1.6386,0,0,0,0,0,0
3798,"G620, variation of G627 Turquoise silky matte",Turquoise,Satin - Matte,Opaque,8,10,61.9961,9.5859,0,3.5713,4.4554,2.1605,6.6159,0,0.1348,8.1758,0,8.2788,0,0,0,0,0,0,0,0,0,0,0,0,1.6414,0,0,0,0,0,0
3799,"S419 Semi matt gray, green and blue",Green,Matte - Semi,Opaque,8,10,59.1259,10.0552,0,0,5.207,2.5056,7.7126,0,0.516,13.5444,0,0,1.057,0,0,0,0,0,0,0,0,0.5122,1.3489,0,0,0,0,6.1279,0,0,0
3800,S422 Semi matt golden yellow,Yellow,Matte - Semi,Opaque,9,9,57.8922,9.844,0,0,5.4428,2.6246,8.0674,0,0.4365,14.1126,0,0,0,0,0,0,0,0,0,0,0,3.2005,0,0,0,0,0,6.4468,0,0,0
3802,Copper Red,Red - Copper,Glossy,,9,9,71.4091,6.9541,0,0,6.5297,0.1103,6.64,0,0.1129,6.0793,0,7.6434,0,0,0,0,0,0,0,0,0,0.0498,0,0,0.6107,0,0,0,0,0,0.5007
3803,Soft Green,Iron - Celadon - Green,Glossy,,9,9,70.6114,6.8003,0,0,4.5756,0.0625,4.6381,0,4.8767,12.3395,0,0,0,0,0,0,0,0,0,0,0,0.5641,0,0,0,0,0,0.1699,0,0,0
3805,ILG 006,Red - Pink,Glossy - Semi,Opaque,6,6,71.9434,7.2182,0,0,1.0973,3.5522,4.6495,0,0.0559,11.5175,0,0,0,0,0,0,0,0.2174,0,0,0,0.014,0,0,0,0,0,0,0,0,4.3843
3806,Coleman No Craze White (New Zealand Halloysite),"White, Off-White",Satin - Matte,Opaque,8,12,70.8612,10.7288,0,0,2.4311,1.0627,3.4938,0,6.4434,8.4201,0,0,0,0,0,0,0,0,0,0,0,0.039,0,0,0,0,0,0.0138,0,0,0
3807,Coleman Brown Black (New Zealand Halloysite),Black,Matte,Opaque,8,10,68.0259,8.6625,0,0,3.8249,1.6719,5.4969,0,0.0421,11.8792,0,0,1.8562,0,0,0,0,0,0,0,0,4.0321,0,0,0,0,0,0.0052,0,0,0
3808,Tenmoku,Iron - Tenmoku,Glossy,Opaque,9,11,73.263,9.1345,0,0,7.4531,0.0472,7.5003,0,0,6.7307,0,0,0,0,0,0,0,0,0,0,0,3.2432,0,0,0,0,0,0.1283,0,0,0
3809,Tessha,"Iron - Tessha, Hare's Fur",,,9,9,71.2254,9.1736,0,0,2.6017,2.8766,5.4783,0,0.0287,7.5269,0,0,0,0,0,0,0,0,0,0,0,6.5053,0,0,0,0,0,0.0616,0,0,0
3810,Pale Celadon,Iron - Celadon,,,9,11,70.0812,11.2057,0,0,1.6998,1.9806,3.6805,0,1.9704,12.6503,0,0,0,0,0,0,0,0,0,0,0,0.3418,0,0,0,0,0,0.0702,0,0,0
3812,Dolomite White,"White, Off-White",Matte - Smooth,Opaque,9,9,52.1642,12.639,0,0,6.7283,0,6.7283,0,8.1443,15.6016,0,0,0,0,2.2372,0,0,0,0,0,0,0,0,0,0,0,0,0,0,0,2.4854
3817,DEV 001a M2,Green - Copper,Glossy,Opaque,6,6,60.0679,4.604,8.4861,0,1.6701,4.2429,5.9131,0,0,9.1842,0,0,0,0,0,0,0,0,0,0,0,0,0.6254,0,1.8061,0,0,9.3134,0,0,0
3818,DEV 002a,Blue - Stain,Satin,Semi-opaque,6,6,65.7,8.9639,0,0,4.5665,0.1189,4.6855,0,0.1373,10.8351,0,0,0,0,3.2203,0,0,0,0,0,0,0.3665,0.2798,0,1.0775,0,0,4.7341,0,0,0
3858,WWW 392,Blue,Satin,Opaque,6,6,65.3379,5.9998,8.284,0,1.7106,6.1351,7.8457,0,0.1312,10.1765,0,0,0,0,0,0,0,0,0,0,0,0.1422,0,0,0.2527,0,0,1.8299,0,0,0
3859,WWW 400,Green - Chrome,Satin,Opaque,6,6,59.0777,9.2851,0,0,4.1569,0,4.1569,0,0,11.7121,0,0,4.7669,0,0,0,0,3.2244,0,0,0,0.1223,4.1204,0,0,0,0,2.2244,0,0,1.3097
3860,WWW 155,Blue - Cobalt,Glossy,Opaque,5,6,74.3689,6.2786,2.3549,3.6177,4.088,2.1216,6.2095,0,2.0293,2.2731,0,0,0,0,0.0043,0,0,0.0824,0,0,0,0.0543,0.3718,0,0,0,0,0.0077,0,0,2.3475
3861,Market Blue,Blue - Cobalt,Matte,Opaque,9,10,59.0324,13.4251,0,0,3.854,1.8373,5.6913,0,9.1586,12.3547,0,0,0,0,0,0,0,0,0,0,0,0.012,0.3213,0,0,0,0,0.0048,0,0,0
3862,Winn Blue,Blue - Cobalt,Glossy - Semi,Translucent,9,10,65.366,9.0625,0,0,1.7252,3.5913,5.3165,0,4.1096,14.6995,0,0,0,0,0,0,0,0,0,0,0,0.0858,1.2072,0,0,0,0,0.1528,0,0,0
3863,Blue 4,Blue - Cobalt,Matte,Opaque,9,10,62.6595,6.1022,0,0,3.1234,1.489,4.6124,0,5.1759,15.8987,0,0,0,0,0,0,0,0,0,0,0,0.6719,0.3853,0,0,0,0,0.0039,0,4.4903,0
3864,Dark Water Blue,Blue - Cobalt,Matte,Opaque,9,10,64.4722,10.1543,0,0,1.3905,4.5014,5.892,0,7.8083,10.2287,0,0,0,0,0,0,0,0.414,0,0,0,0.4322,0.5984,0,0,0,0,0,0,0,0
3865,Satin Sky,Blue - Cobalt,Matte,Opaque,9,10,65.6402,11.0767,0,0,2.5833,1.2316,3.8148,0,7.9688,10.2576,0,0,0,0,0,0,0,0,0,0,0,0.008,1.2306,0,0,0,0,0.0032,0,0,0
3866,Blue 1,Blue - Cobalt,Glossy,Translucent,9,10,72.7921,8.3366,0,0,2.9596,1.4109,4.3705,0,0.0146,12.7021,0,0,0,0,0,0,0,0,0,0,0,0.8405,0.9399,0,0,0,0,0.0037,0,0,0
3867,Royal Blue,Blue - Cobalt,Glossy,Translucent,9,10,66.0971,8.5798,0,0,1.9694,0.9389,2.9083,0,0.0097,16.7531,0,0,2.6365,0,0,0,0,0,0,0,0,0.0061,3.0069,0,0,0,0,0.0024,0,0,0
3891,Heath A2V Persian Blue ^6 Glaze,Turquoise,Glossy,Translucent,5,7,66.173,5.1498,7.956,0,0.7967,3.5776,4.3743,0,2.0724,9.0956,2.7333,0,0,0,0.0231,0,0,0,0,0,0,0.0829,0,0,2.2915,0,0,0.0482,0,0,0
3896,Roy Fat White Base dk revision,"White, Off-White",Satin - Matte,Semi-opaque,6,6,68.7739,7.6112,1.0954,0,1.1546,2.9977,4.1523,0,7.8108,8.485,0,0,0,0,0,0,0,0,0,0,0,0.0801,0,0,0,0,0,0.1519,0,1.8393,0
3897,Heath A2V,Specialty,Glossy,Translucent,6,6,67.7249,5.2706,8.1426,0,0.8154,3.6615,4.4769,0,2.121,9.3089,2.7974,0,0,0,0.0236,0,0,0,0,0,0,0.0848,0,0,0,0,0,0.0493,0,0,0
3900,Heath A2 ^6 Glaze,Glaze,,Semi-opaque,6,6,71.456,5.6158,6.0607,0,0.8515,3.5001,4.3516,0,1.6901,7.647,3.0407,0,0,0,0.0205,0,0,0,0,0,0,0.0736,0,0,0,0,0,0.0442,0,0,0
3903,Honey Amber,Iron - Amber,Glossy,Transparent,6,6,59.408,6.7947,4.3821,3.5415,0.1265,2.2753,2.4018,0,7.2796,11.9963,0,0,0,0,0,0,0,0,0,1.9811,0,2.0495,0,0,0,0,0,0.1654,0,0,0
3904,Chun faux Celadon,Green - Copper,,Transparent,6,6,68.5665,6.6052,0,0,1.1738,2.9487,4.1225,0,0.0982,10.3534,0,0,10.1715,0,0.0076,0,0,0,0,0,0,0.0554,0,0,0,0,0,0.0197,0,0,0
3906,dKat Studio Clear,Clear,Glossy,,6,6,68.2658,8.0282,5.2198,0,0.7765,3.7108,4.4873,0,0.5573,11.5478,1.8588,0,0,0,0.0043,0,0,0,0,0,0,0.0229,0,0,0,0,0,0.0077,0,0,0
3907,MC6 High Calcium Matte Base 2,Glaze,Satin - Matte,Semi-opaque,6,6,61.2628,8.8316,4.7562,0,0.1896,1.766,1.9557,0,0.052,18.3976,0,0,0,0,0.0327,0,0,0,0,0,0,0.3232,0,0,0,0,0,4.3883,0,0,0
3914,Oil Spot (misnamed - not an Oil spot glaze),Blue,Glossy,Translucent,6,6,60.0499,8.5212,9.8551,0,0.0852,4.953,5.0382,0,0.0597,10.7424,0,0,0,0,0.0426,0,0,0,0,0,0,0.311,1.6294,0,0,0,0,3.7506,0,0,0
3915,Val Turquoise (Walter Heath's recipe),Turquoise,Glossy,,6,6,65.381,4.5405,5.9933,0,2.7787,2.2727,5.0513,0,2.9258,14.8615,0,0,0,0,0.0109,0,0,0,0,0,0,0.0706,0,0,1.1456,0,0,0.0195,0,0,0
3916,R 2-B Tan,"White, Off-White",Satin,Opaque,6,6,61.4939,7.2831,2.9592,0,1.3545,4.7434,6.0979,0,10.9605,6.474,0,0,0,0,0.0108,0,0,0,0,0,0,0.2922,0,0,0,0,0,4.4285,0,0,0
3917,Heath Cacao,Iron - Tenmoku,Satin,,6,6,63.3429,7.6,2.8755,0.546,1.2034,3.064,4.2674,0,8.2987,3.2037,0,0,4.1718,0,0.0052,0,0,0,0,0,0,3.3277,0,0,2.1985,0,0,0.1624,0,0,0
3918,Chun faux Celadon (variation) Reformulated dKat,Green - Copper,,Transparent,6,6,68.4342,5.941,0,0,1.1091,2.7144,3.8235,0,0.1279,11.567,0,0,9.9703,0,0,0,0,0,0,0,0,0.0655,0,0,0,0,0,0.0706,0,0,0
3919,Blackbird Black Reformulated,Black - Glossy,Glossy,Opaque,6,6,69.8879,11.6506,0,0,2.5624,4.6023,7.1647,0,2.7415,2.7166,0,0,0,0,0.0351,0,0,0,0,1.2151,0,4.2768,0,0,0,0,0,0.3117,0,0,0
3920,MC6 High Calcium Matte Base 1,Glaze,Satin - Matte,Semi-opaque,6,6,64.5232,10.0404,4.3223,0,0.13,1.642,1.7719,0,0.0066,19.334,0,0,0,0,0,0,0,0,0,0,0,0.0017,0,0,0,0,0,0,0,0,0
3921,Charcoal Satin Matte,Glaze,Satin - Matte,Opaque,5 &#189;,6,58.1228,7.3738,6.5267,0,0.0737,3.2854,3.3591,0,0.0516,19.8089,0,0,0,0,0.0369,0,0,0,0,0,0,0.3319,0,0,0,0,0,4.3882,0,0,0
3970,Kittens Clear Base w/Sage Green,Clear,Glossy,Transparent,6,6,68.8008,6.2836,4.7495,0,1.6772,2.954,4.6312,0,1.0863,8.3337,5.9706,0,0,0,0.0194,0,0,0,0,0,0,0.0815,0,0,0,0,0,0.0434,0,0,0
3971,Heath Shino 3 ^6 Glaze,Glaze,,Semi-opaque,6,6,58.4194,11.8033,1.3615,3.7919,3.0039,1.5911,4.5949,0,7.7391,8.7411,0,0,0,0,0.0025,0,0,0,0,0,0,0.5343,0,0,0,0,0,0.1957,0,0,2.8162
3972,Butterscotch,Yellow,,Opaque,6,6,58.2845,7.3482,0.5075,3.2744,0.5766,3.0387,3.6153,0,6.7619,7.9351,0,0,0,0,0,0,0,0,0,0,0,0.3114,0,0,0,0,0,11.9617,0,0,0
3973,Kathryn Narrow's Chun ^6 Oxidation Glaze,Clear,Glossy,Transparent,6,6,68.4554,6.1245,0,0,1.3911,2.978,4.3691,0,0.0638,10.6062,0,0,10.2952,0,0,0,0,0,0,0,0,0.0334,0,0,0,0,0,0.0524,0,0,0
3977,Kittens Clear base,Clear,Glossy,Transparent,6,6,68.8008,6.2836,4.7495,0,1.6772,2.954,4.6312,0,1.0863,8.3337,5.9706,0,0,0,0.0194,0,0,0,0,0,0,0.0815,0,0,0,0,0,0.0434,0,0,0
3984,Reader's Digest Opalescent Purple,Clear,Glossy,Translucent,6,6,60.4129,7.0079,3.7639,5.616,0.0545,0.635,0.6895,0,10.695,6.0514,0,0,0,0,0.0133,0,0,0,0,0.6981,0,0.3009,0,0,0,0,0,4.7513,0,0,0
3989,WWW 391,Green,Glossy,Translucent,6,6,62.8323,7.0753,6.6795,0,5.535,1.12,6.655,0,1.5065,6.0024,0,0,8.017,0,0.0122,0,0,0,0,0,0,0.8966,0.3014,0,0,0,0,0.0217,0,0,0
3990,WWW 237 M3,Blue - Cobalt,Glossy,Opaque,6,6,60.2105,9.2163,4.2584,0,4.1515,2.1291,6.2806,0,8.1225,9.0301,0,0,0,0,0,0,0,0,0,0,0,0,0.7998,0,0,0,0,0.8038,0,0,1.278
3991,Vinod's Tenmoku,Iron - Tenmoku,,,6,6,65.6028,6.9453,5.5314,0,0.9455,3.8348,4.7804,0,2.6322,10.5135,0,0,0,0,0.0188,0,0,0,0,0,0,3.8892,0,0,0,0,0,0.0864,0,0,0
4001,Mat Tan,Matte,Matte,Opaque,9,10,56.7233,13.4196,0,0,3.8807,1.7916,5.6723,0,9.8373,13.009,0,0,0,0,0.0365,0,0,0,0,0,0,0.1342,0,0,0.3101,0,0,0.0949,0,0,0.7628
4002,Dinnerware White,Clear,Glossy,Translucent,9,10,64.9552,10.3664,0,0,2.3982,1.083,3.4812,0,7.8244,13.1512,0,0,0,0,0.0335,0,0,0,0,0,0,0.1009,0,0,0,0,0,0.0872,0,0,0
4003,Back in Black,Black - Glossy,Glossy,Semi-opaque,9,10,69.3175,8.2265,0,0,3.3838,1.6014,4.9852,0,0.0902,12.078,0,0,1.9253,0,0.0135,0,0,0,0,0,0,3.3288,0,0,0,0,0,0.035,0,0,0
4004,Storm Blue,Blue - Rutile,Glossy,Translucent,9,10,73.6819,7.179,0,0,2.8496,1.3411,4.1908,0,0.07,14.1347,0,0,0,0,0.0128,0,0,0,0,0,0,0.0901,0.2931,0,0,0,0,0.3475,0,0,0
4005,Streaky Green Mat,Green,Matte,Opaque,9,10,59.3639,8.4553,1.3111,0,0.6989,0.9633,1.6623,0,11.1602,17.2859,0,0,0,0,0.0336,0,0,0.2241,0,0,0,0.1062,0.2864,0,0,0,0,0.1111,0,0,0
4006,Speckled Red,Red - Copper,Glossy,Semi-opaque,9,10,73.4154,7.0462,0,0,2.8684,1.3038,4.1722,0,0.0181,14.2648,0,0,0,0,0.0129,0,0,0,0,0,0,0.0503,0,0,0.2851,0,0,0.0336,0,0,0.7013
4008,Gloss White,"White, Off-White",Glossy,Opaque,9,10,66.0844,9.5524,0,0,2.4312,1.1959,3.6271,0,8.1941,9.5669,0,0,0,0,0.0271,0,0,0,0,0,0,0.1325,0,0,0,0,0,0.0705,0,2.7451,0
4009,Aquatic Blue,Turquoise,Matte,Opaque,9,10,61.5033,11.3944,0,0,1.9726,6.1527,8.1253,0,0.259,0.5505,16.0133,0,0,0,0,0,0,0,0,0,0,0.1178,0,0,1.9067,0,0,0.1298,0,0,0
4010,Tomato Red,Red,Glossy,Opaque,9,10,67.6318,7.9337,0,0,1.634,3.5589,5.1928,0,5.5989,8.5368,0,0,0,0,2.2734,0,0,0,0,0,0,2.8104,0,0,0,0,0,0.0221,0,0,0
4011,Purple Rain,Purple,Matte,Opaque,9,10,68.4381,5.6612,3.0001,0,2.9085,1.871,4.7795,0,10.9485,5.3504,0,0,0,0,0.0055,0,0,0,0,0,0,0.0872,0.8091,0,0,0,0,0.0586,0,0,0.8619
4012,W-TAC,Specialty,Glossy,Semi-opaque,9,10,66.0367,5.6543,2.9728,0,2.8459,1.7792,4.6251,0,10.7609,5.2719,0,0,0,0,0.0113,0,0,0,0,0,0,0.2905,0,0,0,0,0,4.3764,0,0,0
4013,Peacock Blue,Blue - Cobalt,Glossy,Semi-opaque,9,10,67.1565,7.0084,0,0,1.4377,4.6811,6.1188,0,7.2644,9.0837,0,0,0,0,0,0,0,0,0,0,0,0.2187,0.2687,0,0,0,0,2.8808,0,0,0
4014,Sand Storm,Matte,Matte,Opaque,9,10,56.7238,14.8316,0,4.0692,2.4871,1.1231,3.6103,0,8.3012,12.234,0,0,0,0,0.0348,0,0,0,0,0,0,0.1047,0,0,0,0,0,0.0904,0,0,0
4016,John's Red,Red - Copper,Glossy,Semi-opaque,9,10,66.1676,7.0085,2.0638,0,3.5202,2.6647,6.1849,0,1.9904,11.7384,0,0,3.7808,0,0.0069,0,0,0,0,0,0,0.0536,0,0,0.4428,0,0,0.0179,0,0,0.5445
4018,Reitz Green,Green,Matte,Opaque,9,10,66.6571,14.0263,0.5228,1.6585,2.3854,7.6305,10.0159,0,0.2901,4.4888,0,0,0,0,0.001,0,0,0,0,0,0,0.1546,0.571,0,0,0,0,1.6139,0,0,0
4019,Kiln Wash,Refractory,Matte,Opaque,22,6,44.8698,54.2151,0,0,0.4033,0.058,0.4613,0,0.0658,0.0956,0,0,0,0,0.047,0,0,0,0,0,0,0.1233,0,0,0,0,0,0.1222,0,0,0
4020,Woo Yellow,Yellow - Iron,Matte,Opaque,9,10,60.0215,11.8189,0,0,1.7895,5.7017,7.4913,0,3.6076,7.92,0,8.0476,0,0,0.0175,0,0,0,0,0,0,1.0303,0,0,0,0,0,0.0454,0,0,0
4022,MC6 Licorice (Glossy Base II),Glaze,Glossy,Opaque,6,6,67.6319,6.274,5.4662,0,1.52,3.4199,4.94,0,2.534,8.5627,0,0,0,0,0.0197,0,0,0,0,0,0,3.4542,1.0659,0,0,0,0,0.0513,0,0,0
4034,Steve Irvine red,"Iron - Kaki, Tomato Red",Glossy,Opaque,10,10,63.2423,6.5794,0,0,1.2025,2.9965,4.199,0,8.1107,11.5178,0,0,0,0,1.9952,0,0,0,0,0,0,4.3357,0,0,0,0,0,0.02,0,0,0
4047,Val's Blue Black,Blue,,,9,10,54.2492,10.9468,0,0,2.5842,1.1673,3.7515,0,0.049,26.1749,0,0,0,0,0.035,0,0,0,0,0,0,0.1058,2.5692,0,0,0,0,0.091,0,0,2.0276
4063,Starry Red,"Iron - Kaki, Tomato Red",Glossy,Opaque,8,11,66.4443,6.5986,0,0,2.2296,1.5368,3.7664,0,6.0853,10.201,0,0,0,0,2.6909,0,0,0,0,0,0,4.1732,0,0,0,0,0,0.0404,0,0,0
4078,No Zinc No Pink,Purple - Magnesium Matte,Matte,Opaque,10,11,53.7,8.2548,0,4.7805,0.1359,0.0553,0.1912,0,19.9988,1.7496,10.4611,0,0,0,0.0389,0,0,0,0.0054,0,0,0.1365,0.6038,0,0,0,0,0.0794,0,0,0
4094,NB1 + Chrome,Glaze,,,7,7,69.8807,3.8635,0,24.8571,0.0563,0.1091,0.1654,0,0.1253,0.0675,0,0,0,0,0.0173,0,0,0.8885,0,0,0,0.0896,0,0,0,0,0,0.045,0,0,0
4095,NB1 + Copper,Glaze,,,7,7,69.3198,3.8325,0,24.6576,0.0558,0.1082,0.164,0,0.1243,0.067,0,0,0,0,0.0172,0,0,0,0,0,0,0.0889,0,0,1.6841,0,0,0.0447,0,0,0
4096,NB1 + Cobalt,Glaze,,,7,7,68.7565,3.8014,0,24.4572,0.0554,0.1073,0.1627,0,0.1232,0.0664,0,0,0,0,0.017,0,0,0,0,0,0,0.0882,2.4831,0,0,0,0,0.0443,0,0,0
4097,NB1 + Manganese,Glaze,,,7,7,67.7393,3.7452,0,24.0954,0.0546,0.1057,0.1603,0,0.1214,0.0654,0,0,0,0,0.0168,0,0,0,0,3.9256,0,0.0869,0,0,0,0,0,0.0436,0,0,0
4098,NB1-V4 + Ochre,Glaze,,,7,7,79.8859,8.4097,0,11.0226,0.0815,0.0244,0.1059,0,0.0591,0.0788,0,0,0,0,0.0407,0,0,0,0,0,0,0.2913,0,0,0,0,0,0.1059,0,0,0
4099,Davis Red - 3124,Red,,,7,7,68.0706,9.7328,5.3099,2.7458,0.1931,2.8845,3.0776,0,1.4626,6.9542,0,0,0,0,0,0,0,0,0,0,0,1.5258,0,0,0,0,0,1.1208,0,0,0
4100,Davis Red - 3134,Red,,,7,7,63.1952,7.0212,8.7744,2.7054,0,4.5467,4.5467,0,1.441,9.7085,0,0,0,0,0,0,0,0,0,0,0,1.5033,0,0,0,0,0,1.1043,0,0,0
4101,Davis Red - 3269,Red,,,7,7,65.327,12.7702,6.1486,2.8646,3.2754,4.6593,7.9346,0,1.5258,0.2659,0,0,0.4022,0,0,0,0,0,0,0,0,1.5918,0,0,0,0,0,1.1693,0,0,0
4102,Davis Red - 3278,Red,,,7,7,67.7836,7.0495,8.2918,2.7162,0,6.6341,6.6341,0,1.4468,3.4599,0,0,0,0,0,0,0,0,0,0,0,1.5094,0,0,0,0,0,1.1087,0,0,0
4103,Davis Red - A,Red,,,7,7,68.1069,12.7249,4.6295,2.8758,2.4661,3.5788,6.0449,0,1.7871,0.2942,0,0,0.3028,0,0,0,0,0,0,0,0,1.8644,0,0,0,0,0,1.3695,0,0,0
4104,Davis Red - B,Red,,,7,7,69.5051,12.7021,3.8654,2.8814,2.0591,3.0354,5.0945,0,1.9185,0.3085,0,0,0.2528,0,0,0,0,0,0,0,0,2.0014,0,0,0,0,0,1.4702,0,0,0
4105,OSL3V = Cobalt,Glaze,,,7,7,69.266,9.3304,2.402,13.832,0.1354,1.2441,1.3795,0,0.0607,1.7754,0,0,0,0,0.0434,0,0,0,0,0,0,0.1128,1.6852,0,0,0,0,0.1127,0,0,0
4106,OSL3V + Cobalt,Glaze,,,7,7,68.8351,10.1944,2.0651,14.2766,0.1323,1.0741,1.2064,0,0.0681,1.3138,0,0,0,0,0.0486,0,0,0,0,0,0,0.1264,1.7393,0,0,0,0,0.1263,0,0,0
4107,OSL3V-6 + Cobalt,Glaze,,,7,7,68.4031,8.9699,1.965,16.3013,0.1186,1.0198,1.1384,0,0.0596,1.2435,0,0,0,0,0.0426,0,0,0,0,0,0,0.1107,1.655,0,0,0,0,0.1107,0,0,0
4108,Richard White B-7 + Manganese,Glaze,,,7,7,20.1569,6.592,4.705,60.0377,0.4405,2.5342,2.9747,0,0.0421,1.5902,0,0,0,0,0.0274,0,0,0,0,3.7302,0,0.0727,0,0,0,0,0,0.0711,0,0,0
4109,Richard White + Cobalt,Glaze,,,7,7,19.4448,4.8949,5.7636,61.879,0.5329,3.105,3.6379,0,0.0281,2.3618,0,0,0,0,0.0166,0,0,0,0,0,0,0.0453,1.8847,0,0,0,0,0.0432,0,0,0
4110,Davis Super Mix + Chrome,Glaze,,,7,7,46.6532,8.0968,2.4758,17.0701,0.1588,1.29,1.4489,0,0.0482,9.857,0,0,0,0,0.0344,13.313,0,0.8237,0,0,0,0.0895,0,0,0,0,0,0.0894,0,0,0
4111,Davis Super Mix A5 + Copper,Glaze,,,7,7,54.6016,11.3472,2.0889,24.0039,0.1792,1.102,1.2811,0,0.0723,2.7438,0,0,0,0,0.0516,0,0,0,0,0,0,0.1342,0,0,3.5413,0,0,0.1342,0,0,0
4112,Davis Super Mix A8 + Copper,Glaze,,,7,7,54.5127,9.4879,1.9707,13.5874,0.1568,1.036,1.1928,0,0.0597,6.1081,0,0,4.0815,0,0.0426,7.0646,0,0,0,0,0,0.1108,0,0,1.6705,0,0,0.1108,0,0,0
4113,Davis Super Mix A + Cobalt,Glaze,,,7,7,53.6288,10.9995,3.1715,17.1432,0.1752,1.6422,1.8173,0,0.0699,4.9466,0,0,1.7165,0,0.0499,4.4567,0,0,0,0,0,0.1298,1.7405,0,0,0,0,0.1298,0,0,0
4114,Mathias Basic Majolica,Majolica,,,4,4,53.6836,9.4006,16.4147,0,0.0773,4.6703,4.7476,0,0.0676,10.2814,0,0,0,0,0.0099,0,0,0,0,0,0,0.1302,0,0,0,0,0,1.3271,0,3.9373,0
4115,Mathias Majolica,Majolica,,,5,5,58.7708,8.0636,10.0901,0,0.4363,5.2022,5.6385,0,0.0607,12.8472,0,0,0,0,0.0089,0,0,0,0,0,0,0.0943,0,0,0,0,0,0.7807,0,3.6452,0
4116,Mathius Osterman,Majolica,,,5,5,58.9504,8.1475,9.9488,0,0.4346,5.1312,5.5658,0,0.0637,12.67,0,0,0,0,0.0093,0,0,0,0,0,0,0.0805,0,0,0,0,0,0.484,0,4.0799,0
4117,Arbuckle Majolica,Majolica,,,5,5,60.7962,8.0917,7.6142,0,1.1975,6.1771,7.3746,0,0.0976,10.151,0,0,0,0,0.0024,0,0,0,0,0,0,0.0418,0,0,0,0,0,0.0063,0,3.6217,2.2025
4118,Linda Arbuckle,Majolica,,,4,4,60.5701,9.2249,7.7487,0,1.0229,5.7688,6.7917,0,0.098,10.2339,0,0,0,0,0.0118,0,0,0,0,0,0,0.0618,0,0,0,0,0,0.0307,0,3.2512,1.9772
4119,Steve Davis Majolica,Majolica,,,6,6,58.3303,8.1556,9.5523,0,0.6117,5.6848,6.2965,0,0.0286,12.2051,0,0,0,0,0.0117,0,0,0,0,0,0,0.0335,0,0,0,0,0,0.0304,0,4.0281,1.3279
4120,Val's C04 White Satin Opaque,Majolica,,,4,4,64.4842,7.7238,9.218,0,0.7289,5.9589,6.6878,0,0.0293,11.808,0,0,0,0,0.0071,0,0,0,0,0,0,0.0233,0,0,0,0,0,0.0185,0,0,0
4121,Majolica,Majolica,,,6,6,52.6752,6.5292,14.5997,0,0.3419,5.8046,6.1465,0,0.2528,13.2351,0,0,0,0,0.0014,0,0,0,0,0,0,0.0367,0,0,0,0,0,0.0026,0,1.5008,5.02
4122,Newport Variation,Majolica,,,4,4,61.0409,9.7671,7.5203,0,0.9315,5.5909,6.5224,0,0.1592,9.7474,0,0,0,0,0,0,0,0,0,0,0,0.0988,0,0,0,0,0,0.201,0,3.0736,1.8692
4123,McWinnie White Gloss 3,Majolica,,,4,4,51.8083,16.6793,11.7106,0,6.3034,8.5716,14.875,0,0.0456,0.1369,0,0,0.766,0,0.0326,0,0,0,0,0,0,0.0847,0,0,0,0,0,0.0847,0,0,3.7763
4124,McWinnie White Matt 1,Majolica,,,4,4,46.2564,13.3356,12.6608,0,6.7679,9.2531,16.0209,0,0.0164,0.1057,0,0,0.8282,0,0.0117,0,0,0,0,0,0,0.1894,0,0,0,0,0,2.9197,0,0,7.6551
4125,Witcha Doo-Dah,Majolica,,,4,4,64.8858,5.8317,9.4749,0,0.3903,4.8788,5.2691,0,0.0428,12.0475,0,0,0,0,0,0,0,0,0,0,0,0.0297,0,0,0,0,0,0.0648,0,2.3536,0
4126,Kan. City Fake Majolica,Majolica,,,4,4,57.7849,7.858,10.2499,0,0.401,5.2638,5.6647,0,0.0198,13.0333,0,1.0939,0,0,0.0141,0,0,0,0,0,0,0.0367,0,0,0,0,0,0.0367,0,4.2079,0
4127,Jane Gustin,Majolica,,,4,4,60.2422,9.5975,8.0429,0,1.0874,6.079,7.1664,0,0.1406,10.6429,0,0,0,0,0.0112,0,0,0,0,0,0,0.0791,0,0,0,0,0,0.0291,0,0,4.0482
4128,Patsy,Majolica,,,3,3,53.8265,5.2174,11.5695,0,0.9509,6.9626,7.9135,0,2.0624,13.6253,0,0,0,0,0.0026,0,0,0,0,0,0,0.0873,0,0,0,0,0,0.0067,0,1.0491,4.6399
4129,Carol Selfredge,Majolica,,,4,4,60.09,8.8922,8.5237,0,0.3018,4.3867,4.6884,0,0.1301,10.8428,0,1.0286,0,0,0,0,0,0,0,0,0,0.0385,0,0,0,0,0,0.2265,0,5.5392,0
4130,Darcy Margeson,Majolica,,,2,2,65.1078,6.6301,8.2805,0,0.4006,4.291,4.6916,0,0.0931,10.5589,0,0,0,0,0,0,0,0,0,0,0,0.0646,0,0,0,0,0,0.1408,0,4.4324,0
4131,Ron Forbes,Majolica,,,4,4,61.2492,8.8949,7.7917,0,1.0273,5.7631,6.7904,0,0.0376,10.2781,0,0,0,0,0.0109,0,0,0,0,0,0,0.0334,0,0,0,0,0,0.0284,0,4.8853,0
4132,Terry Siebert,Majolica,,,4,4,63.0128,7.3589,9.2018,0,0.363,4.7264,5.0894,0,0.0199,11.7033,0,0,0,0,0.0142,0,0,0,0,0,0,0.0369,0,0,0,0,0,0.0369,0,3.5257,0
4133,Wrinkle + Cobalt,Specialty,Matte,Opaque,5,5,4.9128,11.5922,0.1833,0,0.1615,17.3753,17.5367,0,0,0.444,0,0,0,0,0,65.1763,0,0,0,0,0,0,0.1546,0,0,0,0,0,0,0,0
4134,Perfect Clear,Clear,,Transparent,5,6,64.8296,9.5891,8.4808,0,1.5341,4.5878,6.1219,0,2.0586,8.489,0,0,0,0,0.0155,0,0,0,0,0,0,0.1674,0,0,0,0,0,0.2483,0,0,0
4136,Wrinkle + Copper,Specialty,Matte,Opaque,5,5,4.8912,11.5414,0.1825,0,0.1608,17.299,17.4598,0,0,0.4421,0,0,0,0,0,64.8903,0,0,0,0,0,0,0,0,0.5927,0,0,0,0,0,0
4137,Wrinkle + Nickel,Specialty,Matte,Opaque,5,5,4.89,11.5385,0.1825,0,0.1607,17.2948,17.4555,0,0,0.442,0,0,0,0,0,64.8745,0,0,0,0,0,0,0,0.6169,0,0,0,0,0,0,0
4138,Wrinkle + Rutile,Specialty,Matte,Opaque,5,5,4.8566,11.4596,0.1812,0,0.1596,17.1765,17.3361,0,0,0.439,0,0,0,0,0,64.4307,0,0,0,0,0,0.0676,0,0,0,0,0,1.2292,0,0,0
4139,Bog 1,Specialty,Matte,Opaque,5,5,7.5332,5.2246,0,0,0.1809,13.7168,13.8977,0,0.0092,10.6787,0,0,0,0,3.1897,52.5101,0,0,0,0,0,0.0023,0,0,0,0,0,6.9545,0,0,0
4140,Bog 2,Specialty,Matte,Opaque,5,5,10.2267,5.0285,0,0.3668,0.0727,12.9588,13.0315,0,0.0307,10.3799,0,0,0,0,3.1059,50.8482,0,0,0,0,0,0.0129,0.1151,0,0,0,0,6.8539,0,0,0
4141,Bog 2 + Iron,Specialty,Matte,Opaque,5,5,10.2218,5.0261,0,0.3666,0.0727,12.9526,13.0253,0,0.0307,10.375,0,0,0,0,3.1044,50.8239,0,0,0,0,0,0.1756,0,0,0,0,0,6.8506,0,0,0
4142,Adriana's Crawl Glaze + 6450,Specialty - Crawling,Matte,Opaque,5,5,5.7702,2.9766,0,0,0.2645,6.5127,6.7772,0,0.0064,46.662,0,0.1225,0,0,13.9512,23.7326,0,0,0,0,0,0.0013,0,0,0,0,0,0,0,0,0
4143,Adriana's While Crawl,Specialty - Crawling,Matte,Opaque,5,5,0,2.6517,0,0,0,7.9528,7.9528,0,0,44.3031,0,0,0,0,13.2907,31.8017,0,0,0,0,0,0,0,0,0,0,0,0,0,0,0
4144,Gantzel-Young 2,Specialty,Matte,Opaque,5,5,15.3196,2.8328,3.9185,71.2803,0.5161,2.6863,3.2024,0,0.5586,0.2209,0,0,0,0,0,0,0,0,0,0,0,0.2489,0,0,2.4179,0,0,0,0,0,0
4145,Gantzel-Young + Iron,Specialty,Matte,Opaque,5,5,15.5575,2.8768,3.9794,72.3874,0.5242,2.728,3.2522,0,0.5673,0.2243,0,0,0,0,0,0,0,0,0,0,0,1.1552,0,0,0,0,0,0,0,0,0
4146,Gantzel-Young + Nickel,Specialty,Matte,Opaque,5,5,15.4993,2.866,3.9645,72.1165,0.5222,2.7178,3.24,0,0.5651,0.2235,0,0,0,0,0,0,0,0,0,0,0,0.2518,0,1.2733,0,0,0,0,0,0,0
4147,Gantzel-Young + Manganese,Specialty,Matte,Opaque,5,5,15.4626,2.8593,3.9551,71.9457,0.521,2.7114,3.2323,0,0.5638,0.223,0,0,0,0,0,0,0,0,0,1.507,0,0.2512,0,0,0,0,0,0,0,0,0
4148,Gantzel-Young + Chrome,Specialty,Matte,Opaque,5,5,15.6597,2.8957,4.0056,72.8631,0.5276,2.7459,3.2735,0,0.571,0.2258,0,0,0,0,0,0,0,0.2512,0,0,0,0.2544,0,0,0,0,0,0,0,0,0
4149,Gantzel-Young + Iron Chromate,Specialty,Matte,Opaque,5,5,15.6295,2.8901,3.9978,72.7226,0.5266,2.7407,3.2672,0,0.5699,0.2254,0,0,0,0,0,0,0,0.2216,0,0,0,0.4758,0,0,0,0,0,0,0,0,0
4150,Gantzel-Young + Cobalt,Specialty,Matte,Opaque,5,5,15.5988,2.8845,3.99,72.5795,0.5255,2.7353,3.2608,0,0.5688,0.2249,0,0,0,0,0,0,0,0,0,0,0,0.2534,0.6394,0,0,0,0,0,0,0,0
4151,Gantzel-Young + Rutile,Specialty,Matte,Opaque,5,5,15.282,2.8259,3.9089,71.1055,0.5149,2.6797,3.1946,0,0.5572,0.2204,0,0,0,0,0,0,0,0,0,0,0,0.3868,0,0,0,0,0,2.5188,0,0,0
4152,Lime Stone Matte + Iron Chromate,Specialty,Matte,Opaque,5,5,54.526,12.8777,0,0,3.6798,1.736,5.4158,0,10.3971,16.0548,0,0,0,0,0.0346,0,0,0.2289,0,0,0,0.3751,0,0,0,0,0,0.09,0,0,0
4153,IE 3,Specialty,,,5,5,50.0896,9.539,0,2.12,3.3659,1.5371,4.903,0,0.0525,23.5027,0,5.5008,0.2856,0,0.0171,0,0,0,0,0,0,0.0886,0,0,0,0,0,0.0929,0,3.8084,0
4154,Nancy's Pink Icing 3,Specialty,,,5,5,63.234,3.4406,1.6897,1.9306,0.7449,2.6342,3.3791,0,5.54,10.274,6.0435,0,0,0,0.0031,0,0,0,0,0,0,0.1782,0,0,0,0,0,2.8778,0,0,1.4093
4155,Persimmon,Specialty,,,5,5,57.9978,6.5255,13.2807,0,0.2089,2.2455,2.4545,0,3.0386,11.99,0,0,0,0,0.0552,0,0,0,0,0,0,4.534,0,0,0,0,0,0.1237,0,0,0
4156,Stokes C,Specialty,,,5,5,62.6228,12.4898,0,4.9275,2.4113,7.6577,10.0691,0,0.1642,0.6335,0,8.9494,0,0,0,0,0,0,0,0,0,0.0684,0,0,0,0,0,0.0754,0,0,0
4157,Stokes C2,Specialty,,,5,5,61.9679,12.3592,0,4.876,2.3861,7.5777,9.9638,0,0.1624,0.6269,0,8.8558,0,0,0,0,0,1.0458,0,0,0,0.0677,0,0,0,0,0,0.0746,0,0,0
4158,Cooper 404,Specialty,,,5,5,50.5679,6.75,0,0,3.6581,1.6663,5.3244,0,0.0071,0.193,0,18.8153,17.1155,0,0.0051,0,0,0,0,0,0,0.0348,0,1.1737,0,0,0,0.0133,0,0,0
4159,Bronze Metallic,Specialty - Metallic,,,5,9,46.2048,5.7715,2.6981,0,1.6238,0.679,2.3028,0,2.0346,2.5965,0,0,0,0,0.0607,0,0,0,0,30.3598,0,1.6119,2.9106,0,2.9372,0,0,0.5114,0,0,0
4160,Bronze Metallic Variation 1,Specialty - Metallic,,,5,9,47.1266,6.2645,2.2384,0,1.5774,1.3559,2.9332,0,1.3395,2.9982,0,0,0,0,0.0527,0,0,0,0,29.418,0,1.4991,2.8203,0,2.846,0,0,0.4634,0,0,0
4161,Bronze Metallic Variation 2,Specialty - Metallic,,,5,9,46.0078,5.9645,3.1073,0,1.3985,1.7721,3.1706,0,1.1511,4.0788,0,0,0,0,0.0453,0,0,0,0,29.1697,0,1.2882,2.7965,0,2.822,0,0,0.3982,0,0,0
4162,Bronze Metallic Variation 3,Specialty - Metallic,,,5,9,45.4554,5.8164,3.5362,0,1.3103,1.9775,3.2878,0,1.0581,4.6122,0,0,0,0,0.0416,0,0,0,0,29.0471,0,1.1841,2.7848,0,2.8102,0,0,0.366,0,0,0
4163,Bronze Metallic Variation 4,Specialty - Metallic,,,5,9,47.6932,6.4164,1.7984,0,1.6679,1.1451,2.813,0,1.4349,2.451,0,0,0,0,0.0564,0,0,0,0,29.5438,0,1.6059,2.8324,0,2.8582,0,0,0.4964,0,0,0
4164,Davis Bronze 5,Specialty - Metallic,,,5,9,48.2647,6.5696,1.3546,0,1.7592,0.9325,2.6917,0,1.5311,1.8991,0,0,0,0,0.0602,0,0,0,0,29.6706,0,1.7136,2.8446,0,2.8705,0,0,0.5297,0,0,0
4165,Pewter Black,Specialty - Metallic,,,5,9,60.7444,9.7574,0,0,1.0858,2.9413,4.027,0,3.2876,15.4326,0,0,0,0,0,0,0,0,0,2.8246,0,0.1597,1.1879,0,2.287,0,0,0.2918,0,0,0
4166,Pewter MCC,Specialty - Metallic,,,5,9,40.9217,6.5733,0,0,0.7315,1.9814,2.7129,0,2.2147,10.3965,0,0,0,0,0,0,0,0,0,30.9208,0,0.1076,2.9644,0,2.9914,0,0,0.1966,0,0,0
4167,Willie MCC,Specialty - Metallic,,,5,9,43.0174,6.6132,0,0,0.997,3.1675,4.1645,0,0.064,10.0361,0,0,0,0,0.0102,0,0,0,0,30.2101,0,0.039,2.8963,0,2.9227,0,0,0.0266,0,0,0
4168,Al's Shino,Shino,,,10,10,65.6889,16.9157,0,5.8124,1.5161,9.111,10.6272,0,0.2009,0.4281,0,0,0,0,0.0065,0,0,0,0,0,0,0.1191,0,0,0,0,0,0.2013,0,0,0
4169,Archie Bray Shino,Shino,,,10,10,69.0859,15.7288,0,2.8768,2.2434,8.7914,11.0348,0,0.2102,0.7843,0,0,0,0,0,0,0,0,0,0,0,0.1052,0,0,0,0,0,0.174,0,0,0
4170,Barren's Shino,Shino,,,10,10,68.3712,16.9589,0,0,2.7131,10.3703,13.0834,0,0.4459,0.7963,0,0,0,0,0.0114,0,0,0,0,0,0,0.2099,0,0,0,0,0,0.1231,0,0,0
4171,Boyd Eutectic Transparent,Shino,,,10,10,68.0989,16.0784,0,7.0466,1.9262,6.2354,8.1616,0,0.098,0.4918,0,0,0,0,0,0,0,0,0,0,0,0.0245,0,0,0,0,0,0,0,0,0
4172,Buckner Shino BBSH,Shino,,,10,10,68.4898,15.5819,0,4.1023,1.0927,10.1659,11.2586,0,0.1082,0.3016,0,0,0,0,0,0,0,0,0,0,0,0.0618,0,0,0,0,0,0.0958,0,0,0
4173,Buckner Orange Carbon Trap,Shino,,,10,10,65.3379,16.0659,0,1.7985,2.1893,13.0855,15.2748,0,0.3008,0.7556,0,0,0,0,0.0144,0,0,0,0,0,0,0.2252,0,0,0,0,0,0.2269,0,0,0
4174,Castle Shino-Basic,Shino,,,10,10,67.102,19.343,0,0,2.534,9.8687,12.4026,0,0.18,0.6977,0,0,0,0,0.0393,0,0,0,0,0,0,0.1334,0,0,0,0,0,0.1021,0,0,0
4175,Coleman Shino #1,Shino,,,10,10,67.1679,18.6477,0,5.5213,1.5198,4.7351,6.2549,0,0.1182,0.4287,0,0,0,0,0.0315,0,0,0,0,0,0,0.1004,0,0,0,0,0,0.0818,0,1.6477,0
4176,Coleman Shino #4,Shino,,,10,10,67.8229,16.9277,0,0.8787,2.5562,10.5024,13.0586,0,0.2612,0.6953,0,0,0,0,0.006,0,0,0,0,0,0,0.1368,0,0,0,0,0,0.2129,0,0,0
4177,Coleman Shino #1-1984,Shino,,,10,10,67.3677,18.341,0,5.383,1.5106,4.7618,6.2724,0,0.2536,0.4656,0,0,0,0,0.0286,0,0,0,0,0,0,0.1548,0,0,0,0,0,0.0744,0,1.6589,0
4178,Coleman Carbon Trap Shino,Shino - Carbon Trap,,,10,10,69.1134,16.0111,0,4.8277,2.7806,6.1174,8.8979,0,0.2025,0.296,0,0,0,0,0.0066,0,0,0,0,0,0,0.357,0,0,0,0,0,0.2877,0,0,0
4179,Coleman Crab Claw Shino,Shino,,,10,10,68.0762,19.6739,0,2.4216,2.1589,6.5242,8.6831,0,0.2084,0.4844,0,0,0,0,0.0381,0,0,0,0,0,0,0.1812,0,0,0,0,0,0.233,0,0,0
4180,Malcom Davis Carbon Trap,Shino - Carbon Trap,,,10,10,63.2294,16.7264,0,0,2.211,16.0528,18.2638,0,0.3974,0.7202,0,0,0,0,0.0315,0,0,0,0,0,0,0.3529,0,0,0,0,0,0.2785,0,0,0
4181,Malcom Davis Shino #1,Shino,,,10,10,61.9092,15.7879,0,0,2.3128,18.5955,20.9084,0,0.235,0.7891,0,0,0,0,0.0143,0,0,0,0,0,0,0.1423,0,0,0,0,0,0.2137,0,0,0
4182,Malcom Davis Shino #2,Shino,,,10,10,62.2545,17.109,0,0,2.147,17.0856,19.2326,0,0.2351,0.7457,0,0,0,0,0.0261,0,0,0,0,0,0,0.1652,0,0,0,0,0,0.2318,0,0,0
4183,Malcom Davis Shino #3,Shino,,,10,10,62.3683,17.1518,0,0,2.1525,16.9251,19.0775,0,0.2358,0.743,0,0,0,0,0.0262,0,0,0,0,0,0,0.1655,0,0,0,0,0,0.232,0,0,0
4184,Paul Davis Shino,Shino,,,10,10,63.3494,18.975,0,5.9479,1.7089,5.5726,7.2815,0,1.9285,0.48,0,0,0,0,0,0,0,0,0,0,0,0.0844,0,0,0,0,0,0,0,1.9534,0
4185,Steve Davis Carbon Trap,Shino - Carbon Trap,,,10,10,60.7493,17.6184,0,0,2.151,17.9694,20.1205,0,0.3566,0.5678,0,0,0,0,0.0492,0,0,0,0,0,0,0.3602,0,0,0,0,0,0.1779,0,0,0
4186,Columbia Visual Arts Ctr,Shino,,,10,10,66.3372,15.5457,0,6.7742,1.5324,8.728,10.2605,0,0.0582,0.9211,0,0,0,0,0.0154,0,0,0,0,0,0,0.0476,0,0,0,0,0,0.0401,0,0,0
4187,Cornell Climax Red,Shino,,,10,10,69.5076,17.146,0,0,2.9192,8.4621,11.3813,0,0.4274,0.7211,0,0,0,0,0,0,0,0,0,0,0,0.5344,0,0,0,0,0,0.2822,0,0,0
4188,DeBoo's Apricot,Shino,,,10,10,71.5645,15.5033,0,1.679,2.4602,7.6595,10.1196,0,0.2221,0.6556,0,0,0,0,0,0,0,0,0,0,0,0.101,0,0,0,0,0,0.1549,0,0,0
4189,Dickman's Sinter,Shino,,,10,10,70.0893,18.9193,0,1.9533,1.5321,5.5382,7.0703,0,0.4886,0.5072,0,0,0,0,0,0,0,0,0,0,0,0.3151,0,0,0,0,0,0.6569,0,0,0
4190,EAC-David Leach,Shino,,,10,10,65.847,16.8604,0,5.6294,1.522,9.0759,10.5979,0,0.2666,0.4498,0,0,0,0,0.0064,0,0,0,0,0,0,0.1469,0,0,0,0,0,0.1955,0,0,0
4191,Eastern Market Carbon Trap,Shino - Carbon Trap,,,10,10,67.1284,15.0435,0,5.8557,1.7794,8.9598,10.7391,0,0.1587,0.9308,0,0,0,0,0.0061,0,0,0,0,0,0,0.0778,0,0,0,0,0,0.0598,0,0,0
4192,George Washington Uni.,Shino,,,10,10,63.5348,15.3582,0,10.2669,1.7609,8.2837,10.0446,0,0.1545,0.468,0,0,0,0,0,0,0,0,0,0,0,0.0691,0,0,0,0,0,0.1038,0,0,0
4193,Grant's Shino,Shino,,,10,10,69.0308,17.183,0,0,3.2843,8.9082,12.1925,0,0.4043,0.7661,0,0,0,0,0.0173,0,0,0,0,0,0,0.219,0,0,0,0,0,0.1869,0,0,0
4194,Grey Shino,Shino,,,10,10,66.0784,19.8224,0,5.6792,1.7784,5.7284,7.5067,0,0.245,0.5121,0,0,0,0,0.0116,0,0,0,0,0,0,0.1144,0,0,0,0,0,0.0303,0,0,0
4195,Gustin Wirt Variation #5,Shino,,,10,10,68.8812,16.3658,0,2.364,2.3795,8.6614,11.041,0,0.2221,0.8216,0,0,0,0,0.0037,0,0,0,0,0,0,0.115,0,0,0,0,0,0.1857,0,0,0
4204,Horsley Variation,Shino,,,10,10,36.1029,56.109,0,1.1911,1.3499,4.4326,5.7825,0,0.2879,0.4123,0,0,0,0,0,0,0,0,0,0,0,0.1144,0,0,0,0,0,0,0,0,0
4205,Hybrid Orange,Shino,,,10,10,67.0777,17.3988,0,4.4612,1.5578,8.1868,9.7446,0,0.3211,0.4706,0,0,0,0,0.0038,0,0,0,0,0,0,0.1903,0,0,0,0,0,0.3318,0,0,0
4206,Jefferson #1,Shino,,,10,10,68.3352,18.0203,0,2.3403,2.0385,7.8538,9.8923,0,0.2251,0.7802,0,0,0,0,0.0213,0,0,0,0,0,0,0.1549,0,0,0,0,0,0.2303,0,0,0
4207,Jefferson #2,Shino,,,10,10,68.2019,18.8893,0,2.1935,1.9306,7.3673,9.2979,0,0.2249,0.7492,0,0,0,0,0.03,0,0,0,0,0,0,0.1712,0,0,0,0,0,0.2419,0,0,0
4208,Jefferson #3,Shino,,,10,10,68.1051,19.6657,0,2.0571,1.8363,6.9123,8.7486,0,0.2251,0.7225,0,0,0,0,0.0377,0,0,0,0,0,0,0.1858,0,0,0,0,0,0.2524,0,0,0
4209,Johnston's Shino,Shino,,,10,10,61.6239,18.5859,0,3.9267,2.264,8.2591,10.523,0,0.2444,0.7724,0,0,0,0,3.9425,0,0,0,0,0,0,0.1495,0,0,0,0,0,0.2317,0,0,0
4210,JP's #1188,Shino,,,10,10,69.0827,15.7423,0,3.0171,2.889,8.234,11.123,0,0.2035,0.5378,0,0,0,0,0,0,0,0,0,0,0,0.1111,0,0,0,0,0,0.1824,0,0,0
4211,Kalin's Green Shino,Shino,,,10,10,68.5934,15.7317,0,2.8626,2.4208,8.1833,10.6041,0,0.5218,0.6963,0,0,0,0,0.0292,0,0,0.1156,0,0,0,0.5203,0.1477,0,0,0,0,0.1773,0,0,0
4212,Kennedy's Shino,Shino,,,10,10,65.6914,16.8998,0,5.7366,1.5357,9.1791,10.7148,0,0.2006,0.4327,0,0,0,0,0.0065,0,0,0,0,0,0,0.1183,0,0,0,0,0,0.1992,0,0,0
4213,Law's Luster Glaze,Shino,,,10,10,65.1154,15.5259,0,4.9757,1.9563,9.0808,11.0371,0,0.143,2.003,0,0,0,0,0.0334,0,0,0,0,0,0,0.111,0,0,0,0,0,0.0869,0,0,0.9686
4214,Linda's Pink Shino,Shino,,,10,10,67.5028,16.4544,0,4.7176,1.7575,8.7551,10.5126,0,0.152,0.4725,0,0,0,0,0.0066,0,0,0,0,0,0,0.0782,0,0,0,0,0,0.1034,0,0,0
4215,Nepheline Syenite Basic Shino,Shino,,,10,10,70.1636,17.04,0,0,2.7918,8.5131,11.3049,0,0.3089,0.76,0,0,0,0,0,0,0,0,0,0,0,0.1556,0,0,0,0,0,0.2669,0,0,0
4216,Todd Osborne Shino,Shino,,,10,10,67.2791,17.9034,0,3.2946,1.936,8.4291,10.3651,0,0.2317,0.5456,0,0,0,0,0.0148,0,0,0,0,0,0,0.1448,0,0,0,0,0,0.2208,0,0,0
4217,R3517 Shino,Shino,,,10,10,48.6275,35.5432,1.4184,2.7539,2.4861,7.9177,10.4039,0,0.1023,0.5132,0,0,0,0,0,0,0,0,0,0,0,0.0256,0,0,0,0,0,0,0,0.6121,0
4218,Rick's Shino,Shino,,,10,10,67.0356,15.6656,0,4.6337,1.692,9.5192,11.2112,0,0.1952,0.9005,0,0,0,0,0.0053,0,0,0,0,0,0,0.1228,0,0,0,0,0,0.2302,0,0,0
4219,Rob's Wirt Variation,Shino,,,10,10,64.2231,15.9432,0,6.9018,1.5808,10.6622,12.2429,0,0.1582,0.4343,0,0,0,0,0.0075,0,0,0,0,0,0,0.0695,0,0,0,0,0,0.0194,0,0,0
4220,Robinson Blaze,Shino,,,10,10,55.6243,31.4645,0,1.7347,1.3095,4.9318,6.2413,0,1.8066,2.63,0,0,0,0,0.0151,0,0,0,0,0,0,0.3484,0,0,0,0,0,0.1351,0,0,0
4221,Robinson Interval Orange,Shino,,,10,10,55.0954,32.2502,0,1.9294,1.5831,5.592,7.1751,0,1.2563,1.9461,0,0,0,0,0.0101,0,0,0,0,0,0,0.2466,0,0,0,0,0,0.0906,0,0,0
4222,Robinson Mino & Boron,Shino,,,10,10,53.3959,30.0972,1.8428,2.3912,2.2128,6.8302,9.043,0,0.3215,1.4887,0.1769,0,0.045,0,0,0.9647,0,0,0,0,0,0.0843,0,0,0,0,0,0,0,0.1487,0
4223,Robinson Mino,Shino,,,10,10,54.3652,33.6287,0,1.9331,2.1479,6.9933,9.1412,0,0.2501,0.5919,0,0,0,0,0,0,0,0,0,0,0,0.0898,0,0,0,0,0,0,0,0,0
4224,Robinson Orange Crust,Shino,,,10,10,44.1214,45.7781,0,0,1.1806,4.45,5.6306,0,1.6433,2.3697,0,0,0,0,0.0136,0,0,0,0,0,0,0.322,0,0,0,0,0,0.1214,0,0,0
4225,Robinson Peach Shino,Shino,,,10,10,62.0579,22.3422,0,5.954,1.654,5.3937,7.0477,0,0.222,0.4648,0,0,0,0,0,0,0,0,0,0,0,0.0821,0,0,0,0,0,0,0,1.8292,0
4226,Robinson Shell,Shino,,,10,10,67.3568,19.9981,0,1.1761,3.071,7.3961,10.4671,0,0.1563,0.5982,0,0,0,0,0.0356,0,0,0,0,0,0,0.1192,0,0,0,0,0,0.0926,0,0,0
4227,Robinson Sinter Shino,Shino,,,10,10,27.2568,66.3304,0,3.5037,0.6385,2.0669,2.7054,0,0.0325,0.163,0,0,0,0,0,0,0,0,0,0,0,0.0081,0,0,0,0,0,0,0,0,0
4228,Robinson Snowcap,Shino,,,10,10,61.8933,24.5713,0,0,2.939,9.5344,12.4734,0,0.2207,0.7724,0,0,0,0,0,0,0,0,0,0,0,0.0689,0,0,0,0,0,0,0,0,0
4229,Robinson Whitehot,Shino,,,10,10,54.4903,33.7037,0,0,2.5276,8.2229,10.7505,0,0.271,0.6893,0,0,0,0,0,0,0,0,0,0,0,0.0953,0,0,0,0,0,0,0,0,0
4230,Shaner Shino,Shino,,,10,10,67.8452,16.9272,0,0.8716,2.5589,10.4838,13.0427,0,0.2615,0.696,0,0,0,0,0.006,0,0,0,0,0,0,0.1368,0,0,0,0,0,0.2131,0,0,0
4231,Shaner Shino Variation,Shino,,,10,10,67.2831,20.6155,0,2.6073,1.6502,6.6161,8.2663,0,0.2305,0.502,0,0,0,0,0.0425,0,0,0,0,0,0,0.1962,0,0,0,0,0,0.2566,0,0,0
4249,S 15,Ash,,,10,10,47.7842,9.9295,0,0,11.2137,5.1772,16.3909,0,6.1281,14.0445,0,0,0,0,3.5606,0,0,0,0,0,0,2.0921,0,0,0,0,0,0.0701,0,0,0
4251,A 20,Ash,,,10,10,61.6934,5.329,0,0,9.4957,4.3597,13.8554,0,4.514,10.4972,0,0,0,0,2.6111,0,0,0,0,0,0,1.4999,0,0,0,0,0,0,0,0,0
4252,A 9,Ash,,,10,10,67.1211,5.1906,0,0,8.267,3.7837,12.0507,0,3.6795,8.6098,0,0,0,0,2.125,0,0,0,0,0,0,1.2232,0,0,0,0,0,0,0,0,0
4253,Raw Mesquite Ash,Ash,,,10,10,24.0074,1.0243,0,0,17.0294,8.0025,25.0319,0,11.972,27.0169,0,0,0,0,6.9782,0,0,0,0,0,0,3.9693,0,0,0,0,0,0,0,0,0
4254,EA 9,Ash,,,10,10,27.5924,3.6453,0,0,15.6098,7.3308,22.9407,0,10.9739,24.7462,0,0,0,0,6.399,0,0,0,0,0,0,3.6673,0,0,0,0,0,0.0352,0,0,0
4255,EA 8,Ash,,,10,10,31.2994,6.3554,0,0,14.142,6.6363,20.7783,0,9.9419,22.3983,0,0,0,0,5.8,0,0,0,0,0,0,3.355,0,0,0,0,0,0.0716,0,0,0
4256,EA 7,Ash,,,10,10,35.1347,9.1594,0,0,12.6234,5.9177,18.5411,0,8.8742,19.9691,0,0,0,0,5.1803,0,0,0,0,0,0,3.032,0,0,0,0,0,0.1093,0,0,0
4257,EA 6,Ash,,,10,10,39.105,12.062,0,0,11.0512,5.1739,16.2251,0,7.7689,17.4544,0,0,0,0,4.5388,0,0,0,0,0,0,2.6975,0,0,0,0,0,0.1482,0,0,0
4258,EA 5,Ash,,,10,10,43.2176,15.0687,0,0,9.4228,4.4033,13.8261,0,6.624,14.8495,0,0,0,0,3.8743,0,0,0,0,0,0,2.3511,0,0,0,0,0,0.1886,0,0,0
4259,E 6,Ash,,,10,10,50.4868,6.888,0,0,12.2736,5.6352,17.9088,0,5.8346,13.5681,0,0,0,0,3.375,0,0,0,0,0,0,1.9388,0,0,0,0,0,0,0,0,0
4260,E 11,Ash,,,10,10,49.1665,8.3738,0,0,11.7558,5.4114,17.1673,0,5.978,13.8008,0,0,0,0,3.4657,0,0,0,0,0,0,2.0136,0,0,0,0,0,0.0343,0,0,0
4261,E 15,Ash,,,10,10,47.7842,9.9295,0,0,11.2137,5.1772,16.3909,0,6.1281,14.0445,0,0,0,0,3.5606,0,0,0,0,0,0,2.0921,0,0,0,0,0,0.0701,0,0,0
4262,E 18,Ash,,,10,10,46.3353,11.5601,0,0,10.6455,4.9316,15.5771,0,6.2854,14.2999,0,0,0,0,3.6602,0,0,0,0,0,0,2.1743,0,0,0,0,0,0.1077,0,0,0
4263,N 11,Ash,,,10,10,50.6506,6.904,0,0,11.5506,5.3496,16.9002,0,6.1258,13.6049,0,0,0,0,3.3998,0,0,0,0,0,0,2.2175,0,0,0,0,0,0.1971,0,0,0
4264,N 15,Ash,,,10,10,50.8168,6.9202,0,0,10.8169,5.0598,15.8767,0,6.4214,13.6423,0,0,0,0,3.4251,0,0,0,0,0,0,2.5004,0,0,0,0,0,0.3971,0,0,0
4265,N 18,Ash,,,10,10,50.9855,6.9366,0,0,10.0722,4.7657,14.8379,0,6.7214,13.6802,0,0,0,0,3.4507,0,0,0,0,0,0,2.7875,0,0,0,0,0,0.6001,0,0,0
4266,N 20,Ash,,,10,10,51.1568,6.9533,0,0,9.3162,4.4672,13.7834,0,7.0259,13.7187,0,0,0,0,3.4767,0,0,0,0,0,0,3.079,0,0,0,0,0,0.8062,0,0,0
4267,N 5,Ash,,,10,10,55.7761,8.0391,0,0,10.6346,4.8931,15.5277,0,4.9357,11.0009,0,0,0,0,2.7021,0,0,0,0,0,0,1.8226,0,0,0,0,0,0.1958,0,0,0
4268,N 10,Ash,,,10,10,55.9791,8.0636,0,0,9.8989,4.6019,14.5009,0,5.2205,11.0188,0,0,0,0,2.722,0,0,0,0,0,0,2.1007,0,0,0,0,0,0.3945,0,0,0
4269,N 14,Ash,,,10,10,56.185,8.0884,0,0,9.1524,4.3063,13.4587,0,5.5096,11.037,0,0,0,0,2.7422,0,0,0,0,0,0,2.3829,0,0,0,0,0,0.5961,0,0,0
4270,N 17,Ash,,,10,10,56.394,8.1136,0,0,8.3946,4.0064,12.401,0,5.803,11.0555,0,0,0,0,2.7627,0,0,0,0,0,0,2.6694,0,0,0,0,0,0.8008,0,0,0
4271,N 19,Ash,,,10,10,56.6062,8.1391,0,0,7.6254,3.7018,11.3273,0,6.1008,11.0742,0,0,0,0,2.7836,0,0,0,0,0,0,2.9602,0,0,0,0,0,1.0086,0,0,0
4272,N 4,Ash,,,10,10,61.0736,9.192,0,0,8.993,4.15,13.143,0,4.0354,8.4297,0,0,0,0,2.0281,0,0,0,0,0,0,1.7062,0,0,0,0,0,0.3919,0,0,0
4273,N 9,Ash,,,10,10,61.3158,9.225,0,0,8.2447,3.853,12.0977,0,4.3138,8.4287,0,0,0,0,2.0431,0,0,0,0,0,0,1.9837,0,0,0,0,0,0.5922,0,0,0
4274,N 13,Ash,,,10,10,61.5616,9.2584,0,0,7.4852,3.5517,11.0369,0,4.5963,8.4276,0,0,0,0,2.0583,0,0,0,0,0,0,2.2653,0,0,0,0,0,0.7955,0,0,0
4275,N 16,Ash,,,10,10,61.8111,9.2924,0,0,6.7144,3.2458,9.9602,0,4.8831,8.4266,0,0,0,0,2.0737,0,0,0,0,0,0,2.5511,0,0,0,0,0,1.0018,0,0,0
4276,N 3,Ash,,,10,10,66.3794,10.3467,0,0,7.3489,3.4057,10.7546,0,3.1337,5.8546,0,0,0,0,1.3531,0,0,0,0,0,0,1.5897,0,0,0,0,0,0.5883,0,0,0
4277,N 8,Ash,,,10,10,66.6609,10.3882,0,0,6.5879,3.103,9.6909,0,3.4056,5.8345,0,0,0,0,1.3631,0,0,0,0,0,0,1.8665,0,0,0,0,0,0.7902,0,0,0
