Repository: derekphilipau/glazy-data

# glazy-data
Public data from the Glazy database

## About

The Glazy database of ceramic recipes was originally seeded with data from [Linda Arbuckle's](http://lindaarbuckle.com)  [GlazeChem database](http://lindaarbuckle.com/arbuckle_handouts.html), John Sankey's [glaze database](http://www.johnsankey.ca/glazedata.html) (which is based on the extensive work by [Alisa Clausen](https://glazy.org/u/alisaclausen)), and [Louis Katz's](http://www.louiskatz.net) [Hyperglaze database](http://falcon.tamucc.edu/~lkatz/allglazes.txt).

This repository intends to continue the tradition of making recipes publicly available.  This archived data only includes publicly shared recipes and materials.

File: glazy-data-glazes-simplified-20201210.csv (part 14 of 47)
id,name,material_type_concatenated,surface_type,transparency_type,from_orton_cone,to_orton_cone,SiO2_percent_mol,Al2O3_percent_mol,B2O3_percent_mol,Li2O_percent_mol,K2O_percent_mol,Na2O_percent_mol,KNaO_percent_mol,BeO_percent_mol,MgO_percent_mol,CaO_percent_mol,SrO_percent_mol,BaO_percent_mol,ZnO_percent_mol,PbO_percent_mol,P2O5_percent_mol,F_percent_mol,V2O5_percent_mol,Cr2O3_percent_mol,MnO_percent_mol,MnO2_percent_mol,FeO_percent_mol,Fe2O3_percent_mol,CoO_percent_mol,NiO_percent_mol,CuO_percent_mol,Cu2O_percent_mol,CdO_percent_mol,TiO2_percent_mol,ZrO_percent_mol,ZrO2_percent_mol,SnO2_percent_mol
4278,NR 9,Ash,,,10,10,29.4546,2.2097,0,0,15.3387,7.2373,22.576,0,11.0476,24.3736,0,0,0,0,6.2854,0,0,0,0,0,0,3.8508,0,0,0,0,0,0.2024,0,0,0
4279,NR 8,Ash,,,10,10,34.9105,3.397,0,0,13.6453,6.4708,20.1161,0,10.1217,21.726,0,0,0,0,5.5915,0,0,0,0,0,0,3.7321,0,0,0,0,0,0.4052,0,0,0
4280,NR 7,Ash,,,10,10,40.3751,4.5861,0,0,11.9492,5.7031,17.6524,0,9.1943,19.0742,0,0,0,0,4.8965,0,0,0,0,0,0,3.6132,0,0,0,0,0,0.6083,0,0,0
4281,NR 6,Ash,,,10,10,45.8485,5.7772,0,0,10.2504,4.9342,15.1846,0,8.2654,16.4182,0,0,0,0,4.2004,0,0,0,0,0,0,3.4942,0,0,0,0,0,0.8117,0,0,0
4282,NR 5,Ash,,,10,10,51.3306,6.9702,0,0,8.5488,4.1641,12.7129,0,7.335,13.7578,0,0,0,0,3.5031,0,0,0,0,0,0,3.3749,0,0,0,0,0,1.0154,0,0,0
4283,Bronze Metalic Variation 1,Specialty - Metallic,,,10,10,47.1266,6.2645,2.2384,0,1.5774,1.3559,2.9332,0,1.3395,2.9982,0,0,0,0,0.0527,0,0,0,0,29.418,0,1.4991,2.8203,0,2.846,0,0,0.4634,0,0,0
4284,Bronze Metalic Variation 2,Specialty - Metallic,,,10,10,46.0078,5.9645,3.1073,0,1.3985,1.7721,3.1706,0,1.1511,4.0788,0,0,0,0,0.0453,0,0,0,0,29.1697,0,1.2882,2.7965,0,2.822,0,0,0.3982,0,0,0
4285,Bronze Metalic Variation 3,Specialty - Metallic,,,10,10,45.4554,5.8164,3.5362,0,1.3103,1.9775,3.2878,0,1.0581,4.6122,0,0,0,0,0.0416,0,0,0,0,29.0471,0,1.1841,2.7848,0,2.8102,0,0,0.366,0,0,0
4287,Robin Hopper Chun 2,Iron - Celadon - Chun,Glossy,Translucent,9,9,73.1519,9.1634,0,0,2.3961,1.1423,3.5384,0,1.9393,11.2414,0,0,0,0,0.4236,0,0,0,0,0,0,0.5391,0,0,0,0,0,0.003,0,0,0
4288,Robin Hopper Chun 4,Iron - Celadon - Chun,Glossy,Translucent,9,9,73.7799,10.2671,0,0,2.5261,1.2043,3.7304,0,0.0124,11.5505,0,0,0,0,0.4274,0,0,0,0,0,0,0.2292,0,0,0,0,0,0.0031,0,0,0
4289,Robin Hopper Chun 9,Iron - Celadon - Chun,Glossy,Translucent,9,9,64.52,10.1077,0,0,2.6316,1.2546,3.8861,0,4.0654,16.831,0,0,0,0,0.4453,0,0,0,0,0,0,0.1412,0,0,0,0,0,0.0033,0,0,0
4293,Speckled Gold,Iron,,,5,6,54.6954,11.0078,0,0,1.9673,3.6174,5.5847,0,0.1901,20.7211,0,0,4.2058,0,0.0105,0,0,0,0,0,0,3.4331,0,0,0,0,0,0.1516,0,0,0
4294,Readers Digest Red,"Iron - Kaki, Tomato Red",Glossy - Semi,Opaque,6,7,63.3692,3.7481,7.6444,0,0.6567,2.6975,3.3542,0,8.8377,7.2012,0,0,0,0,0.0198,0,0,0,0,0,0,5.7853,0,0,0,0,0,0.0401,0,0,0
4295,Weathered Bronze Green,Green - Copper,Glossy - Semi,Opaque,5,6,65.0297,12.3058,0,1.0379,2.3038,7.2707,9.5745,0,0.1696,0.6108,10.3147,0,0,0,0,0,0,0,0,0,0,0.077,0,0,0.3081,0,0,0.5719,0,0,0
4296,Zam Celadon,Green - Copper,Glossy,Translucent,4,6,70.3663,9.8124,2.7104,0.0163,1.5939,6.2295,7.8234,0,0.3727,7.5281,0,0,0,0,0.0068,0,0,0,0,0,0,0.066,0,0,1.28,0,0,0.0176,0,0,0
4297,Turquoise,Turquoise,Matte,Opaque,6,6,61.7267,11.9038,0,3.2487,2.249,7.204,9.453,0,0.583,0.6323,10.2237,0,0,0,0,0,0,0,0,0,0,0.1217,0,0,2.0474,0,0,0.0597,0,0,0
4298,Matte Black (similar to Rudy's Black),Black,Matte,Opaque,6,6,58.1727,11.3312,0,0,3.8771,1.7594,5.6366,0,0.0373,13.3584,0,0,7.1818,0,0.0266,0,0,0,0,0,0,3.0053,1.1809,0,0,0,0,0.0692,0,0,0
4299,Speckled Green,Green - Copper,Matte,Opaque,6,6,56.3514,11.1242,0,0,0.6325,5.7948,6.4273,0,0.1596,20.2004,0,0,4.2646,0,0.0106,0,0,0,0,0,0,0.1051,0,0,1.2031,0,0,0.1537,0,0,0
4300,Hanna’s Fake Ash,Ash - Synthetic/Fake,Matte,Opaque,6,10,52.6523,7.456,0,0,2.1221,0.3331,2.4552,0,1.9323,24.2355,5.4172,0,0,0,0.0744,0,0,0,0,0,0,5.1225,0,0,0,0,0,0.6547,0,0,0
4301,Strontium Crystal Magic (SCM),Crystalline,Matte,Opaque,6,10,48.5831,9.793,0.6286,4.3343,3.4147,1.954,5.3687,0,0.1838,12.9767,5.9227,0,0,0,0,0,0,0,0,0,0,0.0859,0,0,0,0,0,12.1232,0,0,0
4302,Water Color Green,Green - Copper,Matte,Opaque,6,10,63.0708,6.3226,0.6885,3.7974,3.5955,2.0725,5.668,0,0.1042,12.2353,3.5379,0,0,0,0,0,0,0,0,0,0,0.0669,0,0,4.5084,0,0,0,0,0,0
4303,Peggy's Blue,Blue - Cobalt,Glossy - Semi,Opaque,6,6,66.1421,6.1151,4.3349,0,2.7516,2.0202,4.7718,0,4.3827,4.0841,2.2466,0,6.5361,0,0.0079,0,0,0,0,0,0,0.1146,1.1617,0,0,0,0,0.1023,0,0,0
4304,Clear Blue,Blue - Cobalt,Glossy,Translucent,6,6,63.8041,8.0288,6.1531,0,0.0803,3.1005,3.1808,0,3.128,14.2675,0,0,0,0,0.0402,0,0,0,0,0,0,0.1182,0.9242,0,0,0,0,0.3552,0,0,0
4305,Olive Green Celadon,Green - Copper,Glossy - Semi,Semi-opaque,6,6,62.3124,7.2556,5.6233,0,2.34,3.9639,6.3039,0,2.108,12.4077,0,0,0,0,0.017,0,0,0,0,0,0,0.9413,0.3071,0,1.7735,0,0,0.9503,0,0,0
4314,Vanna Blue,Blue - Stain,Glossy - Semi,Opaque,5,6,56.3151,5.4708,13.4652,0,0.2004,2.2733,2.4737,0,3.0728,12.1462,0,0,0,0,0.0502,0,0,0,0,0,0,0.3953,0,0,0,0,0,4.4905,0,2.1203,0
4325,Chartreuse (variation),Green - Chrome,Glossy,Transparent,5,6,67.7297,6.704,0,12.6431,0.8837,2.8183,3.702,0,0.1571,2.4268,0,6.2515,0,0,0.012,0,0,0.2578,0,0,0,0.0849,0,0,0,0,0,0.0311,0,0,0
4326,Wright's Spring Green,Green - Chrome,Glossy,Transparent,5,6,70.281,5.373,1.6706,2.7882,1.5013,9.8181,11.3194,0,0.021,4.0733,4.1564,0,0,0,0.015,0,0,0.2243,0,0,0,0.039,0,0,0,0,0,0.039,0,0,0
4338,Shaner Red,"Iron - Kaki, Tomato Red",,,10,10,55.5304,12.3509,0,0,3.37,1.5941,4.9641,0,2.0954,20.0516,0,0,0,0,2.1416,0,0,0,0,0,0,1.6885,0,0,0,0,0,1.1774,0,0,0
4339,Shaner Green,Green - Copper,,,10,10,55.9069,11.6871,0,0,3.5668,1.6897,5.2565,0,2.1288,21.0312,0,0,0,0,2.062,0,0,0,0,0,0,0.0896,0,0,1.7548,0,0,0.0831,0,0,0
4340,Chinese Glazes Mirror-black glaze,Black,Glossy - Semi,Opaque,8,10,70.5495,8.9651,0,0,1.4772,0.7234,2.2006,0,0.0845,11.5506,0,0,0,0,0,0,0,0,0,2.2971,0,3.9168,0.3019,0,0,0,0,0.1339,0,0,0
4341,Mark's Temmoku (Tenmoku),Iron - Tenmoku,Glossy - Semi,Opaque,9,10,71.8786,7.8775,0,0,3.0743,1.4656,4.54,0,0.0151,11.6455,0,0,0,0,0,0,0,0,0,0,0,4.0395,0,0,0,0,0,0.0038,0,0,0
4342,Jeff's Temmoku (Tenmoku),Iron - Tenmoku,Glossy - Semi,Opaque,9,10,71.4338,7.5553,0,0,3.6988,1.7634,5.4622,0,0.0182,8.9479,0,0.8632,2.0939,0,0,0,0,0,0,0,0,3.6209,0,0,0,0,0,0.0046,0,0,0
4343,Hamada Temmoku (Tenmoku),Iron - Tenmoku,Glossy - Semi,Opaque,9,10,72.4562,5.4209,0,0,3.3743,1.6087,4.983,0,0.0166,13.5258,0,0,0,0,0,0,0,0,0,0,0,3.5933,0,0,0,0,0,0.0042,0,0,0
4344,Johnston Temmoku (Tenmoku),Iron - Tenmoku,Glossy - Semi,Opaque,9,10,74.6811,7.6891,0,0,3.9825,1.8986,5.8811,0,0.0196,8.651,0,0,0,0,0,0,0,0,0,0,0,3.0731,0,0,0,0,0,0.0049,0,0,0
4345,Leach Temmoku (Tenmoku),Iron - Tenmoku,Glossy - Semi,Opaque,9,10,71.3536,7.1193,0,0,2.7551,1.3134,4.0685,0,0.0136,13.7764,0,0,0,0,0,0,0,0,0,0,0,3.6651,0,0,0,0,0,0.0034,0,0,0
4346,Secrest Temmoku (Tenmoku),Iron - Tenmoku,Glossy - Semi,Opaque,9,10,72.0086,7.4048,0,0,3.6135,1.7227,5.3362,0,0.0178,8.2626,0,0.856,2.0765,0,0,0,0,0,0,0,0,4.033,0,0,0,0,0,0.0045,0,0,0
4347,Rust Black Temmoku (Tenmoku),Iron - Tenmoku,Glossy - Semi,Opaque,9,10,69.0577,8.0487,0,0,3.1825,1.5172,4.6997,0,0.0157,12.0188,0,0,1.9301,0,0,0,0,0,0,0,0,4.2255,0,0,0,0,0,0.004,0,0,0
4376,Tchalenko Yellow,Yellow - Barium,Satin - Matte,Opaque,9,10,61.5424,8.0461,0,0,3.6364,1.7336,5.37,0,6.3777,2.5344,0,8.1129,0,0,0,0,0,0,0,0,0,1.4305,0,0,0,0,0,0.0045,0,6.5814,0
4377,Yellow Salt,Yellow - Iron,Glossy - Semi,Opaque,9,10,56.0529,11.3188,0,0,2.2145,7.1306,9.3451,0,8.177,8.5339,0,0,0,0,0,0,0,0,0,0,0,0.5049,0,0,0,0,0,0.0371,0,6.0304,0
4378,Greenwich House Pottery High Alumina Matte,Matte,Matte,Opaque,10,10,57.9035,13.4219,0,0,4.0871,1.8524,5.9394,0,10.0967,12.3943,0,0,0,0,0.0356,0,0,0,0,0,0,0.1162,0,0,0,0,0,0.0925,0,0,0
4379,Dolomite White Glaze,Matte - Magnesium Matte,Matte,Opaque,9,10,60.2447,13.6598,0,0,0.6413,2.0759,2.7172,0,9.688,13.6821,0,0,0,0,0,0,0,0,0,0,0,0.0082,0,0,0,0,0,0,0,0,0
4380,Speckled White-Green Glaze,Matte - Magnesium Matte,Matte,Opaque,9,10,58.0936,13.6503,0,0,7.1254,0.0237,7.1492,0,8.5696,12.3076,0,0,0,0,0.006,0,0,0,0,0,0,0.1709,0,0,0,0,0,0.0528,0,0,0
4381,Stone Matt Glaze,Matte - Magnesium Matte,Matte,Opaque,9,10,60.5714,14.9872,0,0,0,7.6581,7.6581,0,7.2757,9.5075,0,0,0,0,0,0,0,0,0,0,0,0,0,0,0,0,0,0,0,0,0
4382,Shaner Clear,Clear,Glossy,Transparent,9,10,72.7865,7.6904,0,0,2.3098,1.1012,3.411,0,1.9954,14.1067,0,0,0,0,0,0,0,0,0,0,0,0.0072,0,0,0,0,0,0.0029,0,0,0
4407,Libby Pickard Ash Glaze,Ash,Glossy - Semi,Semi-opaque,9,12,65.1535,5.5485,0,0,10.3944,2.4087,12.8031,0,4.119,9.0918,0,0,0,0,2.0947,0,0,0,0,0,0,1.1895,0,0,0,0,0,0,0,0,0
4410,Ray's 3D Black ^10 Glaze,Black - Glossy,,,10,10,75.3762,7.4953,0,0,1.5417,3.3349,4.8766,0,0.0494,9.0925,0,0,0,0,0.0087,0,0,0,0,0,0,2.6197,0.4589,0,0,0,0,0.0227,0,0,0
4411,Laura's Turquoise,Turquoise,Matte,Semi-opaque,6,10,51.3281,11.6995,0,0,2.0024,0.9616,2.964,0,0.1293,28.9372,0,0,0,0,0.0422,0,0,0,0,0,0,0.2877,0.1316,0,1.9007,0,0,2.5796,0,0,0
4453,Glossy Dark Blue,Blue,Glossy,Transparent,6,8,59.764,8.4765,3.3033,0,1.484,5.2595,6.7435,0,3.6102,16.8119,0,0,0,0,0.006,0,0,0,0,0,0,0.0712,1.2025,0,0,0,0,0.0108,0,0,0
4454,Akiko's crater glaze,Specialty - Crater,Matte,Opaque,6,8,66.6988,14.0116,0,0,2.2751,7.365,9.6401,0,0.1158,0.5809,0,7.0778,0,0,0,0,0,0,0,0,0,0.1252,0,0,0,0,0,1.7497,0,0,0
4465,Blue/Brown,Blue,Glossy,Opaque,7,7,63.6524,7.4792,0,0,2.9317,3.2026,6.1344,0,0.0562,14.4418,0,0,0,0,0,0,0,0,0,0,0,1.3226,2.3739,0,0,0,0,4.5396,0,0,0
4479,Ravenscrag Cone 6 High Calcium Matte Blue,Blue,Matte - Smooth,Opaque,5,6,53.2924,5.8033,2.3169,0,1.6724,1.4684,3.1408,0,8.0794,21.0165,0,0,0,0,0,0,0,0,0,0,0,0.4812,1.7406,0,0,0,0,4.1288,0,0,0
4510,200.0.1,Iron - Celadon,Matte - Semi,Semi-opaque,6,6,72.6285,6.3743,0,0,3.1817,0.7716,3.9534,0,2.3559,13.5735,0,0.0173,0,0,0.2659,0,0,0,0,0,0,0.6185,0,0,0,0,0,0.2127,0,0,0
4529,turquoise matte by John Brit,Turquoise,Satin - Matte,Translucent,6,8,60.862,12.5604,0,3.242,2.2798,7.3514,9.6312,0,0.2055,0.6175,0,10.8395,0,0,0.0087,0,0,0,0,0,0,0.0861,0,0,1.9245,0,0,0.0227,0,0,0
4530,purple &red,Purple,Glossy - Semi,Semi-opaque,6,7,60.4024,5.7466,5.8853,0,0.6635,2.8375,3.501,0,1.3768,20.0271,0,0,0,0,0.0254,0,0,0.479,0,0,0,0.0837,0,0,0,0,0,0.0573,0,0,2.4154
4542,Fat White,Matte - Magnesium Matte,Matte,Opaque,6,8,53.3094,11.191,2.6733,0,1.1109,3.7616,4.8725,0,8.9358,13.1409,0,0,0,0,0.0367,0,0,0,0,0,0,0.1131,0,0,0,0,0,0.0914,0,5.636,0
4562,DEV 004,Green - Copper,Matte - Semi,Opaque,6,6,62.1124,7.7239,0,0,4.585,0,4.585,0,4.084,7.7342,0,0,7.9429,0,0,0,0,0,0,0,0,0.2189,0,0,1.6182,0,0,3.9806,0,0,0
4569,Wright's Spring Green (5/2016),Green - Chrome,Glossy,Transparent,5,6,71.2308,5.7453,1.5839,2.7851,1.4299,9.3103,10.7402,0,0.0245,3.8677,3.6904,0,0,0,0.0175,0,0,0.224,0,0,0,0.0454,0,0,0,0,0,0.0454,0,0,0
4571,Pinnell Blue Celadon (NZK & Wollastonite),Iron - Celadon - Blue,Glossy - Semi,Translucent,9,10,73.3559,7.9879,0,0,2.0341,0.9697,3.0038,0,0.01,14.3144,0,0.6699,0,0,0,0,0,0,0,0,0,0.2074,0,0,0,0,0,0.012,0,0,0.4388
4576,No Run Bronze/gold - in test,Specialty - Metallic,Matte - Semi,Opaque,8,9,47.7077,9.5885,0.4221,0,3.0916,4.9051,7.9966,0,0.4221,1.8735,0,0.3886,0,0,0,0,0,0,24.8192,0,0,1.8783,0,0,4.9019,0,0,0.0014,0,0,0
4578,Pot Camp Raku 1 Blue/Green,Raku,Satin,Opaque,6,6,55.2337,3.2027,9.5539,0,0.2093,0.06,0.2693,0,0.2142,29.126,0,0,0,0,0,0,0,0,0,0,0,0.0271,0,0.8245,1.5485,0,0,0,0,0,0
4579,Pot Camp Raku 11 Blue / Violet,Raku,Satin,,6,6,54.8581,3.5544,11.6592,0,0.5809,6.513,7.0939,0,0.0737,11.8913,0,0,0,8.6116,0,0,0,0,0,0,0,0.0325,0.1554,0,0.5983,0,0,0,0,0,1.4716
4580,Pot Camp Raku 10 Dark Blue/Green,Raku,Satin,Opaque,6,6,55.6774,3.6075,11.8334,0,0.5895,6.6103,7.1998,0,0.0748,12.0689,0,0,0,8.7402,0,0,0,0,0,0,0,0.033,0.1577,0,0.6073,0,0,0,0,0,0
4581,Pot Camp Raku 9 white,Raku,Satin - Matte,Opaque,6,6,54.7336,3.5464,11.6328,0,0.5795,6.4982,7.0778,0,0.0736,11.8643,0,0,0,8.592,0,0,0,0,0,0,0,0.0325,0,0,0,0,0,0,0,0,2.4471
4582,Pot Camp Raku 8 Dark Green / Blue,Raku,Satin - Matte,Opaque,6,6,54.6269,3.5394,11.6101,0,0.5784,6.4856,7.064,0,0.0734,11.8412,0,0,0,8.5753,0,0,0,0.2422,0,0,0,0.0324,0.3095,0.6202,0,0,0,0,0,0,1.4654
4583,Pot Camp Raku 7 Creamy Mustard,Raku,Satin - Matte,Opaque,6,6,54.5659,3.5355,11.5972,0,0.5778,6.4783,7.0561,0,0.0733,11.828,0,0,0,8.5657,0,0,0,0,0.1597,0,0.7159,0.4389,0,0,0,0,0,0,0,0,1.4637
4587,Pot Camp Raku 2 bright blue / purple,Raku,Satin,Opaque,6,6,55.5855,3.2231,9.6147,0,0.2106,0.0604,0.271,0,0.2156,29.3114,0,0,0,0,0,0,0,0,0,0,0,0.0273,0.193,0,1.5583,0,0,0,0,0,0
4588,Pot Camp Raku 3 Turquoise,Raku,Satin,Opaque,6,6,54.8368,3.1797,9.4852,0,0.2078,0.0596,0.2674,0,0.2127,28.9166,0,0,0,0,0,0,0,0,0,0,0,0.0269,0,0,3.0747,0,0,0,0,0,0
4589,Pot Camp Raku 4 strong green,Raku,Satin,Opaque,6,6,55.5794,3.2228,9.6137,0,0.2106,0.0604,0.271,0,0.2156,29.3083,0,0,0,0,0,0,0,0.2039,0,0,0,0.0273,0,0,1.5582,0,0,0,0,0,0
4590,Pot Camp Raku 5 Mustard,Raku,Satin,Opaque,6,6,55.5073,3.2186,9.6012,0,0.2103,0.0603,0.2706,0,0.2153,29.2702,0,0,0,0,0,0,0,0,0,0,1.2052,0.7116,0,0,0,0,0,0,0,0,0
4591,Pot Camp Raku 6 Bright Turquoise,Raku,Satin,Opaque,6,6,50.7058,2.9402,8.7707,0,0.1921,0.0551,0.2472,0,0.1967,26.7383,0,0,0,0,0,0,0,0,0,0,0,0.0249,0,0,1.3728,0,0,0,0,0,9.0036
4594,Red stain glossy glaze,Glaze,Glossy,Opaque,7,8,69.2791,10.091,0,0,4.4465,2.2219,6.6684,0,2.8108,10.9783,0,0,0,0,0.0184,0,0,0,0,0,0,0.1059,0,0,0,0,0,0.048,0,0,0
4601,Lalone Turquoise,Turquoise,Matte,Opaque,6,6,59.6395,11.5221,0,2.0051,2.1854,7.0688,9.2542,0,0.2089,0.5929,12.4541,0,0,0,0.0054,0,0,0,0,0,0,0.0819,0,0,2.3805,0,0,1.8554,0,0,0
4602,Binger,Specialty,Glossy - Semi,Semi-opaque,6,6,59.9219,5.5857,0,7.7248,0.0671,0.0787,0.1458,0,0.1015,2.6475,0,0,15.9793,0,0.0267,0,0,0,0,0,0,0.0977,0,0,1.2506,0,0,6.5185,0,0,0
4603,Cushing Semitrans Gloss,Green - Copper,Glossy - Semi,Translucent,4,4,53.5911,6.5673,14.224,0,1.2723,5.037,6.3093,0,3.2194,13.4717,0,0,0,0,0.0341,0,0,0,0,0,0,0.1231,0,0,2.3925,0,0,0.0674,0,0,0
4604,Barnard Ash,Ash - Synthetic/Fake,Glossy,,10,10,46.8259,4.677,0,0,1.0125,0,1.0125,0,0.9465,39.2878,0,0,0,0,0,0,0,0,2.3529,0,0,4.4794,0,0,0,0,0,0.418,0,0,0
4605,BAUER'S CLEAR,Clear,Glossy,,10,10,65.955,8.7,0.8193,0,2.3866,2.9849,5.3715,0,0.4715,15.4296,0,0,2.615,0,0.0015,0,0,0,0,0,0,0.5368,0,0,0,0,0,0.0999,0,0,0
4606,BAUER'S red,Red - Copper,Glossy,,10,10,65.8834,8.6906,0.8184,0,2.384,2.9816,5.3657,0,0.471,15.4156,0,0,2.6122,0,0.0015,0,0,0,0,0,0,0.1146,0,0,0.2897,0,0,0.0998,0,0,0.2375
4607,Bray Shino,Shino,Glossy - Semi,,10,10,69.6869,15.8636,0,2.3695,2.2803,8.5704,10.8506,0,0.1782,0.7823,0,0,0,0,0.0037,0,0,0,0,0,0,0.1096,0,0,0,0,0,0.1555,0,0,0
4608,Cardew Shino #1 These recipes are from Before Wirt’s,Shino,Glossy - Semi,,10,10,73.6737,14.2019,0,0,4.7661,6.2511,11.0173,0,0.2649,0.6141,0,0,0,0,0,0,0,0,0,0,0,0.128,0,0,0,0,0,0.1002,0,0,0
4609,Cardew Shino #2,Shino,Matte - Semi,,10,10,71.4599,13.3741,0,0,5.0233,9.2106,14.2339,0,0.2164,0.6128,0,0,0,0,0,0,0,0,0,0,0,0.0851,0,0,0,0,0,0.0178,0,0,0
4610,Celadon Green,Iron - Celadon - Green,Matte - Semi,,10,10,71.925,8.4334,0,0,3.9589,1.786,5.7449,0,2.4091,9.5617,0,0,1.7257,0,0,0,0,0,0,0,0,0.0736,0,0,0,0,0,0.1266,0,0,0
4611,K cel pink,Iron - Celadon,Glossy,,10,10,67.411,9.1062,0,0,2.2969,1.0509,3.3478,0,0.1146,19.7263,0,0,0,0,0,0,0,0,0,0,0,0.0993,0,0,0,0,0,0.1948,0,0,0
4612,K Celadon with Cobalt,Iron - Celadon,Glossy,,10,10,66.8487,9.0296,0,0,2.278,1.0423,3.3203,0,0.1136,19.5641,0,0,0,0,0,0,0,0,0,0,0,0.5508,0.3797,0,0,0,0,0.1932,0,0,0
4613,Katz 111,Glaze,Glossy,,10,10,63.7828,10.2402,0,0,0,0,0,0,0,25.977,0,0,0,0,0,0,0,0,0,0,0,0,0,0,0,0,0,0,0,0,0
4614,Leach w/Inclusion Pigments,Glaze,Glossy,,10,10,73.4886,7.6445,0,0,3.1238,1.384,4.5078,0,0,14.3591,0,0,0,0,0,0,0,0,0,0,0,0,0,0,0,0,0,0,0,0,0
4615,Leach White,"White, Off-White",Glossy,,10,10,72.7158,7.4938,0,0,2.9644,1.3752,4.3396,0,0.0702,13.5822,0,0,0,0,0,0,0,0,0,0,0,0.031,0,0,0,0,0,0,0,1.7674,0
4616,Mark's Base & Tenmoku,Iron - Tenmoku,Glossy,,10,10,71.2839,8.0846,0,0,3.348,1.5382,4.8862,0,0.0855,11.5721,0,0,0,0,0.0135,0,0,0,0,0,0,4.0393,0,0,0,0,0,0.035,0,0,0
4617,Mottled Yellow,Yellow,Matte,,10,10,51.2409,12.1312,0,0,2.1916,0.9934,3.1849,0,13.0432,18.6953,0,0,0,0,0.0436,0,0,0,0,0,0,1.5474,0,0,0,0,0,0.1134,0,0,0
4621,Ohata Kaki,"Iron - Kaki, Tomato Red",Glossy,,10,10,67.3737,7.0738,0,0,3.4567,1.5918,5.0485,0,3.2745,11.1367,0,0,0,0,1.9022,0,0,0,0,0,0,4.1714,0,0,0,0,0,0.0192,0,0,0
4622,Oso Blue Green,Green,Glossy,,10,10,63.5519,7.6586,0.8093,0,3.6544,2.0434,5.6978,0,0.0636,14.9044,0,0,2.5469,0,0.2063,0,0,0,0,0,0,0.2692,0.2905,0,0,0,0,4.0014,0,0,0
4623,Plastic Dolomite,Glaze,Matte - Semi,,10,10,75.2557,7.3623,0,0,3.1375,0.8583,3.9958,0,6.4031,6.7239,0,0,0,0,0,0,0,0,0,0,0,0.1851,0,0,0,0,0,0.074,0,0,0
4624,PV Islands,Glaze,,,10,10,82.9411,9.1971,0,1.7737,3.1613,0.8648,4.0262,0,0.7389,1.0621,0,0,0,0,0,0,0,0,0,0,0,0.1865,0,0,0,0,0,0.0746,0,0,0
4625,Red Glaze 1,Red - Copper,Glossy,,10,10,68.5398,6.242,0.4594,0,1.5377,6.3933,7.931,0,1.6974,11.8428,0,0,1.5988,0,0.1943,0,0,0,0,0,0,0.0571,0,0,0.7899,0,0,0,0,0,0.6476
4626,Red Glaze 2,Red - Copper,Glossy,,10,10,66.9047,6.0931,0.4485,0,1.5011,6.2407,7.7418,0,1.6569,11.5603,0,0,1.5606,0,0.1897,0,0,0,0,0,0,0.0557,0,0,0.771,0,0,2.3856,0,0,0.6321
4627,Reeves Green,Green - Chrome,Glossy,,10,10,68.6586,10.3501,0,0,5.7829,2.562,8.3449,0,0,10.8015,0,0,0,0,0,0,0,1.845,0,0,0,0,0,0,0,0,0,0,0,0,0
4628,UG2 987,Iron - Slip-Based,Matte - Semi,,10,10,60.5683,6.3229,2.5448,0,2.48,2.0174,4.4974,0,9.0217,11.2641,0,0,0,0,0,0,0,0,1.876,0,0,3.5715,0,0,0,0,0,0.3332,0,0,0
4629,UG3 987,Ash,Matte - Semi,Translucent,10,10,45.2609,4.5173,0,0,12.1181,5.5066,17.6247,0,7.4674,16.3561,0,0,0,0,4.1845,0,0,0,0.7169,0,0,3.7449,0,0,0,0,0,0.1273,0,0,0
4630,UG5 987,Glaze,Matte,,10,10,43.5209,8.754,0,0,2.9032,1.2885,4.1917,0,9.1515,34.0195,0,0,0,0,0,0,0,0,0,0,0,0.114,0,0,0,0,0,0.2484,0,0,0
4631,VIVIKA'S MAJOLICA HITEMP.tamucc,Majolica,Glossy,,10,10,71.7861,6.9033,0,0,1.6053,3.9,5.5052,0,0.069,9.6994,0.9425,0,1.7094,0,0,0,0,0,0,0,0,0.0439,0,0,0,0,0,0,0,3.3412,0
4632,Midrange Majolica 2,Majolica,Glossy - Semi,,5,6,61.0936,4.9958,5.3455,0,0.1389,3.0669,3.2058,0,0.0212,17.2897,0,0,0,0,0.0109,0,0,0,0,0,0,0.0297,0,0,0,0,0,0.0282,0,7.9797,0
4633,Z-2,Green - Copper,Matte,Translucent,6,6,43.9823,6.6235,6.52,0,1.5276,4.2055,5.7331,0,9.0718,14.2565,0,0,0,0,0.0119,0,0,0,0,0,0,0.0789,0,0,1.8694,0,0,7.791,0,4.0616,0
4634,Z-3,Matte,Matte,Translucent,6,6,42.4291,8.6367,6.4352,7.3322,0.1149,1.1082,1.2231,0,8.9199,13.2425,0,0,0,0,0.0117,0,0,0,0,0,0,0.071,0,0,0,0,0,7.6897,0,4.0088,0
4635,Yellow Orange,Yellow,Matte - Semi,,8,10,59.746,13.1919,0,0,8.3479,0,8.3479,0,0,14.3321,0,0,0,0,0,0,0,0,0,0,0,1.6137,0,0,0,0,0,2.7684,0,0,0
4636,Eggshell,"White, Off-White",Matte,Opaque,9,9,60.1561,13.6912,0,0,4.4947,1.9815,6.4762,0,7.3415,9.809,0,0,0,0,0.0341,0,0,0,0,2.2367,0,0.1665,0,0,0,0,0,0.0887,0,0,0
4638,containerglass averagefrom Kplatt,Glaze,,,,,83.7983,0.6673,0,0,0,8.7275,8.7275,0,0,6.8069,0,0,0,0,0,0,0,0,0,0,0,0,0,0,0,0,0,0,0,0,0
4639,Raku Fatty White Crackle,"White, Off-White",Glossy,,,,54.07,1.2607,16.1161,0,0.0492,8.1158,8.165,0,0.0378,17.2046,0,0,0,0,0,0,0,0,0,0,0,0.0328,0,0,0,0,0,0.0643,0,3.0486,0
4640,RAKU White Crackle,"White, Off-White",Glossy,,,,48.7123,2.0257,18.2642,0,0,9.1604,9.1604,0,0,19.4664,0,0,0,0,0,0,0,0,0,0,0,0,0,0,0,0,0,0,0,2.3711,0
4641,RAKU White Crackle 2,"White, Off-White",Glossy,,,,45.7518,1.6769,22.1399,0,0.0011,7.5577,7.5588,0,0.062,20.8529,0.003,0,0,0,0,0,0,0,0,0,0,0.0033,0,0,0,0,0,0,0,1.9513,0
4647,Copper Luster Raku Glaze,Glaze,,,,,16.5201,2.1545,44.723,0,0.6143,0.7157,1.33,0,0.0471,30.2735,0,0,0,0,0,0,0,0,0,0,0,0.0163,1.8853,0,3.0248,0,0,0.0254,0,0,0
4650,middlebrook raku white,"White, Off-White",Glossy,,,,36.035,0.5072,19.8623,0,0.22,3.3306,3.5506,0,21.966,17.8486,0,0,0,0,0.0362,0,0,0,0,0,0,0.1294,0,0,0,0,0,0.0647,0,0,0
4655,Chrome Red Gloss,Glaze,Glossy,,10,10,30.615,2.9963,0,0,2.9954,0,2.9954,0,0,0,0,3.0715,0,54.4185,0,0,0,5.9032,0,0,0,0,0,0,0,0,0,0,0,0,0
4656,Iron Gloss,Glaze,,,10,10,47.984,6.3087,12.5679,0,2.9815,12.3189,15.3004,0,0.043,0.484,0,0,0.4523,6.5728,0,0,0,0,0,0,0,10.2868,0,0,0,0,0,0,0,0,0
4657,P-54 Glaze Raku,Glaze,Glossy,,,,49.0761,2.5235,18.7266,0,0.0361,9.4598,9.4958,0,0.078,20.002,0,0,0,0,0.0114,0,0,0,0,0,0,0.057,0,0,0,0,0,0.0296,0,0,0
4658,Pale Aqua Luster Raku Glaze,Specialty,,,,,15.5237,0.6196,39.5915,0,0.2687,4.0683,4.337,0,5.4719,32.0299,0,0,0,0,0.0443,0,0,0,0,0,0,0.158,0.1047,0,2.0405,0,0,0.079,0,0,0
4660,Pale Lemon Luster Raku Glaze,Specialty,,,,,21.4562,3.5757,41.0542,0,0,3.5767,3.5767,0,0,27.3909,0,0,0,0,0,0,0,0,0,1.1248,0,0,0,0,1.8215,0,0,0,0,0,0
4661,Barium Crackle Crab's Claw Raku,Specialty - Crackle,,,12,12,62.9403,5.2949,9.8956,0,2.3653,9.7804,12.1456,0,0.1167,4.7494,0,4.45,0.3561,0,0,0,0,0,0,0,0,0.0515,0,0,0,0,0,0,0,0,0
4662,Chrome Red Matte,Glaze,Matte,,12,12,33.5533,10.6664,0,0,2.1666,0,2.1666,0,0,4.3031,0,0,0,45.0914,0,0,0,4.2192,0,0,0,0,0,0,0,0,0,0,0,0,0
4663,Lemon Yellow,Yellow,,,12,12,69.7701,4.159,2.4875,0,2.2244,14.7587,16.9831,0,0.1572,6.0812,0,0,0,0.1952,0,0,0,0.0975,0,0,0,0.0694,0,0,0,0,0,0,0,0,0
4664,Translucent Wide Range,Glaze,,,14,12,65.5996,6.1642,7.2152,5.2302,1.3333,5.5069,6.8402,0,0,4.612,2.0791,0,2.2596,0,0,0,0,0,0,0,0,0,0,0,0,0,0,0,0,0,0
4665,Glaze-Smooth Translucent,Clear,Glossy - Semi,Translucent,14,14,29.0233,2.9608,5.0185,0,0,10.403,10.403,0,0,5.348,0,0,0,0,0,47.2464,0,0,0,0,0,0,0,0,0,0,0,0,0,0,0
4666,Raku #1,Glaze,,,14,14,53.8752,3.533,13.3033,9.5244,1.7107,10.1103,11.821,0,0,6.7389,0,0,0.2603,0,0,0,0,0,0,0,0,0,0,0,0.5187,0,0,0,0,0,0.4253
4667,Greg Raku,Glaze,Glossy,,15,15,49.9706,8.0404,14.4143,8.7852,1.4381,7.0062,8.4443,0,1.9718,8.0679,0,0,0.2041,0,0.016,0,0,0,0,0,0,0.0569,0,0,0,0,0,0.0285,0,0,0
4668,Greg Raku revised 1,Glaze,Glossy,,15,15,51.0824,7.5334,14.3872,8.7748,1.7985,7.0266,8.825,0,0.111,8.9643,0.0035,0,0.2175,0,0.0149,0,0,0,0,0,0,0.047,0,0,0,0,0,0.0388,0,0,0
4669,Raku,Clear,,,15,15,50.5413,8.0258,14.6079,7.8135,1.7015,7.9762,9.6777,0,1.7541,7.2438,0,0,0.2458,0,0.0142,0,0,0,0,0,0,0.0507,0,0,0,0,0,0.0253,0,0,0
4670,Selenium Red,Red,,,15,15,44.5303,11.86,19.1121,0,5.0973,16.8579,21.9552,0,0.1807,2.282,0,0,0,0,0,0,0,0,0,0,0,0.0797,0,0,0,0,0,0,0,0,0
4673,Overglaze Base,Clear,,,18,18,37.008,0,25.8949,0,0,0,0,0,0,0,0,0,0,37.097,0,0,0,0,0,0,0,0,0,0,0,0,0,0,0,0,0
4674,Alternate Majolica,Majolica,,,2,2,61.6972,7.32,5.6195,0,0.9779,4.9866,5.9645,0,0.0587,7.602,0,0,0,5.627,0.0033,0,0,0,0,0,0,0.0279,0,0,0,0,0,0.0085,0,1.3576,4.714
4676,Crystalline,Crystalline,,,3,3,60.1352,1.9419,0,37.9229,0,0,0,0,0,0,0,0,0,0,0,0,0,0,0,0,0,0,0,0,0,0,0,0,0,0,0
4677,Lepidolite Gloss,Clear,Glossy,,3,3,38.8621,12.9149,23.7013,4.9147,3.7937,0,3.7937,0,0,15.8132,0,0,0,0,0,0,0,0,0,0,0,0,0,0,0,0,0,0,0,0,0
4678,Lithium Matte,Glaze,Matte,,3,3,67.5851,5.8247,0,18.6862,0,0,0,0,0,7.904,0,0,0,0,0,0,0,0,0,0,0,0,0,0,0,0,0,0,0,0,0
4679,A.N.'s Earthenware Glaze,Glaze,,,4,2,53.2365,7.5216,9.227,0,0.3654,4.7398,5.1052,0,0.0209,15.2377,0,0,0,0,0.015,0,0,0,0,0,0,0.0389,0,0,5.866,0,0,0.0389,0,3.6924,0
4680,Alligator Lansky Red Brown,Specialty - Metallic,Matte,,4,4,32.3421,5.0922,24.5589,0,1.6373,0.7254,2.3626,0,0,16.4651,0,3.7724,0,0,0,0,0,0,0,0,0,15.4067,0,0,0,0,0,0,0,0,0
4683,Borax Gloss,Clear,Glossy,Transparent,4,4,52.9362,5.6808,13.473,4.0867,0,6.7382,6.7382,0,0,7.2253,0,0,9.8597,0,0,0,0,0,0,0,0,0,0,0,0,0,0,0,0,0,0
4684,Bright Translucent 2,Clear,Glossy,Translucent,4,4,41.5921,9.0237,25.2255,0,1.6085,5.207,6.8155,0,0.0819,17.2409,0,0,0,0,0,0,0,0,0,0,0,0.0205,0,0,0,0,0,0,0,0,0
4685,Brown Cement,Glaze,,,4,4,56.2895,1.3265,0,0,0,0,0,0,0.8949,20.0986,0,0,0,21.1083,0,0,0,0,0,0,0,0.2823,0,0,0,0,0,0,0,0,0
4686,C. B. Blue,Blue,,,4,4,60.4687,3.5274,1.1387,0,0.5294,0.7927,1.3221,0,0.0879,0.0703,0,0,0,24.8148,0,0,0,0,0,0,0,2.6607,0,0,0,0,0,0.1494,0,0,5.7602
4687,Charcoal Semi-Matte,Glaze,Matte,,4,4,60.8585,8.0624,0,0,1.8672,0.5406,2.4078,0,3.2314,4.4509,0,0,0,16.2298,0,0,0,0,1.033,0,0,3.333,0,0,0,0,0,0.3932,0,0,0
4688,CLEAR 1,Clear,Glossy,,4,4,53.2969,3.5983,16.7527,0,0.0068,8.4332,8.4399,0,0.0315,17.8667,0,0,0,0,0,0,0,0,0,0,0,0.0139,0,0,0,0,0,0,0,0,0
4689,CLEAR 1.2,Clear,,,4,4,52.9995,3.6646,16.7715,0,0.0403,8.4429,8.4831,0,0.0459,17.9151,0,0,0,0,0.0179,0,0,0,0,0,0,0.0558,0,0,0,0,0,0.0466,0,0,0
4690,CLEAR 2,Clear,Glossy,,4,4,50.4044,5.3932,17.217,0,0,8.6352,8.6352,0,0,18.3502,0,0,0,0,0,0,0,0,0,0,0,0,0,0,0,0,0,0,0,0,0
4691,Clear 3,Clear,Glossy,,4,4,31.3496,2.7876,36.9904,0,1.0909,0.4935,1.5844,0,0.035,24.756,0,2.4072,0,0,0,0,0,0,0,0,0,0.0303,0,0,0,0,0,0.0595,0,0,0
4692,Clear 4,Clear,,,4,4,53.1216,11.98,0,23.2901,2.5177,8.1695,10.6872,0,0.1955,0.6637,0,0,0,0,0,0,0,0,0,0,0,0.0619,0,0,0,0,0,0,0,0,0
4693,Clear Light Yellow Cement,Clear,,,4,4,51.4039,6.9186,12.4911,0,2.9541,12.2018,15.1559,0,0.5516,12.8552,0,0,0.4495,0,0,0,0,0,0,0,0,0.174,0,0,0,0,0,0,0,0,0
4694,Colemanite Gloss,Clear,Glossy,Translucent,4,4,40.3672,4.4706,33.087,0,0,0,0,0,0,22.0752,0,0,0,0,0,0,0,0,0,0,0,0,0,0,0,0,0,0,0,0,0
4695,Crystal Translucent,Crystalline,Glossy,Translucent,4,4,66.1777,14.1904,3.5165,0,2.1897,8.5237,10.7134,0,0.2657,5.0388,0,0,0,0,0,0,0,0,0,0,0,0.0975,0,0,0,0,0,0,0,0,0
4696,Cushing Opaque Matt,Glaze,Glossy,,4,4,58.0969,7.0574,10.0272,0,0.7673,6.1013,6.8685,0,0.0033,16.8762,0,0,0,0,0.0024,0,0,0,0,0,0,0.0096,0,0,1.0523,0,0,0.0062,0,0,0
4697,Fat White,"White, Off-White",Glossy - Semi,,4,4,52.0718,5.9558,18.3863,0,0.1053,7.2626,7.3679,0,0.081,9.9272,0,0,0,0,0,0,0,0,0,0,0,0.0702,0,0,0,0,0,0.1377,0,6.002,0
4698,Ferg Blue,Blue,Glossy,,4,4,65.3315,4.0504,4.3485,0,1.6986,16.6748,18.3733,0,0,6.2857,0,0,0,0,0,0,0,0,0,0,0,0,0,0,1.6105,0,0,0,0,0,0
4699,frit p-54 glaze,Clear,Glossy,,4,4,56.8554,5.6631,13.0664,0,3.7103,6.6065,10.3168,0,0.0613,13.9601,0,0,0,0,0.0089,0,0,0,0,0,0,0.0448,0,0,0,0,0,0.0232,0,0,0
4701,Hirschfeld Yellow,Yellow,Glossy,,4,4,58.9484,9.4833,0,0,0,0,0,0,0,0,0,0,0,31.5683,0,0,0,0,0,0,0,0,0,0,0,0,0,0,0,0,0
4702,Iron Glaze,Glaze,,,4,4,38.2013,7.2929,0,0,0,0,0,0,0,4.7661,0,0,0,36.0715,0,0,0,0,0,0,0,13.6681,0,0,0,0,0,0,0,0,0
4704,Kibler's White Base Glaze,"White, Off-White",,,4,4,60.1931,8.1266,7.6436,0,0.3217,3.9321,4.2538,0,0.0306,9.7396,0,2.1016,2.0571,0,0.0219,0,0,0,0,0,0,0.0569,0,0,0,0,0,0.0569,0,5.7184,0
4705,Lansky Base,Clear,,,4,4,36.8876,4.7239,30.4073,0,2.0272,0.8981,2.9253,0,0,20.386,0,4.67,0,0,0,0,0,0,0,0,0,0,0,0,0,0,0,0,0,0,0
4706,Lauer's Green,Green - Copper,Glossy - Semi,,4,4,51.1992,3.4647,19.3466,0,1.3508,3.779,5.1298,0,0.0106,7.3421,0,0,0,9.0485,0.0076,0,0,0,0,0,0,0.0197,0,0,3.1217,0,0,0.0197,0,1.2897,0
4707,Luster Glaze,Glaze,,,4,4,47.3764,4.7001,12.6885,0,4.5143,6.912,11.4263,0,0,11.0338,0,0,0,7.0068,0,0,0,0,0,0,0,0,0,0,0,0,0,0,0,0,5.7681
4708,Majolica a la Pugh,Majolica,Glossy,,4,4,57.4973,7.6879,9.7327,0,0.3539,4.9901,5.344,0,0,12.3516,0,0.9967,0,0,0,0,0,0,0,0,0,0,0,0,0,0,0,0,0,6.3898,0
4709,Mirror Black,Black,Glossy,,4,4,55.8099,2.5721,0,0,0.1003,0.0669,0.1672,0,0.0772,7.287,0,0,0,26.1454,0,0,0,0,0,2.4081,0,1.5001,3.9017,0,0,0,0,0.1312,0,0,0
4711,Boron-free Clear,Clear,Glossy,Transparent,4,4,64.5861,6.009,0,10.1631,0.0601,0.018,0.0781,0,0.0421,7.5113,0,2.2653,9.1586,0,0.0301,0,0,0,0,0,0,0.0781,0,0,0,0,0,0.0781,0,0,0
4712,No Flux With Iron,Specialty,,,4,4,62.689,6.4722,0,8.0108,1.3542,4.3969,5.7512,0,0.1147,8.0941,0,0,0,0,0,0,0,0,0,0,0,8.8681,0,0,0,0,0,0,0,0,0
4713,Opaque White,"White, Off-White",,Opaque,4,4,37.9469,4.8082,29.0145,0,1.2747,2.7845,4.0592,0,0.0311,20.1164,0,0,0,0,0,0,0,0,0,0,0,0.0063,0,0,0,0,0,0,0,4.0174,0
4714,Raku Crackle White,Specialty - Crackle,,,4,4,55.1503,4.9149,11.9477,7.1867,1.3733,8.7426,10.1159,0,0,6.8627,0,0,0.209,0,0,0,0,0,0,0,0,0,0,0,0,0,0,0,0,3.6129,0
4715,Raku Red,Red,,,4,4,0,0,37.4314,0,0,7.844,7.844,0,0,14.5096,0,0,0,0,0,0,0,0,0,0,0,1.8473,0,0,4.781,0,0,33.5868,0,0,0
4716,Ric's New Majolica,Majolica,Glossy,,4,4,59.2559,8.1409,7.2946,0,0.9339,4.0773,5.0113,0,0.8993,9.3073,0,2.1033,2.0212,0,0.0386,0,0,0,0,0,0,0.107,0,0,0,0,0,0.0947,0,5.7261,0
4717,Rick's Turquoise Raku Glaze,Turquoise,,,4,4,39.167,6.5531,9.5828,21.225,0.7192,3.5915,4.3107,0,2.3491,8.7678,0,0,0,0,0.0175,0,0,0,0,0,0,0.0702,0,0,1.3268,0,0,0.0312,0,6.5987,0
4718,Ron Meyer's Transparent Glaze,Glaze,,,4,4,64.3499,8.0037,9.4474,0,0.4292,5.1413,5.5705,0,0.313,12.1163,0,0,0,0,0.0109,0,0,0,0,0,0,0.1598,0,0,0,0,0,0.0284,0,0,0
4719,Saddle Tan Semi-Matte,"White, Off-White",Matte - Semi,,4,4,55.8511,2.8222,3.0165,0,0.1101,1.582,1.6921,0,0.0847,0.0621,0,0,0,24.5127,0,0,0,0,0,0,0,0.3585,0,0,0,0,0,5.3273,0,6.273,0
4720,Satin Matte,Matte,Satin - Matte,,4,4,65.0294,6.538,0,10.0908,0,0,0,0,0,7.2561,0,2.1742,8.9116,0,0,0,0,0,0,0,0,0,0,0,0,0,0,0,0,0,0
4722,Semi-Transparent White Crackle,"White, Off-White",,,4,4,46.4997,7.6242,21.4563,0,2.0212,4.4152,6.4364,0,0.0492,15.5179,0,0,0,0,0,0,0,0,0,0,0,0.01,0,0,0,0,0,0,0,2.4062,0
4723,Taffe Clear,Clear,,,4,4,64.8894,6.1079,6.5844,0,3.4187,2.5934,6.0121,0,1.509,6.0957,0,8.6637,0,0,0.012,0,0,0,0,0,0,0.0637,0,0,0,0,0,0.0622,0,0,0
4724,Translucent White Matte,"White, Off-White",Matte,Translucent,4,4,54.0356,7.0477,6.9849,0,1.8683,4.0814,5.9497,0,0.0455,16.1464,0,5.2526,2.9404,0,0,0,0,0,0,0,0,0.0092,0,0,0,0,0,0,0,0,1.5879
4725,Transparent 2,Glaze,,,4,4,62.9083,4.962,3.0621,0,2.2089,1.6059,3.8148,0,0.086,0.063,0,0,0,24.8833,0,0,0,0,0,0,0,0.0745,0,0,0,0,0,0.1461,0,0,0
4727,Warm Grey,Glaze,,,4,4,47.1593,7.6801,17.0731,0,1.0003,3.2222,4.2225,0,5.2406,17.3733,0,0,0,0,0.0312,0,0,0,0,0,0,0.838,0,0,0,0,0,0.382,0,0,0
4728,Water Blue,Blue,Glossy,,4,4,67.6366,4.5006,4.6078,0,1.7807,11.766,13.5467,0,0.0116,6.6042,0,0,0,0,0.0083,0,0,0,0,0,0,0.0215,0,0,3.0412,0,0,0.0215,0,0,0
4730,Wood Ash 1,Ash,,,4,4,32.7561,6.3331,30.0147,0,3.9817,2.4626,6.4444,0,1.2407,22.0346,0,0,0,0,0.7084,0,0,0,0,0,0,0.4249,0,0,0,0,0,0.0431,0,0,0
4731,Wood Ash 2,Ash,,,4,4,33.3904,3.7777,28.1003,0,8.1058,2.4419,10.5477,0,2.3038,20.8661,0,0,0,0,0.8093,0,0,0,0,0,0,0.1644,0,0,0,0,0,0.0403,0,0,0
4732,Woody's Clear,Clear,,,4,4,41.3149,6.8209,28.2164,0,0.6762,1.9197,2.5959,0,0.1276,19.0328,0,0,0,0,0.0089,0,0,0,0,0,0,0.0902,0,0,0,0,0,0.1537,0,1.6387,0
4733,Worthington Clear,Clear,Glossy,,4,4,50.0603,9.412,17.2777,0,0.2811,2.9241,3.2051,0,3.9596,15.6069,0,0,0,0,0.0764,0,0,0,0,0,0,0.2292,0,0,0,0,0,0.1729,0,0,0
4735,Bright Translucent,Clear,Glossy,Translucent,5,5,70.1786,7.2957,0,10.4323,1.5221,4.9441,6.4662,0,0.136,0.4067,0,0,0,0,0,0,0,0,1.8034,0,0,0.0453,0,0,0,0,0,0,0,3.2358,0
4737,Clear,Clear,,,5,5,58.79,6.0904,9.8066,0,2.3192,9.5795,11.8987,0,0,0.3656,0,12.6959,0.3529,0,0,0,0,0,0,0,0,0,0,0,0,0,0,0,0,0,0
4738,Clear 2,Clear,,,5,5,51.3238,11.0895,10.1224,0,2.3939,9.888,12.2819,0,0,0.3773,0,14.4407,0.3643,0,0,0,0,0,0,0,0,0,0,0,0,0,0,0,0,0,0
4739,Light Brown Satin Matte,Glaze,Matte - Semi,,5,5,63.8557,3.5562,0,11.6571,0,11.6123,11.6123,0,0,0,0,0,0,0,0,0,0,0,2.0308,0,0,0,0,0,0,0,0,0,0,7.2879,0
4740,Matte 2,Matte,Matte,,5,5,65.0291,7.4364,10.6629,0,0,5.3314,5.3314,0,0,11.5401,0,0,0,0,0,0,0,0,0,0,0,0,0,0,0,0,0,0,0,0,0
4741,Matthias' Majolica Glaze,Majolica,Satin,,5,5,59.007,7.9976,9.995,0,0.4303,5.1624,5.5927,0,0.0502,12.7284,0,0,0,0,0.0093,0,0,0,0,0,0,0.098,0,0,0,0,0,0.8459,0,3.6758,0
4742,Orange Matte,Glaze,Matte,,5,5,45.4824,0.778,28.9394,0,0,0,0,0,0,19.308,0,0,0,0,0,0,0,0,0,0,0,0.1687,0,0,0,0,0,3.0665,0,0,2.257
4743,Pattern Violet Brown,Purple,,,5,5,57.4405,3.2654,0,16.468,0,16.3723,16.3723,0,0,0,0,0,0,0,0,0,0,0,2.3096,0,0,0,0,0,0,0,0,0,0,4.1442,0
4744,TBR Semi Matte,Glaze,Matte - Semi,,5,4,48.7502,4.2947,5.5157,0,3.1927,2.7884,5.9811,0,0.0344,2.3624,0,0,0,23.5428,0,0,0,0,0,0,0,0.3194,0,0,0,0,0,5.3239,0,0,3.8754
4745,Translucent Bright,Clear,Glossy,Translucent,5,5,69.0542,8.1672,0,10.2009,0,10.2082,10.2082,0,0,0,0,0,0,0,0,0,0,0,2.3695,0,0,0,0,0,0,0,0,0,0,0,0
4746,Woody's Clear Base Glaze,Clear,,,5,4,56.0996,8.1512,11.3958,3.8987,0.958,5.6427,6.6007,0,1.6676,12.0135,0,0,0,0,0.0262,0,0,0,0,0,0,0.0895,0,0,0,0,0,0.0573,0,0,0
4747,Adventurine,Crystalline - Aventurine,,,6,5,60.7318,0.4992,20.3818,0,0,9.2045,9.2045,0,0,0,0,1.0074,0,0,0,0,0,0,0,0,0,8.1753,0,0,0,0,0,0,0,0,0
4748,Alkaline Matte,Matte,Matte,,6,4,69.5032,9.366,1.3135,0,3.2397,8.8658,12.1055,0,0.0509,3.5296,0,3.9949,0,0,0.0184,0,0,0,0,0,0,0.0566,0,0,0,0,0,0.0614,0,0,0
4749,Bright Matte,Matte,Matte,,6,6,45.8791,5.775,25.6619,0,1.1895,3.8707,5.0602,0,0.1309,17.4467,0,0,0,0,0,0,0,0,0,0,0,0.0463,0,0,0,0,0,0,0,0,0
4750,CLEAR 3,Clear,Glossy,,6,6,52.0994,2.8801,17.4991,0,0.0067,8.8073,8.814,0,0.0313,18.6622,0,0,0,0,0,0,0,0,0,0,0,0.0138,0,0,0,0,0,0,0,0,0
4751,CLEAR 4,Clear,Glossy,,6,4,53.2744,9.4782,19.4649,0,0.0244,5.5073,5.5317,0,0.0171,12.1583,0,0,0,0,0.0122,0,0,0,0,0,0,0.0317,0,0,0,0,0,0.0317,0,0,0
4753,CLEAR 6,Clear,Glossy,,6,4,48.7213,2.4883,19.004,0,0,9.5315,9.5315,0,0,20.2549,0,0,0,0,0,0,0,0,0,0,0,0,0,0,0,0,0,0,0,0,0
4755,G-76 Clear,Clear,,,6,3,55.1485,5.8091,11.7709,0,5.4871,2.013,7.5001,0,2.6949,10.592,0,5.7062,0,0,0.0215,0,0,0,0,0,0.292,0.4266,0,0,0,0,0,0.0383,0,0,0
4756,George's Gold,Specialty,,,6,5,54.0601,8.5633,19.2191,0,0.0629,5.4725,5.5354,0,0.0484,12.0185,0,0,0,0,0,0,0,0,0,0,0,0.0419,0,0,0,0,0,0.0823,0,0,0
4757,Glaze 3,Clear,,,6,3,64.1257,6.4161,10.1051,0,0,5.0524,5.0524,0,0,14.3007,0,0,0,0,0,0,0,0,0,0,0,0,0,0,0,0,0,0,0,0,0
4758,Glaze 4,Clear,,,6,4,52.9184,10.8229,6.8196,0,1.6128,6.6617,8.2745,0,0,20.9192,0,0,0.2454,0,0,0,0,0,0,0,0,0,0,0,0,0,0,0,0,0,0
4760,MAJOLICA 2,Majolica,Glossy,,6,4,59.4651,8.7724,13.0539,0,1.2019,5.0169,6.2188,0,1.8177,10.4459,0,0,0,0,0.0241,0,0,0,0,0,0,0.1385,0,0,0,0,0,0.0637,0,0,0
4763,Off White,"White, Off-White",,,6,2,33.3281,1.1497,38.6046,0,0.333,0.0463,0.3793,0,0.2981,25.7916,0,0,0,0,0.0117,0,0,0,0,0,0,0.3337,0,0,0,0,0,0.1031,0,0,0
4766,Crawl Color Tests,Specialty - Crawling,,,6,4,21.4654,6.0949,16.7136,0,0.2233,3.3869,3.6102,0,38.2273,13.5375,0,0,0,0,0.0559,0,0,0,0,0,0,0.172,0,0,0,0,0,0.1231,0,0,0
4767,Crawl Color Tests,Glaze,,,6,4,22.3555,6.3482,17.4048,0,0.2326,3.5271,3.7596,0,35.6692,14.0971,0,0,0,0,0.0583,0,0,0,0,0,0,0.1791,0,0,0,0,0,0.1282,0,0,0
4768,SDSU Crawl,Specialty - Crawling,,,6,4,23.7148,6.036,16.549,0,0.2211,3.3536,3.5748,0,33.9153,13.4039,0,0,0,0,0.0554,0,0,0,0,0,0,0.1703,0,0,0,0,0,0.1219,0,2.4586,0
4769,Altered Colemanite Glaze,Specialty - Crawling,Matte,,7,6,65.8864,6.1462,7.2711,0,0.1696,1.7281,1.8978,0,1.3547,10.7291,0,0,6.4829,0,0.0371,0,0,0,0,0,0,0.1069,0,0,0,0,0,0.0879,0,0,0
4770,Autumn Frost,Glaze,,,7,7,48.5773,5.1206,0,0,0,0,0,0,0,0,0,0,0,42.0306,0,0,0,4.2715,0,0,0,0,0,0,0,0,0,0,0,0,0
4771,Holly Green,Green - Chrome,,,7,7,59.1113,8.4703,11.9879,0,0,3.729,3.729,0,0,5.1518,0,0,0,8.9166,0,0,0,2.112,0,0,0,0,0,0,0,0,0,0,0,0.521,0
4772,Rick's Raku,Specialty,Glossy,,7,6,43.4417,5.5411,19.038,0,0.7959,6.1836,6.9796,0,3.3613,18.8164,0,0,0,0,0.0313,0,0,0,0,0,0,0.1136,0,0,0,0,0,0.0595,0,2.6176,0
4773,Bruce's Luster Glaze,Specialty,,,8,8,70.24,4.9613,2.387,0,2.1633,14.0556,16.219,0,0.047,5.8157,0,0,0,0,0,0,0,0,0,0,0,0.0407,0,0,0,0,0,0.0799,0,0,0
4775,Buck's Matt Red Raku Glaze 2,Red,Matte,,8,8,20.4158,3.6622,34.1598,9.0035,0.0623,15.2152,15.2774,0,1.268,5.0523,0,0,0,0,0.0103,0,0,0,0,0,0,0.0366,0,0,1.2198,0,0,3.8031,0,2.7484,3.3428
4776,Buck's Red Matt Raku Glaze,Red,Matte,,8,8,17.1229,3.5542,39.5961,6.0178,18.2537,0,18.2537,0,0,3.0654,0,0,0,0,0,0,0,0,0,0,0,0,0,0,2.1592,0,0,3.0704,0,2.9107,4.2496
4777,Clear Crackle,Clear,Glossy,,8,8,32.9849,4.4273,25.4521,0,1.0893,6.8816,7.9708,0,5.7815,23.078,0,0,0,0,0.0464,0,0,0,0,0,0,0.1761,0,0,0,0,0,0.0829,0,0,0
4778,Egyptian Paste,Specialty,,,9,8,78.9185,7.404,0,0,3.2739,5.7837,9.0576,0,0.0165,0.1794,0,0,0,0,0.0118,0,0,0,0,0,0,0.0307,0,0,4.3507,0,0,0.0307,0,0,0
4779,GFK,Clear,Glossy,Translucent,8,2,31.5969,3.0276,39.2131,0,0,0,0,0,0,26.1625,0,0,0,0,0,0,0,0,0,0,0,0,0,0,0,0,0,0,0,0,0
4780,Glass Red,Red - Copper,Glossy,,8,6,11.4267,0.4561,42.1991,0,0.1978,15.168,15.3658,0,4.0277,16.048,0,0,0,0,0.0326,0,0,0,0,0,0,2.8763,0,0,7.5097,0,0,0.0581,0,0,0
4782,Lizard Skin Raku Glaze,Specialty,,,8,6,13.4347,3.0388,37.4508,13.5983,0.6495,3.8474,4.497,0,3.225,22.8251,0,0,0,0,0,0,0,0,0,0,0,0.0083,0,0,1.922,0,0,0,0,0,0
4783,Tar Black of Elliot,Black,,,8,2,10.977,0,33.7858,0,0,6.061,6.061,0,0,14.4559,0,0,0,0,0,0,0,3.2213,0,0,0,7.5581,8.2167,0,8.2916,0,0,7.4326,0,0,0
4784,Very Dry Burgundy Matt Raku Glaze,Glaze,Matte,,8,6,35.0701,3.0912,24.6767,0,0.6607,2.1389,2.7997,0,16.0789,16.6327,0,0,0,0,0,0,0,0,0,0,0,0.0084,0,0,1.6423,0,0,0,0,0,0
4785,Von Allen's Lead Matt Glaze,Glaze,,,8,8,43.5881,7.7873,0,0,3.4042,1.689,5.0932,0,0.0338,0.3507,0,6.6856,0,36.3807,0.0102,0,0,0,0,0,0,0.0333,0,0,0,0,0,0.0371,0,0,0
4786,Clear,Clear,,,1,1,60.0068,10.9192,11.3255,0,0,5.6795,5.6795,0,0,12.069,0,0,0,0,0,0,0,0,0,0,0,0,0,0,0,0,0,0,0,0,0
4787,Crowley's Transparent Matt Glaze,Clear,Matte,Transparent,1,1,63.2532,10.3708,0,0,4.1606,0,4.1606,0,0,9.2669,0,0,0,12.9485,0,0,0,0,0,0,0,0,0,0,0,0,0,0,0,0,0
4789,GFK 2,Glaze,,,1,1,44.6505,5.1753,30.0951,0,0,0,0,0,0,20.0791,0,0,0,0,0,0,0,0,0,0,0,0,0,0,0,0,0,0,0,0,0
4790,Glaze,Clear,,,1,4,73.4329,5.2383,2.6523,0,1.4129,1.9369,3.3498,0,0,7.6091,0,0,7.7175,0,0,0,0,0,0,0,0,0,0,0,0,0,0,0,0,0,0
4791,Iron Gloss,Glaze,,,1,1,40.3644,7.8632,0,0,0,0,0,0,0,4.5397,0,0,0,34.1436,0,0,0,0,0,0,0,13.0891,0,0,0,0,0,0,0,0,0
4792,Magnesium Matt Glaze 3,Matte - Magnesium Matte,Matte,,1,3,53.3148,12.4727,0,0,1.4309,4.6322,6.0631,0,13.1079,15.0233,0,0,0,0,0,0,0,0,0,0,0,0.0182,0,0,0,0,0,0,0,0,0
4793,Matte,Matte,Matte,,1,1,57.4003,11.6162,12.0682,0,0,6.0528,6.0528,0,0,12.8625,0,0,0,0,0,0,0,0,0,0,0,0,0,0,0,0,0,0,0,0,0
4794,Matte 2,Matte,Matte,,1,1,55.7622,4.1253,0,0,0,0,0,0,3.7219,0,0,28.2934,8.0971,0,0,0,0,0,0,0,0,0,0,0,0,0,0,0,0,0,0
4795,Neph Sy Matt Glaze #1,Matte,Matte,,1,3,57.1324,5.3825,2.8728,2.894,0.9704,3.1413,4.1117,0,8.6806,8.8931,0,4.2898,0,0,0,0,0,0,0,0,0,0.0123,0,0,0,0,0,2.8683,0,2.8624,0
4796,Neph Sy Matt Glaze #2,Matte,Matte,,1,3,57.8289,7.5904,0,3.2477,1.4538,4.7061,6.1599,0,9.7501,5.7673,0,0,3.2047,0,0,0,0,0,0,0,0,0.0185,0,0,0,0,0,0,0,6.4324,0
4797,Neph Sy Matt Glaze #3,Matte,Matte,,1,3,58.4284,10.0989,0,6.3006,1.4103,4.5654,5.9757,0,9.4451,9.7334,0,0,0,0,0,0,0,0,0,0,0,0.0179,0,0,0,0,0,0,0,0,0
4798,Neph Sy Matt Glaze #4,Matte,Matte,,1,3,53.0423,8.2826,5.1322,5.1716,1.1566,3.7442,4.9008,0,7.7578,8.0124,0,0,0,0,0,0,0,0,0,0,0,0.0147,0,0,0,0,0,2.5696,0,5.116,0
4799,Neph Sy Matt Glaze #5,Matte,Matte,,1,3,57.8521,9.4946,5.1238,5.1599,1.443,4.6712,6.1141,0,1.7878,5.5013,1.2863,0,2.5464,0,0,0,0,0,0,0,0,0.0184,0,0,0,0,0,2.5627,0,2.5526,0
4800,Sharkskin Textured Black,Specialty,,,1,1,60.6159,6.3519,0,0,1.3077,4.2558,5.5636,0,0.1448,0.7567,0,0,8.8677,0,0,0,0,0,17.6481,0,0,0.0513,0,0,0,0,0,0,0,0,0
4801,Somewhat Translucent,Clear,,,1,1,71.1022,7.1877,2.8958,0,0.6849,2.8288,3.5136,0,0.9161,0.108,0,14.1724,0.1042,0,0,0,0,0,0,0,0,0,0,0,0,0,0,0,0,0,0
4802,Stoney Black Matte,Black,Matte,,1,1,59.6807,6.857,0,0,1.0995,3.5592,4.6587,0,0.056,5.3378,0,0,0,0,0,0,0,0,23.3959,0,0,0.014,0,0,0,0,0,0,0,0,0
4803,Clear Talc Glaze,Clear,,,1,1,76.5015,5.6908,0,0,0.974,3.1529,4.1268,0,8.9442,4.7243,0,0,0,0,0,0,0,0,0,0,0,0.0124,0,0,0,0,0,0,0,0,0
4804,Wide Range Matte to Clear,Clear,Matte,,1,9,68.9707,11.6966,0,0,7.753,0,7.753,0,0,5.796,0,0,5.7837,0,0,0,0,0,0,0,0,0,0,0,0,0,0,0,0,0,0
4805,Wrights Water Blue,Blue,Glossy,,1,6,68.6444,5.4056,1.6012,2.6682,1.4528,9.4734,10.9263,0,0.0853,3.9273,3.9823,0,0,0,0.0144,0,0,0,0,0,0,0.0661,0,0,2.6418,0,0,0.0373,0,0,0
4806,4321 Green Blue,Turquoise,Glossy - Semi,,10,10,72.7658,7.5256,0,0,3.0828,1.423,4.5058,0,0.0867,14.0338,0,0,0,0,0.0127,0,0,0.6826,0,0,0,0.0634,0.2907,0,0,0,0,0.0329,0,0,0
4807,Albany (Salt) Glaze,Salt & Soda,,,10,10,66.9743,10.4768,0,0,2.4474,1.8088,4.2562,0,4.2508,6.6043,0,3.1899,0,0,0,0,0,0,0,0,0,3.9323,0,0,0,0,0,0.3154,0,0,0
4808,ALBANY DRIP,Ash - Synthetic/Fake,Matte - Smooth,,10,10,47.2963,8.1741,0,0,2.1581,0.5372,2.6953,0,2.7852,37.3106,0,0,0,0,0.0076,0,0,0,0,0,0,1.366,0.1388,0,0,0,0,0.2263,0,0,0
4814,Albany With Copper,Iron - Slip-Based,,,10,10,60.8861,13.0048,0,0,1.7557,1.2212,2.9769,0,2.1326,19.1629,0,0,0,0,0,0,0,0,0,0,0,1.0273,0,0,0.6254,0,0,0.1839,0,0,0
4815,Alfred L Transparent,Clear,Glossy,,10,10,68.3926,7.5195,0,0,2.9875,2.7083,5.6958,0,0.0273,18.3257,0,0,0,0,0.0057,0,0,0,0,0,0,0.0187,0,0,0,0,0,0.0148,0,0,0
4816,Amber Celadon (over white slip),Iron - Amber,,,10,10,68.0738,7.4911,1.545,0,2.3516,0.9908,3.3423,0,1.5794,16.388,0,0,0,0,0.0039,0,0,0,0,0,0,1.4498,0,0,0,0,0,0.1267,0,0,0
4818,Andrea's Temmoku,Iron - Tenmoku,,,10,10,71.0105,7.7489,0,0,3.2352,1.4886,4.7238,0,0.0845,12.4253,0,0,0,0,0.0126,0,0,0,0,0,0,3.9615,0,0,0,0,0,0.0329,0,0,0
4819,Anna's Green,Green - Chrome,,,10,10,65.8222,9.1233,0,0.2713,4.7438,2.1651,6.9089,0,2.2276,10.1861,0,0.3086,2.2277,0,0.0072,0,0,0.5747,0,0,0,0.0237,0,0,0,0,0,0.0188,0,2.2998,0
4820,Ash 2332,Ash,Matte - Dry,,10,10,50.6687,13.5371,0,0,6.2738,2.8785,9.1523,0,2.5881,21.6871,0,0,0,0,1.5086,0,0,0,0,0,0,0.8581,0,0,0,0,0,0,0,0,0
4822,Banrnard Tenmoku2,Iron - Tenmoku,,,10,10,75.4347,8.445,0,0,4.9963,2.197,7.1933,0,1.9329,3.901,0,0,0,0,0.9468,0,0,0,0.4227,0,0,1.4393,0,0,0,0,0,0.2844,0,0,0
