Repository: derekphilipau/glazy-data

# glazy-data
Public data from the Glazy database

## About

The Glazy database of ceramic recipes was originally seeded with data from [Linda Arbuckle's](http://lindaarbuckle.com)  [GlazeChem database](http://lindaarbuckle.com/arbuckle_handouts.html), John Sankey's [glaze database](http://www.johnsankey.ca/glazedata.html) (which is based on the extensive work by [Alisa Clausen](https://glazy.org/u/alisaclausen)), and [Louis Katz's](http://www.louiskatz.net) [Hyperglaze database](http://falcon.tamucc.edu/~lkatz/allglazes.txt).

This repository intends to continue the tradition of making recipes publicly available.  This archived data only includes publicly shared recipes and materials.

File: glazy-data-glazes-simplified-20201210.csv (part 15 of 47)
id,name,material_type_concatenated,surface_type,transparency_type,from_orton_cone,to_orton_cone,SiO2_percent_mol,Al2O3_percent_mol,B2O3_percent_mol,Li2O_percent_mol,K2O_percent_mol,Na2O_percent_mol,KNaO_percent_mol,BeO_percent_mol,MgO_percent_mol,CaO_percent_mol,SrO_percent_mol,BaO_percent_mol,ZnO_percent_mol,PbO_percent_mol,P2O5_percent_mol,F_percent_mol,V2O5_percent_mol,Cr2O3_percent_mol,MnO_percent_mol,MnO2_percent_mol,FeO_percent_mol,Fe2O3_percent_mol,CoO_percent_mol,NiO_percent_mol,CuO_percent_mol,Cu2O_percent_mol,CdO_percent_mol,TiO2_percent_mol,ZrO_percent_mol,ZrO2_percent_mol,SnO2_percent_mol
4823,Barium Blue Green,Blue - Barium,,,10,10,65.319,12.3356,0,0,2.0656,6.6043,8.6699,0,0.1233,0.5455,0,9.3343,0,0,0.014,0,0,0,0,0,0,0.0624,0.1315,0,0,0,0,3.4644,0,0,0
4826,Barnard Tenmoku,Iron - Tenmoku,Glossy,,10,10,69.5609,6.9325,0,0,4.0397,1.2517,5.2914,0,2.9164,4.0777,0,0,0,0,0.9607,0,0,0,3.1524,0,0,6.548,0,0,0,0,0,0.56,0,0,0
4827,Basic White,"White, Off-White",,,10,10,61.6997,12.3343,0,0,7.5739,0.098,7.6718,0,0.1176,14.839,0,0,3.0187,0,0.0065,0,0,0,0,0,0,0.1109,0,0,0,0,0,0.2013,0,0,0
4828,Bathroom White Glaze,"White, Off-White",,,10,11,71.3535,7.6547,0,0,4.2069,1.8621,6.069,0,0.008,10.6695,0,0,0,0,0.0057,0,0,0,0,0,0,0.0149,0,0,0,0,0,0.0149,0,2.7794,1.4302
4829,Bauers Clear Revised 1,Clear,Glossy,,10,10,66.2243,7.9031,0.8541,0,3.8593,2.156,6.0153,0,0.0613,15.7617,0,0,2.6041,0,0.2045,0,0,0,0,0,0,0.2675,0,0,0,0,0,0.1041,0,0,0
4830,Bauers Clear Revised Blue Green,Green - Chrome,Glossy,,10,10,66.1173,7.9678,0.842,0,3.8019,2.1259,5.9278,0,0.0662,15.5061,0,0,2.6497,0,0.2147,0,0,0.2365,0,0,0,0.0573,0.3022,0,0,0,0,0.1125,0,0,0
4831,Bauers Gooey Blue Green,Green - Chrome,Glossy,,10,10,64.9003,7.7451,0.837,0,3.7822,2.1129,5.895,0,0.06,15.4466,0,0,2.552,0,0.2004,0,0,0.2324,0,0,0,0.1396,0.297,0,0,0,0,1.6944,0,0,0
4834,BAUERS RED REVISED1,Red - Copper,Glossy,,10,10,65.6182,8.2515,0.7962,0,3.9692,1.8881,5.8573,0,0.4775,15.6063,0,0,2.64,0,0.2088,0,0,0,0,0,0,0.0052,0,0,0.3135,0,0,0.0026,0,0,0.2231
4836,Beth's Celadon,Iron - Celadon,,,10,10,73.5864,8.7957,0,0,2.2031,1.0101,3.2132,0,0.1458,13.7555,0,0,0,0,0.0254,0,0,0,0.1025,0,0,0.2915,0,0,0,0,0,0.0841,0,0,0
4837,BINN'S CELADON,Iron - Celadon,Glossy,,10,10,71.9792,8.6542,0,0,2.0455,0.8982,2.9437,0,0.039,15.3503,0,0,0,0,0.0278,0,0,0,0,0,0,0.9334,0,0,0,0,0,0.0724,0,0,0
4838,BINN'S CLEAR,Clear,Glossy,,10,10,71.9496,8.961,0,0,3.3586,0.017,3.3755,0,0.0396,15.4988,0,0,0,0,0.0283,0,0,0,0,0,0,0.0736,0,0,0,0,0,0.0735,0,0,0
4839,Bird Matte,Matte,Matte,,10,10,60.7512,14.0956,0,0,1.9286,5.7932,7.7218,0,6.6086,6.737,0,0,0,0,0,0,0,0,0,0,0,0.275,0,0,0,0,0,0.2674,0,0,3.5434
4840,Black,Black,,,10,10,71.6295,8.824,0,0,4.8528,2.1499,7.0027,0,1.7899,5.9788,0,0,0,0,0,0,0,0,0,0,0,3.1342,1.6408,0,0,0,0,0,0,0,0
4841,Black Metal,Black - Slip-Based,,,10,10,64.9045,9.6801,0,0,3.0547,1.2367,4.2914,0,3.6603,5.6986,0,0,0,0,0,0,0,0,0,8.3141,0,2.2273,0.9511,0,0,0,0,0.2726,0,0,0
4842,Black Metal Revised,Black,Matte,,10,10,71.3495,10.6127,0,0,3.4667,1.438,4.9048,0,3.9768,6.311,0,0,0,0,0,0,0,0,0.5262,0,0,1.9604,0,0,0,0,0,0.3588,0,0,0
4844,Blood Red,Red - Copper,,,10,10,55.9673,6.8835,11.9697,0,1.3791,13.3443,14.7233,0,0.1491,3.3688,0,0,0,0,0,0,0,0,0,0,0,0.1292,0,0,6.5555,0,0,0.2535,0,0,0
4845,BLUE ASH,Ash,Matte - Semi,,10,10,65.111,7.2671,0,0,10.4029,1.5689,11.9718,0,2.3472,9.406,0,0,0,0,1.5727,0,0,0,0,0,0,0.7782,0.8641,0,0,0,0,0,0,0,0.6819
4846,BLUE DRIP,Ash - Synthetic/Fake,Matte - Semi,,10,10,48.4041,10.3133,0,0,1.991,0.8716,2.8626,0,1.7828,35.0447,0,0,0,0,0.0367,0,0,0,0,0,0,0.0954,0.6818,0.6833,0,0,0,0.0954,0,0,0
4847,Blue Green,Blue - Cobalt,,,10,10,67.2508,12.6993,0,0,2.1266,6.7995,8.9261,0,0.127,0.5616,0,5.0758,0,0,0.0144,0,0,0,0,0,0,0.0642,2.1064,0,0,0,0,3.1744,0,0,0
4848,BLUE MATTE X,Blue,Matte,,10,10,59.0132,11.9765,0,0,2.0995,3.9156,6.0151,0,0.1452,14.4918,0,0,2.5465,0,0,0,0,0,0,0,0,0.1095,0.4303,0,4.3426,0,0,0.9292,0,0,0
4849,Bobby,Clear,Glossy,,10,10,42.3847,6.765,0,0,0.2638,0.1759,0.4397,0,7.6943,35.215,0,6.9805,0,0,0,0,0,0,0,0,0,0.1759,0,0,0,0,0,0.345,0,0,0
4850,Bone Ash,Clear,,,10,10,50.1932,13.2232,0,0,1.649,3.5087,5.1577,0,12.6733,17.3479,0,0,0,0,1.1806,0,0,0,0,0,0,0.1328,0,0,0,0,0,0.0913,0,0,0
4851,Burkett's Black,Black - Slip-Based,Matte - Semi,,10,10,69.436,7.3386,0,0,1.9316,0.7627,2.6943,0,8.1438,7.1854,0,1.1642,0,0,0.0647,0,0,0.2951,0,0.2942,0,1.7884,0.8837,0,0,0,0,0.7118,0,0,0
4852,Busbee Bone Ash,"White, Off-White",,,10,10,49.6953,13.1904,0,0,1.6667,3.5057,5.1724,0,12.86,17.6822,0,0,0,0,1.2052,0,0,0,0,0,0,0.1012,0,0,0,0,0,0.0933,0,0,0
4854,Candy Red,Red - Copper,,,10,11,64.2054,4.8259,8.0872,0,3.2517,1.3846,4.6363,0,0.0218,5.5049,0,2.6679,7.9907,0,0,0,0,0,0,0,0,0.0054,0,0,1.273,0,0,0,0,0,0.7815
4855,Carbon Trap,Shino - Carbon Trap,,,10,10,69.6538,16.2461,0,4.3011,1.4984,6.7488,8.2472,0,0.2704,0.7978,0,0,0,0,0.0068,0,0,0,0,0,0,0.1913,0,0,0,0,0,0.2855,0,0,0
4856,Cardew Volleyball White,"White, Off-White",,,10,10,70.3247,9.8679,0,0,3.3115,1.4833,4.7948,0,0.0558,11.1415,0,0,0,0,0,0,0,0,0,0,0,0.0483,0,0,0,0,0,0.0948,0,3.6722,0
4857,Carmen's Turquoise Blue,Turquoise,,,10,10,61.0092,12.7165,0,1.966,2.2896,7.4134,9.703,0,0.1219,0.5863,0,10.9513,0,0,0,0,0,0,0,0,0,0.0315,0,0,2.9143,0,0,0,0,0,0
4858,Celadon,Iron - Celadon,,,10,10,76.7094,7.0286,0,0,3.2795,1.4529,4.7324,0,0.0155,10.1461,0,0,0,0,0,0,0,0,0,0,0,1.3679,0,0,0,0,0,0,0,0,0
4859,Celadon 1234,Iron - Celadon,,,10,10,73.4959,7.7777,0,0,3.0675,1.359,4.4265,0,0.0022,14.106,0,0,0,0,0,0,0,0,0,0,0,0.1918,0,0,0,0,0,0,0,0,0
4860,Charlie D. Black,Black,,,10,10,64.1514,7.0233,0,0,1.3515,3.5231,4.8746,0,12.0105,7.1512,0,0,0,0,0,0,0,0,0,1.9383,0,0.0525,2.7172,0,0,0,0,0.0809,0,0,0
4861,CHOY BLUE CELADON,Iron - Celadon - Blue,Glossy,,10,10,74.8801,8.0559,0,0,4.1248,1.8181,5.9429,0,0.0262,4.8339,0,5.6544,0,0,0.0082,0,0,0,0.0367,0,0,0.5339,0,0,0,0,0,0.0278,0,0,0
4864,Chrome Tin Red Testcadycal,Glaze,Glossy,,10,10,72.902,6.8219,2.4542,0,0.4962,1.4723,1.9685,0,0.0773,13.8515,0.001,0,0,0,0.0236,0,0,0.0813,0,0,0,0.0682,0,0,0,0,0,0.0613,0,0,1.689
4865,Clark's Black,Black,Glossy - Semi,,10,10,77.3709,6.7971,0,0,3.201,1.4181,4.6191,0,0,8.0232,0,0,0,0,0,0,0,0,0,0,0,3.1897,0,0,0,0,0,0,0,0,0
4866,Class Version Wertz Shino,Shino,Glossy,,10,10,66.0145,15.0161,0,7.0834,2.5558,8.9236,11.4794,0,0.0505,0.2988,0,0,0,0,0.0076,0,0,0,0,0,0,0.0298,0,0,0,0,0,0.0199,0,0,0
4867,Coleman's Turquoise Matt Glaze,Glaze,,,10,10,55.5622,9.4009,0,0,4.7188,2.0917,6.8105,0,0.0805,7.5605,0,8.6179,5.4757,0,0,0,0,0,0,0,0,0.2517,0,0,2.5575,0,0,3.6827,0,0,0
4868,Copper Blue Green,Green,Glossy,,10,10,53.8817,11.0428,0,0,1.6332,1.8554,3.4886,0,0.1596,26.7265,0,0,0,0,0.0275,0,0,0,0,0,0,0.1135,0,0,2.4304,0,0,0.1368,0,0,1.9925
4869,Copper Blue Green Revised,Green,Glossy,,10,10,53.8785,10.5932,0,0,0.9347,2.8342,3.7689,0,0.0899,27.001,0,0,0,0,0.0326,0,0,0,0,0,0,0.0959,0,0,2.4034,0,0,0.0848,0,0,2.0518
4870,Coral Red Glaze,Red,,,10,10,61.9514,30.0573,0,0,0,0.2315,0.2315,0,2.0899,0.3079,0,0,0,0,0,0,0,0,0,0,0,3.7605,0,0,0,0,0,1.6015,0,0,0
4871,Cornwall Orange,Iron,Glossy - Semi,,10,10,66.8907,8.6801,0.7525,0,2.4777,3.0034,5.4811,0,0.3591,10.2471,0,0,1.6012,0,0.0014,0,0,0,0,0,0,2.2107,0,0,0,0,0,3.7761,0,0,0
4872,Cranberry Red,Red - Copper,Glossy,,10,10,67.38,9.0013,2.7859,0,5.7895,3.0184,8.8079,0,0.6283,10.6645,0,0,0,0,0.0051,0,0,0,0,0,0,0.0181,0,0,0.2271,0,0,0.0091,0,0,0.4726
4873,Cranbery Red Revised 1,Red - Copper,Glossy,,10,10,68.0057,8.9381,3.0102,0,5.7615,2.5594,8.3209,0,0.0263,10.95,0.0013,0,0,0,0,0,0,0,0,0,0,0.0014,0,0,0.2486,0,0,0,0,0,0.4976
4875,Crystalline Glaze Base,Crystalline,,,10,10,61.7931,2.002,1.2064,0.1635,1.078,7.1538,8.2318,0,0.0724,2.9479,0,0,23.551,0,0,0,0,0,0,0,0,0.032,0,0,0,0,0,0,0,0,0
4876,Crystalline Matte,Crystalline,Matte,,10,10,56.1964,5.5973,0,4.8364,0.8207,1.7438,2.5645,0,5.6476,4.0449,0,5.3902,9.5885,0,0.013,0,0,0,0,0,0,0.2136,0,0,2.6757,0,0,3.2318,0,0,0
4877,Cu. Red,Red - Copper,,,10,10,69.4944,6.1519,3.9802,0,1.2552,6.0807,7.3358,0,0.1575,11.7298,0,0,0,0,0,0,0,0,0,0,0,0.0575,0,0,0.2532,0,0,0,0,0,0.8397
4878,Cushing Black,Black,,,10,10,63.1178,8.2839,0,0,1.9238,1.7265,3.6503,0,11.5969,4.8935,0,3.6131,0,0,0,0,0,0.4693,0,1.4261,0,1.5174,1.1995,0,0,0,0,0.2322,0,0,0
4879,Cushing Stone White Matte,"White, Off-White",Matte,,10,10,65.5909,11.4166,0,0,2.3199,2.4812,4.8011,0,7.934,10.1816,0,0,0,0,0.0065,0,0,0,0,0,0,0.0523,0,0,0,0,0,0.017,0,0,0
4880,CUSHING YELLOW MATTE,Matte,Matte,,10,10,48.0248,12.0697,0,0,2.1574,0.9431,3.1005,0,12.5883,23.2153,0,0,0,0,0.0443,0,0,0,0,0,0,0.8418,0,0,0,0,0,0.1152,0,0,0
4884,Double Magnesia White,"White, Off-White",Glossy,,10,10,74.2621,6.576,0,0,1.0145,2.2324,3.2469,0,9.91,3.4622,0,0,0,0,0,0,0,0,0,0,0,0.0782,0,0,0,0,0,0.1537,0,2.311,0
4885,Dunham Blue Brown,Blue,Glossy,,10,10,67.8313,7.6776,0,0,3.8146,1.4309,5.2455,0,0.0879,8.3412,0,4.1802,0,0,0,0,0,0,0,0,0,2.3761,0,0,0.2855,0,0,3.9746,0,0,0
4886,E.A.C. Shino,Shino,Glossy,,10,10,66.367,16.4641,0,5.6087,1.504,9.0608,10.5647,0,0.2352,0.4485,0,0,0,0,0.0064,0,0,0,0,0,0,0.1403,0,0,0,0,0,0.165,0,0,0
4887,Erickson White,"White, Off-White",,,10,10,58.0369,8.419,0,0.804,4.0935,2.1917,6.2851,0,6.5243,10.5982,0,0,4.3298,0,0,0,0,0,0,0,0,0.0027,0,0,0,0,0,0,0,5,0
4888,Fabens crystalline matt,Crystalline,Glossy,,10,10,59.3394,11.7716,0,0,3.0142,1.8604,4.8746,0,0.056,23.7514,0,0,0,0,0.033,0,0,0,0,0,0,0.0883,0,0,0,0,0,0.0858,0,0,0
4889,Fabens Loaded,Glaze,Glossy,,10,10,58.9794,11.7001,0,0,2.9959,1.8492,4.845,0,0.0556,23.6073,0,0,0,0,0.0328,0,0,0.1281,0,0,0,0.0877,0.1636,0,0.3151,0,0,0.0853,0,0,0
4892,Fake Ash,Ash - Synthetic/Fake,,,10,10,44.5318,6.8919,0,0,2.263,3.7691,6.0321,0,7.1199,34.4002,0,0,0,0,1.0241,0,0,0,0,0,0,0,0,0,0,0,0,0,0,0,0
4893,Fake Ash 2,Ash - Synthetic/Fake,,,10,10,52.5699,9.633,0,0,1.5694,0.6069,2.1763,0,2.9607,30.7881,0,0,0,0,0,0,0,0,0,0,0,1.4639,0,0,0,0,0,0.4081,0,0,0
4894,Fake Ash/Albany Slip  Blend,Ash - Synthetic/Fake,Matte,,10,10,66.0602,9.3626,0,0,2.4815,0.7252,3.2067,0,3.9728,14.2065,0,0,0,0,0.0862,0,0,0,0,0,0,2.3677,0,0,0,0,0,0.7374,0,0,0
4895,Ferguson White,"White, Off-White",,,10,10,55.5682,11.5577,0,0,5.8972,0.0171,5.9144,0,5.693,17.381,0,0,0,0,1.5814,0,0,0,0,0,0,0.0743,0,0,0,0,0,0.0743,0,0,2.1557
4896,Ferguson Yellow,Yellow - Iron,,,10,10,54.4343,12.8646,0,0,3.944,1.7473,5.6913,0,6.2025,16.947,0,0,0,0,0.9638,0,0,0,0,0,0,0.4693,0,0,0,0,0,0,0,0,2.427
4897,Flavin Saturate Iron,"Iron - Kaki, Tomato Red",,,10,10,72.1509,8.3434,0,0,5.794,2.053,7.847,0,0,5.6758,0,2.8326,0,0,0,0,0,0,0,0,0,3.1504,0,0,0,0,0,0,0,0,0
4898,Foster's Glaze #9,"White, Off-White",Matte,Opaque,10,11,63.4728,11.3427,0,0,4.3721,0.1475,4.5196,0,4.3573,15.871,0,0,0,0,0,0,0,0,0,0,0,0.1475,0,0,0,0,0,0.2893,0,0,0
4899,G Red Overglaze,Red - Copper,Glossy,,10,10,70.061,7.3299,0,0,3.3502,1.5741,4.9243,0,0.1172,0.2147,0,13.5872,0,0,0.0089,0,0,0,0,0,0,0.0694,0,0,0.7197,0,0,0.0232,0,0,2.9444
4900,G Red Overglaze,Red - Copper,,,10,10,69.4788,7.2677,0,0,1.9918,2.3848,4.3766,0,0.2391,1.4284,0,13.4006,0,0,0,0,0,0,0,0,0,0.0912,0,0,0.7131,0,0,0.0815,0,0,2.923
4901,Gail's Green,Green,Glossy,,10,10,66.4509,7.003,0,0,1.9221,2.2989,4.2211,0,0.2276,1.3777,17.1787,0,0,0,0,0,0,0,0,0,0,0.0866,0,0,0.662,0,0,0.0787,0,0,2.7137
4902,Gail's Green Cheaper,Green - Copper,,,10,10,65.8408,6.507,0,0,1.6724,3.6854,5.3578,0,0.1035,1.5293,17.1379,0,0,0,0.1559,0,0,0,0,0,0,0.036,0,0,0.647,0,0,0,0,0,2.6848
4903,Gluskoter Black Glaze,Black,Glossy,Opaque,10,10,60.2619,12.5672,0,0,3.8749,1.9476,5.8224,0,6.4708,8.8346,0,0,0,0,0.0248,0,0,0.1576,0,3.2502,0.3933,1.1656,0.9113,0,0,0,0,0.1403,0,0,0
4904,Gluskoter's Dry Ash Glaze,Ash,,,10,10,56.7278,15.9539,0,0,6.4167,2.6794,9.0961,0,4.7065,8.6755,0,0,0,0,2.2489,0,0,0,0,0,0,2.2767,0,0,0,0,0,0.3146,0,0,0
4905,Green Blue 1-4,Green,Glossy,,10,10,72.7658,7.5256,0,0,3.0828,1.423,4.5058,0,0.0867,14.0338,0,0,0,0,0.0127,0,0,0.6826,0,0,0,0.0634,0.2907,0,0,0,0,0.0329,0,0,0
4906,Grey Transparent,Clear,,Transparent,10,10,72.3271,7.1606,0,0,2.7637,1.2511,4.0148,0,0.0918,15.3408,0,0,0,0,0,0,0,0.4143,0,0,0,0.4944,0,0,0,0,0,0.1561,0,0,0
4907,Gustin Shino,Shino,,,10,10,68.6427,16.9173,0,2.85,2.0633,8.2179,10.2811,0,0.2526,0.7263,0,0,0,0,0.0128,0,0,0,0,0,0,0.1525,0,0,0,0,0,0.1647,0,0,0
4908,GW-28 Salt,Salt & Soda,Glossy,,10,10,73.3524,8.638,0,0,4.3866,1.9408,6.3274,0,0.0131,11.6114,0,0,0,0,0.0093,0,0,0,0,0,0,0.0242,0,0,0,0,0,0.0242,0,0,0
4909,Hagi Butter Yellow (Porcelain),Yellow,Glossy - Semi,,10,10,68.1005,8.9751,0,0,2.1079,0.9256,3.0334,0,3.2935,13.7579,0,0,0,0,0.3895,0,0,0,0,0,0,0.0754,0,0,0,0,0,2.3746,0,0,0
4910,Hamada Green,Green - Copper,Satin,,10,10,54.8576,10.1184,0,0,2.1873,4.6972,6.8845,0,0.1764,8.3366,0,8.4332,7.8171,0,0,0,0,0,0,0,0,1.3655,0,0,0.1281,0,0,1.8826,0,0,0
4911,Hamada GreenSR,Green - Copper,Glossy,,10,10,55.0737,10.1581,0,0,2.196,4.7159,6.9119,0,0.1772,8.3691,8.071,0,7.8506,0,0,0,0,0,0,0,0,1.3706,0,0,0.1269,0,0,1.8911,0,0,0
4912,Hamada Rust,Iron - Tenmoku,,,10,10,62.8981,10.1839,6.2294,0,5.8162,2.5768,8.393,0,0,8.7244,0,0,0,0,0,0,0,0,0,0,0,3.5712,0,0,0,0,0,0,0,0,0
4913,Hamada White,"White, Off-White",,,10,10,57.7736,9.775,0,0,4.9066,2.175,7.0816,0,0.0837,7.8633,0,8.9591,8.2791,0,0,0,0,0,0,0,0,0.0581,0,0,0,0,0,0.1265,0,0,0
4914,Hamamda Red Brown (Kaki),"Iron - Kaki, Tomato Red",Glossy - Semi,,10,10,71.929,10.7305,0,0,4.2494,1.7849,6.0343,0,3.0662,4.8559,0,0,0,0,0,0,0,0,0,0,0,1.5747,0,0,0,0,0,1.8094,0,0,0
4915,Hensley Clear Glaze,Clear,,,10,10,68.8672,6.5741,6.0579,0,1.7324,3.5365,5.2689,0,0.3292,10.9181,0,1.3918,0,0,0.1121,0,0,0,0,0,0,0.116,0,0,0,0,0,0,0,0,0.3647
4917,Herbert Sander's Glaze,Glaze,,,10,10,60.2109,6.3174,7.1893,0,2.695,1.7144,4.4094,0,0.5899,9.3884,0,0.5576,5.1498,0,0,0,0,0,0,0,0,0.2603,0,0,0,0,0,5.9269,0,0,0
4918,Hooven's Clear Glaze,Clear,,,10,10,70.0591,10.0653,0,0,2.5195,2.9246,5.4441,0,0.2011,8.0435,0,0,5.9772,0,0.0064,0,0,0,0,0,0,0.0831,0,0,0,0,0,0.1201,0,0,0
4919,Iron Red to Green,"Iron - Kaki, Tomato Red",Glossy,,10,10,72.2614,5.9482,0,0,3.0035,1.3979,4.4014,0,4.36,9.0273,0,0,0,0,0,0,0,0,0,0,0,3.9443,0,0,0,0,0,0.0572,0,0,0
4920,Japanese Limestone,Clear,Glossy,,10,10,75.7699,7.4461,0,0,4.411,0.0092,4.4202,0,1.1329,11.136,0,0,0,0,0.0153,0,0,0,0,0,0,0.0398,0,0,0,0,0,0.0398,0,0,0
4921,Johnston's ABT,Clear,,,10,11,62.3219,12.5952,0,0,3.6193,1.5933,5.2127,0,0.0497,19.6007,0,0,0,0,0.0355,0,0,0,0,0,0,0.0922,0,0,0,0,0,0.0922,0,0,0
4922,Johnston's Temmoku,Iron - Tenmoku,,,10,10,72.1653,9.6241,0,0,4.8795,2.1618,7.0412,0,0,8.0659,0,0,0,0,0,0,0,0,0,0,0,3.1036,0,0,0,0,0,0,0,0,0
4923,K Celadon less expansion,Iron - Celadon,Glossy,,10,10,67.3316,8.1871,0,0,2.1531,0.9523,3.1055,0,4.8308,15.5832,0,0,0,0,0.0107,0,0,0,0,0,0,0.7629,0,0,0,0,0,0.1883,0,0,0
4924,K Celadon with Cobalt and Chrome,Iron - Celadon,Glossy,,10,10,66.6436,9.0023,0,0,2.2707,1.0389,3.3097,0,0.1133,19.5015,0,0,0,0,0,0,0,0.1489,0,0,0,0.7712,0.317,0,0,0,0,0.1926,0,0,0
4925,Korean Celadon,Iron - Celadon,Glossy,,10,10,66.953,9.0453,0,0,2.2824,1.0443,3.3267,0,0.1138,19.6031,0,0,0,0,0,0,0,0,0,0,0,0.7647,0,0,0,0,0,0.1934,0,0,0
4927,Kaki,"Iron - Kaki, Tomato Red",,,10,10,70.1249,12.4081,0,0,2.806,4.5643,7.3703,0,3.1927,5.1362,0,0,0,0,0,0,0,0,0,0,0,1.5345,0,0,0,0,0,0.2331,0,0,0
4928,Kaki H revised,"Iron - Kaki, Tomato Red",Glossy - Semi,,10,10,71.929,10.7305,0,0,4.2494,1.7849,6.0343,0,3.0662,4.8559,0,0,0,0,0,0,0,0,0,0,0,1.5747,0,0,0,0,0,1.8094,0,0,0
4929,Kaki Persimmon,"Iron - Kaki, Tomato Red",,,10,10,73.3104,6.3267,0,0,1.1395,2.4679,3.6073,0,0.0734,11.6181,0,0,0,0,0.01,0,0,0,0,0,0,5.028,0,0,0,0,0,0.026,0,0,0
4931,KATZ 111/PEACOCK BLUE Blend,Blue,Matte,,10,10,64.811,6.8434,0,0,1.1299,3.5103,4.6402,0,5.453,13.5658,0,0,0,0,0,0,0,0,0,0,0,0.0863,0.2831,0,0,0,0,4.3173,0,0,0
4932,KATZ111B,Clear,Glossy,,10,10,64.5099,11.7073,0,4.9399,0.0675,0.0203,0.0878,0,0.0473,18.4986,0,0,0,0,0.0338,0,0,0,0,0,0,0.0878,0,0,0,0,0,0.0878,0,0,0
4933,Kawai Lung Chuan,Iron - Celadon,,,10,10,52.1054,6.1659,0,0,3.9761,1.7615,5.7377,0,0,35.4379,0,0,0,0,0,0,0,0,0,0,0,0.5531,0,0,0,0,0,0,0,0,0
4934,KCAIBOUBARIC TESHA,Glaze,,,10,10,70.3636,8.0313,0,0,0.9748,1.882,2.8568,0,0.239,12.7025,0,0,0,0,0,0,0,0,0,0,0,5.5606,0,0,0,0,0,0.2462,0,0,0
4935,Keator Saturate Iron,"Iron - Kaki, Tomato Red",,,10,10,70.5036,7.2394,0,0,2.906,1.6847,4.5906,0,0.88,13.4213,0,0,0,0,0.0031,0,0,0,0,0,0,3.2786,0,0,0,0,0,0.0833,0,0,0
4936,KHORBLE,Iron,Glossy,,10,10,63.7998,8.563,0,0,2.2785,1.0403,3.3187,0,0.1062,19.6517,0,0,0,0,0,0,0,0,0,0,0,4.3801,0,0,0,0,0,0.1804,0,0,0
4937,Korman Yellow,Yellow - Iron,,,10,10,56.5981,9.4392,0,0,1.7406,3.7939,5.5345,0,5.6295,6.5486,0,13.1189,0,0,0.0136,0,0,0,0,0,0,3.0823,0,0,0,0,0,0.0352,0,0,0
4938,Kuch Dinnerware Glaze,Glaze,,,10,10,59.4496,11.8707,0,0,1.7913,4.1138,5.9051,0,5.4897,5.7707,0,0,5.0766,0,0.0273,0,0,0,0,0,0,0.086,0,0,0,0,0,0.0709,0,4.0586,2.1949
4939,Kuch Speckled (for porcelain),Glaze,,,10,10,55.5663,8.7579,0,0,4.0326,1.7866,5.8192,0,0,6.9273,0,10.4536,0,0,0,0,0,0,0,0,0,0,0,0,0,0,0,9.4658,0,0,3.0098
4940,Kyllilli,Glaze,,,10,10,58.3717,11.215,0,0,4.8122,2.2086,7.0208,0,0.0869,8.9848,0,13.2453,0,0,0,0,0,0,0,0,0,1.0755,0,0,0,0,0,0,0,0,0
4941,Landmans,Clear,,,10,10,56.3094,6.2616,0,0,1.4856,0.6949,2.1805,0,4.3277,26.6815,0,3.9148,0,0,0,0,0,0,0,0,0,0.1095,0,0,0,0,0,0.2148,0,0,0
4942,Laura's Blue Black,Black,,,10,10,54.0239,15.7867,0,0,1.7143,0.7691,2.4834,0,0.1325,24.4018,0,0,0,0,0,0,0,0,0,0,0,0.1011,0,0,2.4465,0,0,0.6241,0,0,0
4943,Lav Luster Shino,Shino,,,10,10,65.2869,15.5132,0,4.8787,1.9346,8.9769,10.9115,0,0.2116,1.9899,0,0,0,0,0.0328,0,0,0,0,0,0,0.1403,0,0,0,0,0,0.0853,0,0,0.9497
4944,LEACH CLEAR,Clear,Glossy,,10,10,71.2344,8.4849,0,0,3.3042,2.2764,5.5806,0,0.0541,14.5557,0,0,0,0,0.0131,0,0,0,0,0,0,0.0431,0,0,0,0,0,0.0342,0,0,0
4945,Lewis Red,Red - Copper,,,10,10,59.1908,5.6584,0,0,1.4699,1.8268,3.2967,0,0.2671,1.0733,0,26.0239,0,0,0,0,0,0,0,0,0,0.1074,0,0,0.8465,0,0,0.0593,0,0,3.4766
4946,Limestone,Glaze,,,10,10,74.4204,9.6412,0,0,3.7586,1.7263,5.4849,0,0.0693,10.3536,0,0,0,0,0,0,0,0,0,0,0,0.0306,0,0,0,0,0,0,0,0,0
4947,LITTLEFIELD COPPER RED,Red - Copper,Glossy,,10,10,66.577,8.5887,0,0,1.8877,4.0949,5.9826,0,2.2511,11.5402,0,0,4.2627,0,0.0076,0,0,0,0,0,0,0.0291,0,0,0.2808,0,0,0.0198,0,0,0.4604
4948,Lorio's Ash,Ash,Glossy - Semi,,10,10,47.3394,9.6482,0,0,3.5697,1.5674,5.1371,0,3.9784,30.5222,0,0,0,0,0.9964,0,0,0,0,0,0,2.1569,0,0,0,0,0,0.2214,0,0,0
4949,Mac Celadon,Iron - Celadon,,,10,10,72.2281,7.5347,0,0,3.0388,1.4325,4.4713,0,0.1192,13.8128,0,0,0,0,0.0125,0,0,0,0,0,0,0.8865,0,0,0,0,0,0.0324,0,0,0.9026
4950,Magnesia,Glaze,Glossy,,10,10,75.7379,6.9453,0,0,1.0715,2.3577,3.4292,0,7.4558,6.1869,0,0,0,0,0,0,0,0,0,0,0,0.0826,0,0,0,0,0,0.1623,0,0,0
4951,Magnesia Blue,Blue - Cobalt,Glossy,,10,10,74.4959,6.8314,0,0,1.0539,2.3191,3.373,0,7.3335,6.0855,0,0,0,0,0,0,0,0,0,0,0,0.0812,1.6398,0,0,0,0,0.1597,0,0,0
4952,Magnesia Blue2,Blue,Glossy,,10,10,74.3219,6.8726,0,0,2.3964,1.0634,3.4598,0,7.3439,6.0719,0,0,0,0,0,0,0,0,0,0,0,0.0846,1.6609,0,0,0,0,0.1844,0,0,0
4953,Magnesia Copper,Glaze,,,10,10,74.412,6.8831,0,0,2.3971,1.0574,3.4545,0,7.398,6.1589,0,0,0,0,0.0161,0,0,0,0,0,0,0.0418,0,0,1.5937,0,0,0.0418,0,0,0
4954,Magnesia w/ rutile,Glaze,Glossy,,10,10,73.9935,6.7853,0,0,1.0468,2.3034,3.3502,0,7.284,6.0445,0,0,0,0,0,0,0,0,0,0,0,0.2008,0,0,0,0,0,2.3417,0,0,0
4955,Malloy Celadon,Iron - Celadon,,,10,10,73.0565,8.8183,0,0,3.1201,1.4724,4.5925,0,0.1022,12.1664,0,0,0,0,0,0,0,0,0,0,0,1.2642,0,0,0,0,0,0,0,0,0
4956,Mamo Celadon,Iron - Celadon,,,10,10,73.4168,7.7443,0,0,1.63,1.9339,3.5639,0,2.465,10.0631,0,0,1.6485,0,0,0,0,0,0,0,0,0.9345,0,0,0,0,0,0.164,0,0,0
4957,Mamo Copper Red,Red - Copper,,,10,10,62.4177,8.5066,0,1.4559,0.9701,3.048,4.018,0,0.1538,16.3359,0,0,6.5689,0,0.0196,0,0,0,0,0,0,0.2566,0,0,0.2161,0,0,0.0509,0,0,0
4958,Mamo Matte II,Matte - Magnesium Matte,Matte,,10,10,55.5375,13.286,0,0,2.0079,4.3186,6.3265,0,8.1727,12.3413,0,0,0,0,0.0284,0,0,0,0,0,0,0.1176,0,0,0,0,0,0.0739,0,0,4.1161
4959,Mamo White Matte,Matte,Matte,,10,10,58.8661,14.0356,0,0,4.1256,1.8935,6.0191,0,8.1989,12.0892,0,0,0,0,0,0,0,0,0,0,0,0.056,0.3142,0,0,0,0,0.4211,0,0,0
4960,Markos matt,Matte,,,10,10,71.385,8.3179,0,0,3.2774,1.5102,4.7876,0,3.2966,8.2465,0,0,0,0,0,0,0,0,0,0,0,3.9665,0,0,0,0,0,0,0,0,0
4961,MARLENE'S TENMOKU,Iron - Tenmoku,Glossy,,10,10,69.9324,8.312,0,0,3.5913,1.5871,5.1784,0,0.0195,12.3962,0,0,0,0,0.0139,0,0,0,0,0,0,4.1113,0,0,0,0,0,0.0362,0,0,0
4962,Matte with soda,Matte,Matte,,10,10,46.628,11.7619,0,0,2.0926,4.0869,6.1795,0,17.5237,17.6386,0,0,0,0,0.0433,0,0,0,0,0,0,0.1125,0,0,0,0,0,0.1125,0,0,0
4963,McCauliffe Carbon-Trap Shino Glaze,Shino - Carbon Trap,,,10,10,68.6832,16.0656,0,2.8599,2.3185,8.7493,11.0678,0,0.2035,0.8473,0,0,0,0,0.0031,0,0,0,0,0,0,0.1035,0,0,0,0,0,0.1662,0,0,0
4964,McKinnel Red,Red - Copper,,,10,10,68.7069,7.7972,0.2577,0,3.8133,3.1931,7.0064,0,2.0115,9.7988,0,0,3.8156,0,0,0,0,0,0,0,0,0.0456,0,0,0.5604,0,0,0,0,0,0
4965,McKinnel's Celadon,Iron - Celadon,,,10,10,74.2927,13.3685,0,0,6.0698,2.6834,8.7532,0,0.57,0.8713,0,2.0198,0,0,0.0201,0,0,0,0,0,0,0.0522,0,0,0,0,0,0.0522,0,0,0
4966,Mean Green,Green - Chrome,Glossy,,10,10,68.7432,10.3468,0,0,5.7103,2.5886,8.2989,0,0.0775,10.6509,0,0,0,0,0.0063,0,0,1.8131,0,0,0,0.0467,0,0,0,0,0,0.0164,0,0,0
4967,Meloy Black Matte,Black,Matte,,10,10,57.612,9.8161,0,0,5.2142,2.31,7.5242,0,8.5914,11.4816,0,0,0,0,0,0,0,0.5117,0,1.7588,0,0.5124,2.192,0,0,0,0,0,0,0,0
4968,Meloy Manganese,Glaze,,,10,10,58.3077,14.3074,0,0,3.7463,3.2899,7.0362,0,7.2537,9.9121,0,0,0,0,0.0338,0,0,0,0,2.9656,0,0.0954,0,0,0,0,0,0.088,0,0,0
4969,Meloy Stoney,Glaze,,,10,10,60.0897,14.7447,0,0,3.8608,3.3905,7.2513,0,7.4754,10.215,0,0,0,0,0.0349,0,0,0,0,0,0,0.0984,0,0,0,0,0,0.0907,0,0,0
4970,MG-2,Matte - Magnesium Matte,Matte - Semi,,10,10,68.4984,5.3793,3.3408,0,5.3294,0.5602,5.8896,0,11.2927,5.5604,0,0,0,0,0.0061,0,0,0,0,0,0,0.0218,0,0,0,0,0,0.0109,0,0,0
4971,Motown Celadon (GW-28),Iron - Celadon,Glossy,,10,10,70.982,8.4811,0,0,4.2192,1.8693,6.0885,0,0,11.1997,0,0,0,0,0,0,0,0,0,0,0,3.2487,0,0,0,0,0,0,0,0,0
4972,Mottled Yellow 2,Yellow,Matte,,10,10,49.8378,15.2533,0,0,2.2121,0.9628,3.1749,0,12.896,18.4657,0,0,0,0,0.0601,0,0,0,0,0,0,0.1561,0,0,0,0,0,0.1561,0,0,0
4975,Nafziger's Blue Glaze,Blue,,,10,10,69.4265,7.0042,0,0,3.3544,1.5172,4.8716,0,0.0353,8.6711,0,4.3013,0,0,0,0,0,0,0,0,0,2.0145,0,0,0.2463,0,0,3.4292,0,0,0
4976,Nafziger's Clear Glaze,Clear,,,10,10,68.7391,11.2826,0,0,2.8588,1.331,4.1898,0,6.88,8.8763,0,0,0,0,0,0,0,0,0,0,0,0.0322,0,0,0,0,0,0,0,0,0
4981,Nance's Iron Yellow,Yellow,,,10,10,4.8233,0.1925,7.5382,0,0.0835,1.264,1.3475,0,1.7001,6.774,0,0,0,0,0.0138,0,0,0,0,0,0,40.8138,0,0,0,0,0,36.7967,0,0,0
4982,Neph Sy Titanium Base,Clear,Glossy,,10,10,56.5084,16.0224,0,9.0969,2.1794,6.8757,9.0551,0,0.1506,0.5959,0,0,0,0,0.0306,0,0,0,0,0,0,0.1064,0,0,0,0,0,8.4337,0,0,0
4984,Oestrich Carbon Trap,Shino - Carbon Trap,,,10,10,71.1996,13.689,0,2.6576,2.6828,8.0856,10.7684,0,0.0737,1.5794,0,0,0,0,0,0,0,0,0,0,0,0.0199,0,0,0,0,0,0.0124,0,0,0
4985,Oestrich Temoku,Iron - Tenmoku,,,10,10,70.2389,9.1406,0,0,3.4561,1.5964,5.0525,0,0.074,11.9285,0,0,0,0,0,0,0,0,0,0,0,3.5655,0,0,0,0,0,0,0,0,0
4987,Oestrick Green,Green,Glossy,,10,10,67.4118,9.2458,0,0,2.2376,1.0239,3.2614,0,0.1145,19.218,0,0,0,0,0,0,0,0,0,0,0,0.558,0,0,0,0,0,0.1905,0,0,0
4989,Ohata Kaki Revised,"Iron - Kaki, Tomato Red",Glossy,,10,10,67.2906,6.954,0,0,3.4931,1.5484,5.0415,0,3.2218,11.2417,0,0,0,0,1.9429,0,0,0,0,0,0,4.2178,0,0,0,0,0,0.0898,0,0,0
4990,Leach 1234 with OM4,Clear,Glossy,Translucent,10,10,74.0888,6.7567,0,0,3.1848,1.412,4.5968,0,0.0702,14.3325,0,0,0,0,0,0,0,0,0,0,0,0.0487,0,0,0,0,0,0.1062,0,0,0
4992,Orange White Matt,"White, Off-White",Matte,,10,10,61.4336,14.9861,0,4.3484,4.3525,0.0753,4.4278,0,7.3021,7.2789,0,0,0,0,0,0,0,0,0,0,0,0.0753,0,0,0,0,0,0.1477,0,0,0
4993,Oribe,Green - Oribe,,,10,10,65.6423,7.3077,0,0,3.9576,0,3.9576,0,4.2006,15.6717,0,0,0,0,0,0,0,0,0,0,0,0,0,0,3.2201,0,0,0,0,0,0
4994,Oribe,Green - Oribe,,,10,10,63.8689,6.9734,0,0,2.3918,2.2197,4.6115,0,2.5406,9.5561,4.318,0,0,0,0,0,0,0,0,0,0,0.0531,0,0,3.3675,0,0,0.0945,0,2.7787,1.8376
4995,"oso Black,",Black,Glossy,,10,10,72.5188,10.7804,0,0,4.3493,1.7696,6.1189,0,3.1026,4.9129,0,0,0,0,0.0151,0,0,0,0.8024,0,0,1.567,0,0,0,0,0,0.1818,0,0,0
4997,Oxblood Red,Red - Copper - Oxblood,,,10,10,64.7969,8.4879,6.4348,0,2.0848,4.9011,6.9858,0,0.1724,12.1833,0,0,0,0,0,0,0,0,0,0,0,0.0625,0,0,0.4241,0,0,0,0,0,0.4522
4998,P.P. White,"White, Off-White",,,10,10,76.412,10.6244,0,2.217,3.0402,1.4062,4.4464,0,3.0583,3.1477,0,0,0,0,0,0,0,0,0,0,0,0.0498,0,0,0,0,0,0.0444,0,0,0
4999,Paprika,Clear,,,10,10,57.2238,14.4805,0,3.9008,2.6156,1.4896,4.1052,0,7.1263,10.4298,0,0,0,0,0.0309,0,0,0,0,0,0,0.0812,0,0,0,0,0,0.0803,0,0,2.5413
5000,Pavement Yellow,Yellow,,,10,10,70.1594,10.6512,0,6.2995,2.4443,5.5417,7.986,0,0.2642,1.7479,0,0,0,0,0.0097,0,0,0,0,2.6391,0,0.1182,0,0,0,0,0,0.1247,0,0,0
5001,PEACOCK BLUE,Blue,Matte - Semi,,10,10,64.9674,6.7877,0,0,1.3925,4.5338,5.9263,0,7.0201,8.7793,0,0,0,0,0,0,0,0,0,0,1.6303,0.2116,0.2599,0,0,0,0,4.4174,0,0,0
5003,PERSIMMON,"Iron - Kaki, Tomato Red",Glossy,,10,10,68.2391,8.2308,0,0,3.8213,1.7862,5.6075,0,0.1225,10.872,0,0,0,0,1.8283,0,0,0,0,0,0,5.0746,0,0,0,0,0,0.0252,0,0,0
5004,Pete's Chun,Iron - Celadon - Chun,,,10,10,73.1911,7.0513,1.176,0,3.1651,1.5757,4.7408,0,0.3411,13.4436,0,0,0,0,0.0021,0,0,0,0,0,0,0.0479,0,0,0,0,0,0.006,0,0,0
5005,Peter's Celadon,Iron - Celadon,,,10,10,72.0562,9.3974,0,0,2.6793,3.1219,5.8012,0,0.2054,12.255,0,0,0,0,0,0,0,0,0,0,0,0.1741,0,0,0,0,0,0.1107,0,0,0
5006,Peter's Copper Red,Red - Copper,,,10,10,67.3272,8.9781,2.7793,0,5.7746,3.0107,8.7853,0,0.6268,10.9858,0,0,0,0,0.0051,0,0,0,0,0,0,0.0181,0,0,0.0175,0,0,0.009,0,0,0.4676
5007,Phyllis' Celadon #3,Iron - Celadon,Matte - Semi,,10,10,66.742,13.8279,0,0,6.2424,0.1656,6.408,0,4.7718,6.6525,0,0,0,0,1.1072,0,0,0,0,0,0,0.1656,0,0,0,0,0,0.3249,0,0,0
5008,Phyllis' Temmoku and Adventurine,Iron - Tenmoku,,,10,10,64.4445,9.7825,0,0,2.353,0.911,3.264,0,4.2559,6.5568,0,0,0,0,0,0,0,0,0,0,2.2906,4.676,0,0,0,0,0,4.7297,0,0,0
5009,Pinnell C.V. Red,Red - Copper,,,10,10,67.4169,9.0053,2.7876,0,5.792,3.0198,8.8119,0,0.6287,10.6703,0,0,0,0,0.0051,0,0,0,0,0,0,0.0182,0,0,0.1746,0,0,0.0091,0,0,0.4724
5010,Plastic Dolomite with Cobalt,Purple,Glossy - Semi,Translucent,10,10,73.9585,7.2354,0,0,3.0834,0.8435,3.9269,0,6.2928,6.608,0,0,0,0,0,0,0,0,0,0,0,0.1819,1.7237,0,0,0,0,0.0727,0,0,0
5011,Plum Saturate Iron,"Iron - Kaki, Tomato Red",,,10,10,73.2334,9.6939,0,0,6.5656,2.3855,8.9511,0,0.0656,4.0724,0,0,0,0,0,0,0,0,0,0,0,3.9835,0,0,0,0,0,0,0,0,0
5012,PM-5 Eggshell Matte,Matte,Matte,,10,10,61.7042,14.4612,0,0,4.504,1.9954,6.4994,0,7.42,9.9151,0,0,0,0,0,0,0,0,0,0,0,0,0,0,0,0,0,0,0,0,0
5013,PNW-Celadon,Iron - Celadon,,,10,10,73.1742,8.6614,0,0,2.2209,0.9764,3.1973,0,0.0371,14.345,0,0,0,0,0.0265,0,0,0,0,0,0,0.4896,0,0,0,0,0,0.0689,0,0,0
5014,Porcelain Shino,Shino,,,10,10,66.1912,16.5048,0,5.7751,1.4981,9.1459,10.6441,0,0.1688,0.4271,0,0,0,0,0.0066,0,0,0,0,0,0,0.1124,0,0,0,0,0,0.1699,0,0,0
5015,Purple Pimple,Purple,Glossy,,10,10,70.3573,3.7479,3.7304,0,2.4168,2.9364,5.3533,0,4.0895,10.4583,0,0,0,0,0,0,0,0,0,0,0,0,2.2633,0,0,0,0,0,0,0,0
5016,PVGRASS,Glaze,Glossy,,10,10,69.6761,9.2101,0,0,1.7562,6.2436,7.9998,0,0.735,11.6139,0,0,0,0,0.0173,0,0,0,0,0,0,0.5661,0,0,0,0,0,0.1818,0,0,0
5017,Red 1,Red - Copper,Glossy,,10,10,68.5398,6.242,0.4594,0,1.5377,6.3933,7.931,0,1.6974,11.8428,0,0,1.5988,0,0.1943,0,0,0,0,0,0,0.0571,0,0,0.7899,0,0,0,0,0,0.6476
5018,RED BLUE ASH,Ash,Glossy,,10,10,65.132,7.2695,0,0,10.4063,1.5694,11.9757,0,2.3479,9.409,0,0,0,0,1.5732,0,0,0,0,0,0,0.7784,0,0,0.8321,0,0,0,0,0,0.6821
5019,RED BLUE ASH,Ash,Glossy,,10,10,65.132,7.2695,0,0,10.4063,1.5694,11.9757,0,2.3479,9.409,0,0,0,0,1.5732,0,0,0,0,0,0,0.7784,0,0,0.8321,0,0,0,0,0,0.6821
5020,Redart Black,Black - Slip-Based,,,10,10,68.3597,11.5999,0,0,2.7479,4.1085,6.8564,0,3.2518,5.1684,0,0,0,0,0.0575,0,0,0,0,0,0,1.566,2.655,0,0,0,0,0.4853,0,0,0
5022,Redart Fake Ash,Ash - Synthetic/Fake,Satin,,10,10,50.2146,7.0663,0,0,2.0464,0.2848,2.3312,0,1.8323,31.1967,0,0,0,0,0.0721,0,0,0,0,0,0,2.2906,0,0,0,0,0,4.9962,0,0,0
5023,Redart Tenmoku,Iron - Tenmoku,Glossy,,10,10,73.6791,9.1586,0,0,4.7095,1.4035,6.113,0,3.4449,3.1812,0,0,0,0,0.8351,0,0,0,0,0,0,2.8416,0,0,0,0,0,0.7465,0,0,0
5024,Reeve's Limestone,Clear,,,10,10,73.2281,7.9256,0,0,2.6054,0.9524,3.5579,0,0.0876,14.9385,0,0,0,0,0.0093,0,0,0,0,0,0,0.1022,0,0,0,0,0,0.1509,0,0,0
5025,Reitz M-2,Glaze,,,10,10,66.6571,14.0263,0.5228,1.6585,2.3854,7.6305,10.0159,0,0.2901,4.4888,0,0,0,0,0.001,0,0,0,0,0,0,0.1546,0.571,0,0,0,0,1.6139,0,0,0
5026,Revised Green Matt,Green,,,10,10,66.5554,14.7388,0.5001,1.7391,2.4058,7.8,10.2058,0,0.2469,4.5259,0,0,0,0,0.0101,0,0,0,0,0,0,0.1001,0.5779,0,0,0,0,0.8001,0,0,0
5027,Rhodes Black,Black - Slip-Based,,,10,10,68.3187,10.7657,0,0,2.5098,1.991,4.5008,0,4.2674,6.6397,0,0,0,0,0,0,0,0,0,0,0,2.0663,3.1249,0,0,0,0,0.3165,0,0,0
5028,Rhodes Matte,Matte,Matte,,10,10,70.3169,5.6349,0,0,1.4358,3.1719,4.6077,0,11.138,7.8501,0,0,0,0,0,0,0,0,0,0,0,0.4524,0,0,0,0,0,0,0,0,0
5029,Rhodes Saturated-Iron Glaze,"Iron - Kaki, Tomato Red",,,10,10,62.5848,10.0642,6.1847,0,5.8051,2.5703,8.3754,0,0.0076,8.685,0,0,0,0,0.0054,0,0,0,0,0,0,4.0789,0,0,0,0,0,0.014,0,0,0
5030,Rhodes White Glaze,"White, Off-White",,,10,10,67.0534,5.6976,6.0288,0,3.1599,1.404,4.5639,0,9.9716,6.6008,0,0,0,0,0.0004,0,0,0,0,0,0,0.0183,0,0,0,0,0,0.0652,0,0,0
5031,RICHARD'S DRIP,Ash - Synthetic/Fake,Matte - Semi,,10,10,49.074,10.456,0,0,2.0186,0.8836,2.9022,0,1.8075,35.5297,0,0,0,0,0.0372,0,0,0,0,0,0,0.0967,0,0,0,0,0,0.0967,0,0,0
5032,Roach Trap Shino,Shino,,,10,10,65.4608,15.3022,0,6.9328,1.5913,9.7788,11.3701,0,0.1367,0.7074,0,0,0,0,0.0075,0,0,0,0,0,0,0.0631,0,0,0,0,0,0.0195,0,0,0
5033,Rob's Green,Green - Copper,Glossy,,10,10,61.628,7.9642,1.2638,0,2.2755,2.847,5.1225,0,0.4584,14.6608,0,3.362,0,0,0.0023,0,0,0,0,0,0,0.0683,0,0,5.3722,0,0,0.0975,0,0,0
5034,Robber Green,Green - Copper,Glossy,,10,10,61.7096,7.2069,1.3226,0,1.3376,4.2161,5.5536,0,0.1121,14.9909,3.3307,0,0,0,0,0,0,0,0,0,0,0.0472,0,0,5.6671,0,0,0.0592,0,0,0
5035,Ron's Mustard,Yellow - Iron,,,10,10,62.1451,6.6428,1.6142,1.4156,0.6764,2.6192,3.2956,0,9.8669,11.1679,0,0,0,0,0.0046,0,0,0,0,0,0,0.4476,0,0,0,0,0,0.0118,0,3.388,0
5036,Rosenthal Crackle,Specialty - Crackle,,,10,10,74.0381,10.6462,0,0.2284,4.7591,2.2938,7.0529,0,0.038,7.6888,0,0,0,0,0.0128,0,0,0,0,0,0,0.0403,0,0,0,0,0,0.0441,0,0,0.2103
5037,Rosenthal White Satin Matte,"White, Off-White",Satin - Matte,,10,10,66.896,6.4653,5.7197,0,3.1102,1.4641,4.5743,0,9.8147,6.487,0,0,0,0,0,0,0,0,0,0,0,0.0431,0,0,0,0,0,0,0,0,0
5038,Rutile Blue,Blue - Rutile,Glossy,,10,10,61.735,8.0189,0,0,3.7852,0.0128,3.7981,0,5.9946,13.7153,0,0,0,0,0.0214,0,0,0,0,0,0,0.3999,0,0,0,0,0,6.3168,0,0,0
5039,rutile orange/blue,Blue - Rutile,Glossy,,10,10,62.3988,7.709,0,0,2.3993,1.0572,3.4564,0,5.9271,13.8106,0,0,0,0,0.0203,0,0,0,0,0,0,0.3953,0,0,0,0,0,6.2824,0,0,0
5040,S.S.G.,Glaze,,,10,10,64.2978,5.7863,4.8056,0,3.5674,1.264,4.8314,0,12.8917,6.3885,0,0,0,0,0,0,0,0,0,0,0,0.9988,0,0,0,0,0,0,0,0,0
5041,Savage Red,Red - Copper,,,10,10,69.1616,7.2851,0,0,2.7343,1.7143,4.4487,0,1.0616,11.965,1.7357,0,0,0,0,0,0,0,0,0,0,0.0398,0,0,1.35,0,0,0.038,0,2.1752,0.7393
5042,Schulman Celadon,Iron - Celadon,,,10,10,72.0915,8.1101,0,0,1.061,1.5581,2.6191,0,0.1422,14.5065,0,0.6965,0,0,0.4321,0,0,0,0,0,0,0.4052,0,0,0,0,0,0.0843,0,0,0.9125
5043,Schulman White Matte,"White, Off-White",Matte,,10,10,64.8019,10.6668,1.576,0,1.7715,5.4893,7.2608,0,8.7749,1.5576,0,5.1052,0,0,0,0,0,0,0,0,0,0.1216,0,0,0,0,0,0.1352,0,0,0
5044,Sea Foam,Green,Glossy,,10,10,66.7201,5.6422,2.3964,0,1.6742,2.8303,4.5045,0,3.0408,11.7175,0,0,0,0,0.0101,0,0,0.4087,0,0,0,0.3085,0.3134,0,0,0,0,4.9379,0,0,0
5045,Shamo,Glaze,,,10,10,55.6758,13.2079,0,0,2.7489,3.2406,5.9894,0,5.6956,16.1199,0,0,0,0,0.8342,0,0,0,0,0,0,0.0057,0,0,0,0,0,0,0,0,2.4714
5046,Shaner Albany (Salt Glaze),Salt & Soda,,,10,10,55.9707,8.3456,0,0,1.9759,0.7508,2.7267,0,3.9108,22.6492,0,4.2081,0,0,0,0,0,0,0,0,0,1.8976,0,0,0,0,0,0.2913,0,0,0
5047,Shaner Black (salt glaze),Salt & Soda,,,10,10,66.0868,10.1676,0,0,2.3861,1.4686,3.8548,0,4.3434,6.7275,0,4.0794,0,0,0,0,0,0,0,0,0,3.0635,1.3543,0,0,0,0,0.3227,0,0,0
5048,Shaner Butter Revised,"White, Off-White",Glossy,,10,10,64.353,5.0171,2.9984,0,2.3952,1.61,4.0052,0,3.5539,7.8018,0,0,3.4802,0,0.0107,0,0,0,0,0,0,0.2836,0,0,0,0,0,4.0133,0,4.4829,0
5049,Shaner Butter Revised 2,"White, Off-White",Glossy,,10,10,67.3495,4.9714,3.4166,0,2.9942,1.3339,4.328,0,2.9942,8.532,0.0015,0,3.6656,0,0.0016,0,0,0,0,0,0,0.0058,0,0,0,0,0,0.0043,0,4.7293,0
5050,Shaner Clear,Clear,,,10,10,72.2643,8.0856,0,0,2.4701,1.1859,3.656,0,2.0941,13.8541,0,0,0,0,0,0,0,0,0,0,0,0.0458,0,0,0,0,0,0,0,0,0
5051,Shaner Gold,Iron - Amber,,,10,10,51.8913,5.9612,0,0,3.8441,1.7031,5.5472,0,2.258,21.6146,0,0,0,0,2.1472,0,0,0,0,0,0,1.6296,0,0,0,0,0,0,0,8.9509,0
5052,Shaner Oribe,Green - Oribe,Glossy,,10,11,65.9253,6.9029,0,0,2.3671,1.0759,3.443,0,4.284,16.2049,0,0,0,0,0.231,0,0,0,0,0,0,0.0568,0,0,2.9111,0,0,0.041,0,0,0
5053,Shaner Red,"Iron - Kaki, Tomato Red",Glossy,,10,10,54.7903,12.2835,0,0,3.7726,1.6714,5.444,0,2.073,20.7693,0,0,0,0,2.0046,0,0,0,0,0,0,1.8031,0,0,0,0,0,0.8322,0,0,0
5054,Shaner Red Gold,Iron,,,10,10,58.0312,13.0773,0,0,3.9545,1.752,5.7064,0,2.3209,17.0653,0,0,0,0,0.6574,0,0,0,0,0,0,1.1568,0,0,0,0,0,1.9846,0,0,0
5056,Shaner Yellow Red,Yellow - Iron,,,10,10,55.3085,6.4774,0,0,4.0047,1.8392,5.844,0,2.4175,17.9816,0,0,0,0,0.8851,0,0,0,0,0,0,1.7958,0,0,0,0,0,0,0,9.2901,0
5057,Shino,Shino,Glossy,,10,10,68.8274,16.3309,0,2.3778,2.3847,8.7391,11.1239,0,0.2193,0.823,0,0,0,0,0.0037,0,0,0,0,0,0,0.1129,0,0,0,0,0,0.181,0,0,0
5058,SHINO /Temmoku Blend,Iron - Tenmoku,,,10,10,72.1297,11.0221,0,0.9205,3.3826,4.2999,7.6825,0,0.1382,5.8576,0,0,0,0,0,0,0,0,0,0,0,2.0946,0,0,0,0,0,0.1548,0,0,0
5060,Shino Cottage Cheese,Shino,,,10,10,70.9147,16.4484,0,0,2.7581,8.4936,11.2517,0,0.2619,0.7565,0,0,0,0,0,0,0,0,0,0,0,0.1457,0,0,0,0,0,0.2212,0,0,0
5061,Shino ubeta,Shino,,,10,10,66.5356,16.3868,0,0,2.5305,13.053,15.5835,0,0.3195,0.7,0,0,0,0,0,0,0,0,0,0,0,0.1695,0,0,0,0,0,0.3051,0,0,0
5063,SODA BLUE TEST,Salt & Soda,Glossy,,10,10,66.244,7.2993,0,0,1.935,6.1436,8.0787,0,2.6406,5.4433,4.3113,0,0,0,0,0,0,0,0,0,0,0.0096,0,0,3.1958,0,0,0,0,2.7774,0
5064,Spodumene,Glaze,,,10,10,53.9854,13.9787,0,3.8169,1.8918,1.1479,3.0398,0,7.7864,11.5092,0,0,0,0,0.0326,0,0,0,0,0,0,0.0968,0,0,0,0,0,0.0848,0,0,5.6694
5065,St. John's Amber,Iron - Amber,,,10,10,68.0433,7.4521,1.5525,0,2.3638,0.9959,3.3597,0,1.5869,16.4715,0,0,0,0,0.0039,0,0,0,0,0,0,1.4026,0,0,0,0,0,0.1274,0,0,0
5066,St. John's Black (Porcelain),Black - Slip-Based,,,10,10,68.3206,11.9177,0,0,2.7048,4.1291,6.8339,0,3.2603,5.2157,0,0,0,0,0,0,0,0,0,0,0,1.569,2.644,0,0,0,0,0.2387,0,0,0
5067,St. John's Blue Glaze,Blue - Cobalt,,,10,10,73.7784,7.1294,2.5984,0,3.9347,1.7537,5.6884,0,0.0353,8.0931,0,0,0,0,0,0,0,0,0,0,0,1.7201,0.8856,0,0,0,0,0.0714,0,0,0
5068,St. John's Green,Green,,,10,10,76.7759,9.3835,0,0,4.7613,2.1434,6.9047,0,1.3397,2.1652,0,0,0,0,0,0,0,0,0,0,0,1.2865,0,0,0,0,0,0.0935,0,2.0509,0
5069,St. John's Greenish Blue Iron Glaze,Iron - Celadon - Blue,,,10,10,72.3721,4.7594,0,0,1.2894,0.5672,1.8566,0,5.8385,5.9054,0,7.3596,0,0,0.014,0,0,0,0,0,0,1.858,0,0,0,0,0,0.0364,0,0,0
5070,St. John's Greenish Yellow Slip Glaze,Green,,,10,10,60.4769,7.8783,3.1911,0,1.5019,0.5694,2.0713,0,2.9521,21.7346,0,0,0,0,0.008,0,0,0,0,0,0,1.4478,0,0,0,0,0,0.2399,0,0,0
5071,St. John's Iron Green,Green,,,10,10,72.619,8.0023,0,0,4.0098,1.7764,5.7861,0,0.0165,8.459,0,0.8691,2.1082,0,0,0,0,0,0,0,0,2.0547,0,0,0,0,0,0.0851,0,0,0
5072,St. John's Iron Yellow,Yellow - Iron,Glossy,,10,10,72.2315,5.7909,0,0,3.0426,1.3579,4.4005,0,4.3717,9.1621,0,0,0,0,0,0,0,0,0,0,0,3.9849,0,0,0,0,0,0.0582,0,0,0
5073,St. John's White,"White, Off-White",,,10,10,76.7136,9.5374,0,0,4.5973,2.0556,6.6528,0,1.6516,2.6368,0,0,0,0,0,0,0,0,0,0,0,0.798,0,0,0,0,0,0.1172,0,1.8926,0
5074,St. John's White 2,"White, Off-White",,,10,10,72.4363,7.1812,0,0,2.2199,1.4257,3.6456,0,0.0645,13.11,0,0,0,0,0,0,0,0,0,0,0,0.043,0,0,0,0,0,0,0,3.5194,0
5075,St. John's Yellow,Yellow - Iron,Matte,,10,10,55.3811,7.6961,0,0,5.8351,0.0332,5.8683,0,8.0834,6.6006,0,9.0481,0,0,0,0,0,0,0,0,0,1.3723,0,0,0,0,0,0.1029,0,5.8472,0
5076,Staley's Green,Iron - Celadon - Green,Glossy,,10,10,73.395,8.5151,0,0,3.3081,1.5208,4.8289,0,0.1618,11.2676,0,0,0,0,0,0,0,0,0.1604,0,0,0.3483,0,0,0,0,0,0.0285,0,0,1.2944
5077,STONEY WHITE,Matte,Matte,,10,10,58.7068,12.0642,0,0,1.8353,3.9084,5.7437,0,11.2899,9.3875,0,0,0,0,0.0267,0,0,0,0,0,0,0.0783,0,0,0,0,0,0.0694,0,1.9432,0.6904
5078,STONEY WHITE,Matte,Matte,,10,10,58.6117,12.0726,0,0,1.8365,3.9111,5.7477,0,11.2977,9.394,0,0,0,0,0.0267,0,0,0,0,0,0,0.0783,0,0,0,0,0,0.0695,0,2.0108,0.6909
5079,Sylvie White,"White, Off-White",,,10,10,72.0253,10.5475,0,0,2.0676,4.4874,6.555,0,3.354,7.468,0,0,0,0,0,0,0,0,0,0,0,0.0241,0,0,0,0,0,0.026,0,0,0
5081,Tan Dolomite-Shaner,"White, Off-White",,,10,10,54.1748,12.0021,0,0,2.3241,1.2998,3.6239,0,13.0392,17.1073,0,0,0,0,0,0,0,0,0,0,0,0.0412,0,0,0,0,0,0.0116,0,0,0
5082,Temmoku Glaze (Jamaica),Iron - Tenmoku,,,10,10,74.6251,7.8374,0,0,3.8453,1.7929,5.6382,0,1.7593,7.1622,0,0,0,0,0.0076,0,0,0,0,0,0,2.9505,0,0,0,0,0,0.0198,0,0,0
5083,Temple White,"White, Off-White",,,10,10,67.5213,10.9606,0,0,2.8685,1.3342,4.2028,0,7.5141,9.7695,0,0,0,0,0,0,0,0,0,0,0,0.0317,0,0,0,0,0,0,0,0,0
5084,Temple Yellow,Yellow,Matte - Semi,,10,10,59.8749,13.3839,0,0,4.0468,1.8539,5.9007,0,2.2719,16.4254,0,0,0,0,0.4148,0,0,0,0,0,0,1.7283,0,0,0,0,0,0,0,0,0
5085,Tenmoku Cedar Valley,Iron - Tenmoku,Glossy,,10,10,73.4565,8.6946,0,0,5.7039,0.0091,5.7129,0,0.0211,8.9574,0,0,0,0,0.0151,0,0,0,0,0,0,3.103,0,0,0,0,0,0.0392,0,0,0
5086,Tenmoku SDSU,Iron - Tenmoku,Glossy,,10,11,73.2797,8.719,0,0,3.5457,1.6004,5.1461,0,0.0335,9.4293,0,0,0,0,0,0,0,0,0,0,0,3.3925,0,0,0,0,0,0,0,0,0
5087,Tessha,"Iron - Tessha, Hare's Fur",,,10,10,69.5242,8.6385,0,0,1.0014,1.863,2.8644,0,0.2913,12.7771,0,0,0,0,0,0,0,0,0,0,0,5.6072,0,0,0,0,0,0.2973,0,0,0
5088,Tesha Saturate Iron (Boubaric),"Iron - Tessha, Hare's Fur",,,10,10,70.3642,8.0313,0,0,0.9747,1.8819,2.8566,0,0.239,12.6998,0,0,0,0,0,0,0,0,0,0,0,5.5629,0,0,0,0,0,0.2462,0,0,0
5090,Titan Matte (Titanium),Matte,Matte,,10,10,64.5277,10.827,0,0,3.1536,1.3971,4.5507,0,0,16.1454,0,0,0,0,0,0,0,0,0,0,0,0,0,0,0,0,0,3.9492,0,0,0
5091,Tomato Red II Light Reduction,"Iron - Kaki, Tomato Red",,,10,10,64.9321,7.5556,0,0,3.4734,1.5763,5.0497,0,4.6681,12.4484,0,0,0,0,1.7804,0,0,0,0,0,0,3.5656,0,0,0,0,0,0,0,0,0
5092,Tomato Red K.C.,"Iron - Kaki, Tomato Red",Glossy,,10,10,64.9193,7.6671,0,0,1.5584,3.4044,4.9628,0,4.7421,12.8018,0,0,0,0,2.2013,0,0,0,0,0,0,2.7057,0,0,0,0,0,0,0,0,0
5093,UG1 987 Sally's Runny Tenmoku,Iron - Tenmoku,,,10,10,66.3341,8.0947,1.0084,0,3.9539,1.974,5.928,0,0.5981,13.4554,0,0,0,0,0,0,0,0,1.4867,0,0,2.8305,0,0,0,0,0,0.2641,0,0,0
5094,ug4 987,Ash,Matte - Semi,,10,10,67.6801,6.0356,2.5289,0,3.0539,2.1003,5.1542,0,2.4445,5.8274,0,0,0,0,0.7254,0,0,0,2.9827,0,0,6.0912,0,0,0,0,0,0.5299,0,0,0
5095,UG6,Ash,Matte - Dry,,10,10,26.8765,4.4745,0,0,7.8189,3.7051,11.524,0,14.3964,37.4938,0,0,0,0,3.1398,0,0,0,0,0,0,1.8903,0,0,0,0,0,0.2047,0,0,0
5096,Ushino,Shino,Glossy,,10,10,74.1181,13.473,0,0,2.6506,8.0041,10.6546,0,0.0177,1.636,0,0,0,0,0.0126,0,0,0,0,0,0,0.0551,0,0,0,0,0,0.0329,0,0,0
5097,Ushino 1,Shino,,,10,10,76.2552,12.7201,0,0,2.7188,6.4388,9.1576,0,0.0497,1.6674,0,0,0,0,0,0,0,0,0,0,0,0.0655,0,0,0,0,0,0.0844,0,0,0
5098,Ushino 5,Shino,Glossy,,10,10,77.3177,12.2207,0,0,6.8599,3.0539,9.9138,0,0.0505,0.3675,0,0,0,0,0,0,0,0,0,0,0,0.0438,0,0,0,0,0,0.0859,0,0,0
5099,Ushino6,Shino,Glossy,,10,10,76.4529,12.0979,0,0,6.7713,4.1325,10.9037,0,0.051,0.3635,0,0,0,0,0,0,0,0,0,0,0,0.0442,0,0,0,0,0,0.0867,0,0,0
5100,V Majolica REvised w/EPK,Majolica,,,10,10,70.4667,7.4279,0.4672,0,2.5836,3.7321,6.3158,0,0.0589,8.8912,0.9827,0,1.7471,0,0.0166,0,0,0,0,0,0,0.0589,0,0,0,0,0,0.0431,0,3.524,0
5101,Val's Blue-Black,Blue - Cobalt,Glossy - Semi,,10,10,53.8817,11.0428,0,0,1.6332,1.8554,3.4886,0,0.1596,26.7265,0,0,0,0,0.0275,0,0,0,0,0,0,0.1135,0,0,2.4304,0,0,0.1368,0,0,1.9925
5102,Val's Blue-Black REvised1,Blue,Glossy,,10,10,53.7731,10.5529,0,0,1.4904,2.2736,3.764,0,0.0433,27.0699,0,0,0,0,0.1868,0,0,0,0,0,0,0.0873,0,0,2.3965,0,0,0.0803,0,0,2.0459
5103,Vaughn's White,"White, Off-White",,,10,10,57.9729,7.6955,0,0.8889,4.297,1.9379,6.2349,0,6.3967,10.4785,0,0,4.7873,0,0,0,0,0,0,0,0,0.0171,0,0,0,0,0,0,0,5.5282,0
5104,VCAA Copper Blue Green REvised 1,Green - Copper,Matte,,10,10,53.664,10.6622,0,0,2.666,1.1716,3.8377,0,0.0464,26.9499,0,0,0,0,0.1766,0,0,0,0,0,0,0.0862,0,0,2.4677,0,0,0.0862,0,0,2.0231
5105,VCAA Copper Blue Green Revised 2,Green - Copper,Matte,,10,10,53.8067,10.6167,0,0,0.9368,2.8405,3.7773,0,0.0901,26.9227,0,0,0,0,0.1479,0,0,0,0,0,0,0.0961,0,0,2.4494,0,0,0.085,0,0,2.0081
