Repository: derekphilipau/glazy-data

# glazy-data
Public data from the Glazy database

## About

The Glazy database of ceramic recipes was originally seeded with data from [Linda Arbuckle's](http://lindaarbuckle.com)  [GlazeChem database](http://lindaarbuckle.com/arbuckle_handouts.html), John Sankey's [glaze database](http://www.johnsankey.ca/glazedata.html) (which is based on the extensive work by [Alisa Clausen](https://glazy.org/u/alisaclausen)), and [Louis Katz's](http://www.louiskatz.net) [Hyperglaze database](http://falcon.tamucc.edu/~lkatz/allglazes.txt).

This repository intends to continue the tradition of making recipes publicly available.  This archived data only includes publicly shared recipes and materials.

File: glazy-data-glazes-simplified-20201210.csv (part 16 of 47)
id,name,material_type_concatenated,surface_type,transparency_type,from_orton_cone,to_orton_cone,SiO2_percent_mol,Al2O3_percent_mol,B2O3_percent_mol,Li2O_percent_mol,K2O_percent_mol,Na2O_percent_mol,KNaO_percent_mol,BeO_percent_mol,MgO_percent_mol,CaO_percent_mol,SrO_percent_mol,BaO_percent_mol,ZnO_percent_mol,PbO_percent_mol,P2O5_percent_mol,F_percent_mol,V2O5_percent_mol,Cr2O3_percent_mol,MnO_percent_mol,MnO2_percent_mol,FeO_percent_mol,Fe2O3_percent_mol,CoO_percent_mol,NiO_percent_mol,CuO_percent_mol,Cu2O_percent_mol,CdO_percent_mol,TiO2_percent_mol,ZrO_percent_mol,ZrO2_percent_mol,SnO2_percent_mol
5106,Vegas Red,Red - Copper,Glossy,,10,10,66.758,5.7044,2.3608,0,3.285,1.8388,5.1238,0,3.8703,11.5542,0,1.5532,1.5107,0,0.0073,0,0,0,0,0,0,0.0232,0,0,0.2997,0,0,0.0155,0,0,1.2189
5107,Vivika's Hi Temp Majolica,Majolica,,,10,10,71.0999,6.9303,0,0,4.8127,1.7053,6.518,0,0,9.0902,0.9778,0,1.7734,0,0,0,0,0,0,0,0,0.026,0,0,0,0,0,0,0,3.5844,0
5108,Vivika's M,Majolica,,,10,10,66.7764,8.6632,3.0493,0,1.6586,5.3414,7,0,9.9776,4.4832,0,0,0,0,0.0047,0,0,0,0,0,0,0.0333,0,0,0,0,0,0.0123,0,0,0
5109,Vivika's M,Majolica,,,10,10,66.7764,8.6632,3.0493,0,1.6586,5.3414,7,0,9.9776,4.4832,0,0,0,0,0.0047,0,0,0,0,0,0,0.0333,0,0,0,0,0,0.0123,0,0,0
5110,Voulkos Black,Black,,,10,10,68.5308,8.3248,0,0,3.4899,1.5461,5.0361,0,0,12.0833,0,0,1.9447,0,0,0,0,0,0,0,0,4.0804,0,0,0,0,0,0,0,0,0
5111,Waxy White Glaze,"White, Off-White",,,10,10,65.1258,5.9742,4.1827,0,2.9685,1.3673,4.3357,0,10.0546,5.3906,0,0,3.1344,0,0.0058,0,0,0,0,0,0,0.0421,0,0,0,0,0,0.0152,0,1.7388,0
5112,Weiser Honey,Iron - Amber,Glossy,,10,10,68.034,7.6149,0,0,3.1902,1.7479,4.9381,0,0.8523,14.926,0,0,0,0,0.0035,0,0,0,0,0,0,3.5379,0,0,0,0,0,0.0934,0,0,0
5113,Wertz,Shino,,,10,10,69.4595,15.9559,0,2.3103,2.3287,8.5664,10.895,0,0.2567,0.8283,0,0,0,0,0.0037,0,0,0,0,0,0,0.1372,0,0,0,0,0,0.1534,0,0,0
5114,Wertz Carbon Trap,Shino - Carbon Trap,,,10,10,69.5602,16.0119,0,2.2584,2.3731,8.5005,10.8735,0,0.1937,0.8283,0,0,0,0,0.0039,0,0,0,0,0,0,0.1107,0,0,0,0,0,0.1594,0,0,0
5115,Wertz Original Carbon Trap,Shino - Carbon Trap,,,10,10,64.2438,15.9614,0,6.9715,1.5676,10.5715,12.1391,0,0.1571,0.4308,0,0,0,0,0.0075,0,0,0,0,0,0,0.0692,0,0,0,0,0,0.0196,0,0,0
5116,White  Glaze,"White, Off-White",,,10,10,71.2493,7.3857,0,0,2.1093,2.1539,4.2632,0,0.1284,13.3538,0,0,0,0,0.0118,0,0,0,0,0,0,0.0762,0,0,0,0,0,0.0306,0,3.5011,0
5117,White Salt Glaze,"White, Off-White",,,10,10,58.3534,13.199,0,0,2.8213,9.133,11.9543,0,5.686,6.2628,0,0,0,0,0,0,0,0,0,0,0,0.0359,0,0,0,0,0,0,0,0,4.5087
5119,Winokur,Iron - Slip-Based,,,10,10,45.6635,6.8087,0,0,1.6121,0.6125,2.2246,0,3.1906,14.4068,0,0,17.4879,0,0,0,0,0,0,0,0,7.1918,2.7883,0,0,0,0,0.2376,0,0,0
5120,Wise Ear White,"White, Off-White",,,10,10,65.7452,10.9668,0,0,4.4097,1.992,6.4017,0,8.1885,8.3595,0,0,0,0,0,0,0,0,0,0,0,0.1142,0,0,0,0,0,0.2241,0,0,0
5121,Wiser Blue Speck,Blue,,,10,10,63.4848,9.0517,0,0.5119,4.8859,2.2327,7.1186,0,5.1439,7.5656,0,0,2.7472,0,0,0,0,0,0,0,0,0.0504,0,0,1.8097,0,0,0.0385,0,2.4777,0
5122,Wiser Dry Ash,Ash,Matte,,10,10,46.0968,11.2582,0,0,7.2919,3.4208,10.7127,0,5.2241,21.4224,0,0,0,0,2.8156,0,0,0,0,0,0,1.8748,0,0,0,0,0,0.5954,0,0,0
5123,Wiser Honey,Glaze,,,10,10,62.9506,8.9755,0,0.5076,4.8448,2.2139,7.0587,0,5.1006,7.5019,0,0,2.7241,0,0,0,0,0,0,0,0,0.1874,0,0,0,0,0,2.5367,0,2.4569,0
5124,Wiser Stony White,"White, Off-White",,,10,10,63.2849,9.444,0,0,4.9783,2.2814,7.2597,0,9.3473,9.5281,0,0,0,0,0,0,0,0.6982,0,0,0,0.0718,0,0,0.2863,0,0,0.0797,0,0,0
5125,WOO BLUE BROWN,Blue,Glossy,,10,10,69.6738,7.6432,0,0,5.1993,0.0759,5.2752,0,0.1214,12.2098,0,0,0,0,0,0,0,0,0,0,0,1.8686,0,0,0,0,0,3.2079,0,0,0
5126,Woo Yellow,Yellow,,,10,10,54.8144,8.0957,0,0,1.4946,3.2649,4.7595,0,5.8372,6.69,0,11.2647,0,0,0,0,0,0,0,0,0,1.6079,0,0,0,0,0,0,0,6.9306,0
5127,Woo Yellow,Matte,Matte,,10,10,56.0494,7.1175,0,0,1.5397,3.2727,4.8124,0,5.8281,6.6602,0,11.1508,0,0,0,0,0,0,0,0,0,1.0971,0,0,0,0,0,0.0783,0,7.2061,0
5128,Woo Yellow Matte,Yellow,Matte,,10,10,47.3179,8.0516,0,0,1.4432,3.1957,4.6389,0,5.6517,6.4106,0,10.7398,15.6313,0,0,0,0,0,0,0,0,1.5581,0,0,0,0,0,0,0,0,0
5129,Woody's Carbon Trap,Shino - Carbon Trap,,,10,10,70.4086,10.9402,0,0,7.7894,4.799,12.5884,0,1.3851,3.3768,0,0,0,0,0.7799,0,0,0,0,0,0,0.4703,0,0,0,0,0,0.0508,0,0,0
5130,Yanagahara Black,Black,,,10,10,67.6723,8.8564,0,0,4.0334,1.4553,5.4887,0,0.029,11.9408,0,0,1.8806,0,0,0,0,0,0,0,0,4.1322,0,0,0,0,0,0,0,0,0
5131,Yanagahara White,"White, Off-White",Matte - Smooth,,10,10,71.4523,5.9496,0,0,3.3457,1.2737,4.6195,0,6.792,11.1253,0,0,0,0,0,0,0,0,0,0,0,0.0612,0,0,0,0,0,0,0,0,0
5132,Yellow Ash,Ash,Glossy,,10,10,52.0243,7.8572,0,2.0989,6.7013,4.0654,10.7667,0,8.2968,12.9801,0,0,0,0,2.0093,0,0,0,0,0,0,2.6165,0,0,0,0,0,1.3503,0,0,0
5133,Yellow Ash Modified,Ash,Glossy,,10,10,56.2112,6.6174,0,1.9766,6.7714,2.7406,9.512,0,6.9357,13.1085,0,0,0,0,1.7497,0,0,0,0,0,0,2.5118,0,0,0,0,0,1.377,0,0,0
5134,YELLOW DRIP,Ash - Synthetic/Fake,Matte - Semi,,10,10,46.5701,9.9225,0,0,1.9156,0.8386,2.7541,0,1.7152,33.7169,0,0,0,0,0.0353,0,0,0,0,0,0,0.7978,0,0,0,0,0,4.4881,0,0,0
5135,Yellow Matt Glaze,Yellow,,,10,11,51.6642,15.1267,0,0,2.945,1.3047,4.2497,0,7.2755,17.034,0,0,0,0,1.2782,0,0,0,0,0,0,0.3853,0,0,0,0,0,1.208,0,0,1.7782
5136,Yellow To Green,Iron - Slip-Based,,,10,10,58.771,11.9873,0,0,1.779,0.6722,2.4512,0,3.4614,21.2651,0,0,0,0,0.0234,0,0,0,0,0,0,1.7244,0,0,0,0,0,0.3161,0,0,0
5137,Zeller,Glaze,,,10,10,70.224,10.6454,0,0,6.4882,3.0166,9.5048,0,0.1611,6.3197,0,0,0,0,0,0,0,0,0,0,0,0.9602,0,0,0,0,0,2.1848,0,0,0
5138,Zoe's V-3,Glaze,,,10,10,51.2746,11.7216,0,0,2.0816,6.5735,8.6551,0,0.2815,8.6954,0,8.205,9.9517,0,0,0,0,0,0,0,0,0.1303,0,0,0.9833,0,0,0.1014,0,0,0
5139,Barium Blue-Gold Glaze,Blue - Barium,,,11,11,66.656,10.2741,0,0,2.2712,4.928,7.1991,0,1.5709,6.3194,0,2.8022,0,0,0.0089,0,0,0,0,0,0.9117,0.2057,0,0,0,0,0,4.052,0,0,0
5140,Black Metal Glaze,Black,,,11,11,64.9045,9.6801,0,0,3.0547,1.2367,4.2914,0,3.6603,5.6986,0,0,0,0,0,0,0,0,0,8.3141,0,2.2273,0.9511,0,0,0,0,0.2726,0,0,0
5143,Nance' Standard Porcelain Glaze,Clear,,,9,11,67.5197,11.4893,0,0,4.6212,5.8608,10.482,0,9.2381,0.4846,0,0,0.7288,0,0,0,0,0,0,0,0,0.0575,0,0,0,0,0,0,0,0,0
5146,Temple's 6C White Glaze,"White, Off-White",,,11,11,66.9144,10.522,0,0,2.9106,1.2808,4.1914,0,8.0904,10.0927,0,0,0,0,0.0305,0,0,0,0,0,0,0.0793,0,0,0,0,0,0.0793,0,0,0
5147,Temple's Persimmon Glaze,"Iron - Kaki, Tomato Red",,,11,11,66.8467,5.7728,0,0,3.7226,1.6493,5.3719,0,3.0473,11.7643,0,0,0,0,2.0235,0,0,0,0,0,0,5.1735,0,0,0,0,0,0,0,0,0
5148,GFK,Glaze,,,2,2,42.8993,2.927,32.4941,0,0,0,0,0,0,21.6797,0,0,0,0,0,0,0,0,0,0,0,0,0,0,0,0,0,0,0,0,0
5150,Glaze 2,Clear,,,2,2,66.9227,8.7109,0,2.8483,1.8619,6.0275,7.8894,0,0.0948,6.1658,0,0,7.3444,0,0,0,0,0,0,0,0,0.0237,0,0,0,0,0,0,0,0,0
5151,Nikom,Glaze,Glossy,,2,6,57.7499,2.3259,0,0,5.6056,9.6623,15.268,0,6.6663,14.0219,0,0,0,0,2.1047,0,0,0,0,0,0,1.7148,0,0,0,0,0,0.1485,0,0,0
5152,Nikom Altered 1,Glaze,Glossy,,2,6,66.405,3.2863,0,0,3.9392,7.6435,11.5828,0,4.9548,11.0752,0,0,0,0,1.5285,0,0,0,0,0,0,1.1052,0,0,0,0,0,0.0623,0,0,0
5153,Honey Yellow Glaze,Ash,,,3,6,45.8397,5.0747,2.8362,0,9.9603,4.712,14.6722,0,7.8696,16.3776,0,0,0,0,3.5875,0,0,0,0,0,0,3.3311,0,0,0,0,0,0.4114,0,0,0
5154,Satin Matte with Colorants,Matte,Satin - Matte,Opaque,3,3,52.8099,6.5596,0,4.4032,0.4687,1.5174,1.9861,0,0.0239,0.1197,0,17.1992,16.8925,0,0,0,0,0,0,0,0,0.006,0,0,0,0,0,0,0,0,0
5155,Transparent Base with Colorants,Clear,,Transparent,3,6,64.2499,5.9273,10.6129,0,5.7558,0.0046,5.7604,0,0.0054,8.5398,0,2.2101,2.6805,0,0,0,0,0,0,0,0,0.0046,0,0,0,0,0,0.0091,0,0,0
5156,Amy's Blue Violet Glaze,Purple,,,4,6,57.3266,8.2749,0.6342,0,1.2797,4.1552,5.4349,0,5.6012,10.4088,0,8.353,3.0266,0,0.0132,0,0,0,0,0,0,0.0514,0.1748,0,0.6667,0,0,0.0335,0,0,0
5157,Bold Black Glaze,Black,,,4,6,60.0716,6.1241,4.7322,1.8827,0.6205,2.3833,3.0039,0,4.3252,8.9745,0,0,0.8483,0,0.0171,0,0,0,1.3627,0,0,3.1778,1.7415,0,1.1176,0,0,2.6207,0,0,0
5158,Cement Glaze Clear,Clear,,,4,4,51.5683,5.7613,8.966,0,2.1204,8.7583,10.8787,0,0.9324,21.2765,0,0,0.3226,0,0,0,0,0,0,0,0,0.2942,0,0,0,0,0,0,0,0,0
5159,Chrome free Black Glaze,Black,,Opaque,4,6,59.9049,6.3516,4.998,1.8529,0.6552,2.5168,3.1721,0,3.19,8.0994,0,0,0.8349,0,0.0174,0,0,0,1.4417,1.0188,0,6.024,1.6931,0,1.0999,0,0,0.3014,0,0,0
5160,Cushing Satin Matt,Matte,Satin - Matte,Opaque,4,4,60.7238,8.9708,5.4897,0,0.8238,4.7577,5.5815,0,0.1217,18.9721,0,0,0,0,0.0165,0,0,0,0,0,0,0.0809,0,0,0,0,0,0.043,0,0,0
5161,Deep Green Glaze,Green - Copper,,,4,6,59.9969,8.883,0,0,3.5319,1.5964,5.1283,0,0.1088,16.2411,0,0,7.5753,0,0,0,0,0,0,0,0,0.0943,0.1424,0,1.6451,0,0,0.1849,0,0,0
5162,Dry Sandstone Base Glaze,Specialty,,,4,6,49.9171,10.5368,0,0,1.1105,3.4304,4.5409,0,11.8282,12.055,0,10.935,0,0,0.028,0,0,0,0,0,0,0.0863,0,0,0,0,0,0.0728,0,0,0
5163,E-91 Base Glaze,Glaze,,,4,6,62.3881,25.0203,2.6861,0.5748,0.2502,1.422,1.6722,0,1.6669,5.216,0,0,0,0,0.1251,0,0,0,0,0,0,0.3253,0,0,0,0,0,0.3252,0,0,0
5164,Harding Black E396X.4,Black,Glossy,,4,4,61.2439,5.9048,5.4681,0,2.9855,3.4579,6.4434,0,1.3088,14.9121,0,2.1433,2.4018,0,0.01,0,0,0,0,0,0,0.0796,0,0,0,0,0,0.0841,0,0,0
5165,Hemming Semi-Gloss,Glaze,Glossy - Semi,,4,7,47.7525,8.2063,22.087,0,1.6511,0.4528,2.1039,0,0.4066,15.3159,0,0,0,0,0.0222,0,0,0,0,0,0,0.1524,0,0,0,0,0,0.0956,0,0,3.8577
5166,Iron Glaze 2,Iron,,,4,4,69.767,7.119,0,5.9069,1.0179,3.2953,4.3132,0,0.0518,6.1635,0,0,0,0,0,0,0,0,0,0,0,6.6787,0,0,0,0,0,0,0,0,0
5168,Magnesium Matt Glaze 6,Glaze,Matte,,4,6,49.9361,10.2273,0,0,1.6254,5.2618,6.8872,0,15.8678,17.0609,0,0,0,0,0,0,0,0,0,0,0,0.0207,0,0,0,0,0,0,0,0,0
5169,Paul's Majolica Glaze,Majolica,,,4,4,61.3225,10.67,8.9551,0,1.2588,5.6585,6.9173,0,0.1107,7.022,0,0,0,0,0.0121,0,0,0,0,0,0,0.0651,0,0,0,0,0,0.0313,0,4.8939,0
5170,Red Gold Glaze,Iron - Amber,,,4,6,59.0561,3.4831,1.6902,9.4071,0.754,2.6637,3.4177,0,2.6503,10.4916,0,0.6354,0,0,0.0031,0,0,0,0,0,0,2.8657,0,0,0,0,0,4.2466,0,2.0531,0
5171,Satin Matte,Glaze,Matte - Semi,,4,4,71.4584,6.5134,8.5809,0,0,4.3031,4.3031,0,0,9.1443,0,0,0,0,0,0,0,0,0,0,0,0,0,0,0,0,0,0,0,0,0
5172,Schwieger Liner Glaze,Clear,,,4,14,46.8693,4.5852,26.861,0,1.954,0.5346,2.4886,0,0.4567,18.5778,0,0,0,0,0,0,0,0,0,0,0,0.1153,0,0,0,0,0,0.0461,0,0,0
5173,Semi-Gloss Base,Clear,Glossy - Semi,,4,6,50.2009,8.3691,20.8707,0,1.7705,0.6241,2.3947,0,0.1809,14.1413,0,0,0,0,0.0295,0,0,0,0,0,0,0.086,0,0,0,0,0,0.0768,0,0,3.6502
5174,Amber,Glaze,,,5,6,65.0893,9.7069,5.3716,0,2.8106,1.119,3.9296,0,3.9604,9.7257,0,0,0,0,0,0,0,0,0,0,0,1.9217,0,0,0,0,0,0.295,0,0,0
5175,BBWA 1234,Iron - Slip-Based,,,5,6,47.3096,8.6628,0,0,1.2613,0.5239,1.7852,0,2.308,35.9728,0,0,0,0,2.4294,0,0,0,0,0,0,1.1656,0,0,0,0,0,0.3666,0,0,0
5176,Bright Green to Turquoise Matte,Green - Copper,Matte,,5,5,61.6041,11.8594,0,3.3995,2.3211,7.391,9.712,0,0.1524,0.6074,0,10.5241,0,0,0,0,0,0,0,0,0,0.0607,0,0,2.018,0,0,0.0624,0,0,0
5177,Bright Matte,Matte,Matte,,5,5,66.9127,7.0319,0,0,3.9546,0,3.9546,0,0,0,0,14.2294,7.8714,0,0,0,0,0,0,0,0,0,0,0,0,0,0,0,0,0,0
5178,Bright Varigated Olive,Green - Copper,,,5,5,47.5311,2.6104,24.4367,0,0,0,0,0,0,16.3039,0,0,0,0,0,0,0,0,0,0,0,0.4062,0,0,1.3261,0,0,7.3856,0,0,0
5179,CCWB 3322,Iron - Slip-Based,,,5,6,46.3757,4.8924,15.5885,0,0.4387,0.0909,0.5296,0,0.3876,28.945,0,0,0,0,0,0,0,0,0.7027,0,0,1.4729,0,0,0,0,0,1.1056,0,0,0
5180,Clear Glaze,Clear,,,5,5,67.3542,5.8894,11.7269,0,4.0898,1.4491,5.539,0,0,9.4684,0,0,0,0,0,0,0,0,0,0,0,0.0221,0,0,0,0,0,0,0,0,0
5181,Clear With Colorants,Clear,,,5,5,64.7795,8.1824,10.4708,0,0,5.2353,5.2353,0,0,11.3321,0,0,0,0,0,0,0,0,0,0,0,0,0,0,0,0,0,0,0,0,0
5182,Eggshell Satin Matte,"White, Off-White",Satin - Matte,,5,6,67.5995,9.207,0,0,6.6669,0,6.6669,0,0,14.2783,0,0,2.2482,0,0,0,0,0,0,0,0,0,0,0,0,0,0,0,0,0,0
5183,Faux Celadon 2,Iron - Celadon,Glossy,,5,6,66.6708,8.898,2.5706,0,1.863,4.1554,6.0185,0,0.6708,14.8311,0,0,0,0,0.0047,0,0,0,0,0,0,0.0544,0,0,0.2702,0,0,0.0108,0,0,0
5185,GFK Clear 2,Clear,,,5,5,52.2997,2.8723,26.8884,0,0,0,0,0,0,17.9396,0,0,0,0,0,0,0,0,0,0,0,0,0,0,0,0,0,0,0,0,0
5186,Lithium Clear,Clear,,,5,6,75.0301,5.7035,0,7.584,0,0,0,0,0,11.2687,0,0,0,0,0,0,0,0,0,0,0,0.4137,0,0,0,0,0,0,0,0,0
5187,Magnesium Matt Glaze 2,Matte - Magnesium Matte,Matte,,5,6,62.882,11.9716,0,0,1.3735,4.4461,5.8196,0,8.405,10.9044,0,0,0,0,0,0,0,0,0,0,0,0.0175,0,0,0,0,0,0,0,0,0
5188,Magnesium Matt Glaze 5,Matte - Magnesium Matte,Matte,,5,6,64.188,8.5515,0,0,1.2769,4.1337,5.4106,0,11.6963,10.1374,0,0,0,0,0,0,0,0,0,0,0,0.0162,0,0,0,0,0,0,0,0,0
5189,Matte 3,Matte,Matte,,5,5,59.0772,10.6746,0,0,6.0472,0,6.0472,0,0,12.0924,0,12.1086,0,0,0,0,0,0,0,0,0,0,0,0,0,0,0,0,0,0,0
5190,Matte 4,Glaze,Matte,,5,5,61.2457,10.643,10.8864,0,0,5.4431,5.4431,0,0,11.7819,0,0,0,0,0,0,0,0,0,0,0,0,0,0,0,0,0,0,0,0,0
5191,Mauve,Purple,,,5,5,61.9985,4.9432,9.8939,0,3.1877,1.4122,4.5999,0,0,7.7241,0,2.1811,2.5824,0,0,0,0,0,0,2.671,0,0.0826,0,0,0,0,0,1.502,0,1.8213,0
5192,Putz Base,Clear,,,5,5,62.671,12.7687,0,3.8962,4.0235,1.7787,5.8022,0,0.0186,14.7606,0,0,0,0,0.0133,0,0,0,0,0,0,0.0346,0,0,0,0,0,0.0346,0,0,0
5194,Rudy's Opal,Clear,,,5,10,68.2301,8.1267,0,0,5.7765,0,5.7765,0,0,10.7624,0,0,7.1044,0,0,0,0,0,0,0,0,0,0,0,0,0,0,0,0,0,0
5195,Rudy's Opal,Clear,Glossy,Translucent,5,10,68.2301,8.1267,0,0,5.7765,0,5.7765,0,0,10.7624,0,0,7.1044,0,0,0,0,0,0,0,0,0,0,0,0,0,0,0,0,0,0
5196,Shameless Nameless,Glaze,,,5,6,35.7122,2.5265,27.8383,0,0,0,0,0,0,23.6143,0,0,4.8644,0,0,0,0,0,0,0,0,0.2231,0,0,1.1652,0,0,4.056,0,0,0
5198,Slip Glaze Brown Translucent,Iron - Slip-Based,,Translucent,5,5,65.3937,9.1411,0,5.1088,2.1643,0.8223,2.9866,0,4.2836,6.6005,0,0,0,0,0,0,0,0,0,0,0,2.0785,0,0,0,0,0,0.319,0,4.0883,0
5199,Smooth Matte,Matte,Matte - Smooth,Opaque,5,5,46.7585,10.038,0,12.9196,2.8483,0.1034,2.9517,0,0.1058,0.0381,0,27.1415,0,0,0,0,0,0,0,0,0,0.0467,0,0,0,0,0,0,0,0,0
5200,Translucent,Clear,,Translucent,5,5,61.1771,10.1532,11.1026,0,0,5.5512,5.5512,0,0,12.016,0,0,0,0,0,0,0,0,0,0,0,0,0,0,0,0,0,0,0,0,0
5208,1234Shino analogue,Shino,,,6,6,59.9259,11.9791,5.4676,0,0.3409,2.8702,3.2112,0,0.1041,18.946,0,0,0,0,0.038,0,0,0,0,0,0,0.1429,0,0,0,0,0,0.1853,0,0,0
5209,AG 13 Base Glaze,Glaze,,,6,6,37.4579,7.4852,0,0,11.0408,3.7955,14.8363,0,5.6892,29.2295,0,0,0,0,3.3188,0,0,0,0,0,0,1.9321,0,0,0,0,0,0.0511,0,0,0
5210,AG 19,Ash,,,6,6,51.0871,6.0168,0,0,10.0757,4.2073,14.283,0,7.3903,13.6226,0,0,0,0,3.5313,0,0,0,0,0,0,3.5749,0,0,0,0,0,0.4941,0,0,0
5211,Andies Handful of Earth,Iron - Slip-Based,Glossy,,6,6,64.1609,5.5016,9.0705,0,1.4952,4.7028,6.198,0,1.3502,10.0167,0,0,0,0,0.0424,0,0,0,0.6747,0,0,2.4919,0,0,0,0,0,0.4931,0,0,0
5212,Binn's Revised,Iron,,Transparent,6,6,68.1566,6.89,6.144,0,4.6279,0.0612,4.6891,0,0.0706,4.151,0,0,7.7612,0,0,0,0,0,0,0,0,2.0176,0,0,0,0,0,0.12,0,0,0
5213,black,Black,,,6,6,60.592,8.9807,4.3203,0,1.5472,3.6387,5.186,0,5.5115,10.5394,0,0,0,0,0.0297,0,0,0,0,0,0,1.7428,2.9408,0,0,0,0,0.1567,0,0,0
5214,black,Black - Slip-Based,,,6,6,58.5519,9.4542,4.1832,0,2.3763,2.9281,5.3044,0,7.0104,10.3564,0,0,0,0,0.0524,0,0,0,0,0,0,1.7941,3.0434,0,0,0,0,0.2496,0,0,0
5216,Blue Opaque Gloss,Blue - Cobalt,,,6,6,61.3066,10.8047,0,0,5.1183,2.2676,7.3859,0,0,6.7959,0,0,13.4011,0,0,0,0,0,0,0,0,0,0.3057,0,0,0,0,0,0,0,0
5217,Chrome Tin Red RR,Red,Glossy,,6,6,60.6483,5.7704,5.9089,0,0.6663,2.8495,3.5158,0,1.3824,20.1085,0,0,0,0,0.0255,0,0,0.0708,0,0,0,0.0841,0,0,0,0,0,0.0575,0,0,2.4278
5218,Chrome Tin Red RR revised,Red,,,6,6,61.1167,5.5999,6.3253,0,0.384,3.3255,3.7095,0,0.0356,20.5385,0,0,0,0,0.0254,0,0,0.0719,0,0,0,0.0661,0,0,0,0,0,0.0661,0,0,2.445
5219,Clear 3,Clear,,,6,6,60.981,7.5647,9.5602,0,4.1776,1.4802,5.6579,0,0,12.9906,0,0,3.2231,0,0,0,0,0,0,0,0,0.0226,0,0,0,0,0,0,0,0,0
5220,Clear Grey Green,Iron - Slip-Based,,,6,6,65.8943,11.8292,0,5.8472,2.6654,4.7191,7.3845,0,2.8518,4.6166,0,0,0,0,0,0,0,0,0,0,0,1.3687,0,0,0,0,0,0.2076,0,0,0
5221,Colemanite Opaque,Glaze,,Opaque,5,6,60.3956,6.5693,9.9729,0,5.721,0.023,5.7439,0,2.3726,10.4586,0,0,4.4191,0,0,0,0,0,0,0,0,0.023,0,0,0,0,0,0.045,0,0,0
5222,Tenmoku,Iron - Tenmoku,,,6,6,62.9358,7.2722,0.8571,5.5658,2.0767,2.5524,4.629,0,3.176,10.9982,0,0,0,0,0.0016,0,0,0,0,0,0,4.4761,0,0,0,0,0,0.0882,0,0,0
5223,Dry Black Once Fire,Single-Fire,,,6,6,67.5193,11.4189,1.9372,0,1.8075,1.7063,3.5138,0,3.3637,8.2518,0,0,0,0,0,0,0,0,0,0,0,1.684,1.8399,0,0,0,0,0.4715,0,0,0
5224,GFK Clear,Clear,,,6,6,54.9254,6.1503,23.3472,0,0,0,0,0,0,15.577,0,0,0,0,0,0,0,0,0,0,0,0,0,0,0,0,0,0,0,0,0
5225,Gloss,Clear,Glossy,,6,6,69.6383,7.1019,0,0,1.0147,3.2846,4.2993,0,0.0516,2.615,7.1223,9.1587,0,0,0,0,0,0,0,0,0,0.0129,0,0,0,0,0,0,0,0,0
5227,Gronberg's Clear Gloss Glaze,Clear,Glossy,,6,6,63.7095,7.8425,10.5165,0,3.6765,1.3027,4.9792,0,0,8.2199,0,2.1621,2.5503,0,0,0,0,0,0,0,0,0.0199,0,0,0,0,0,0,0,0,0
5229,Harding Black E396Sr,Black,Glossy,,6,6,66.6613,6.1657,3.7952,0,2.435,3.0218,5.4568,0,0.9694,12.625,2.0401,0,2.0372,0,0.0069,0,0,0,0,0,0,0.0968,0,0,0,0,0,0.1457,0,0,0
5230,Harding Black E396X,Black,Glossy,,6,6,66.7021,6.1703,3.797,0,2.4366,3.0216,5.4582,0,0.9699,12.6343,0,1.9832,2.0353,0,0.0069,0,0,0,0,0,0,0.0968,0,0,0,0,0,0.1458,0,0,0
5231,Ivory Matte,Glaze,Matte,,5,6,58.7189,9.3364,0,0,6.2947,0,6.2947,0,11.1599,7.7161,0,0,0,6.774,0,0,0,0,0,0,0,0,0,0,0,0,0,0,0,0,0
5232,Jokon Ash Glaze,Ash,Matte,,6,6,18.0057,0.7682,0,0,12.7722,6.0019,18.7741,0,8.9791,20.2628,0,22.5926,0,0,5.2337,0,0,0,0,0,0,2.977,0,0,2.4068,0,0,0,0,0,0
5233,LBC Turquoise Green Glaze,Green - Copper,,,6,6,38.0781,7.8634,0,2.1661,10.83,3.6762,14.5063,0,5.5117,22.716,0,0.8047,0,0,3.2155,0,0,0,0,0,0,1.8772,0,0,3.2055,0,0,0.0555,0,0,0
5234,Mouse Black Once Fire,Single-Fire,,,6,6,66.8867,9.3467,0,0,2.1945,1.3227,3.5173,0,4.0135,12.2463,0,0,0,0,0,0,0,0,0,0,0,1.9454,1.7457,0,0,0,0,0.2983,0,0,0
5235,One Fire Yellow Brown Matte,Single-Fire,Matte,,6,6,69.1083,10.3045,0,0,2.4397,0.927,3.3667,0,4.8288,7.4406,0,0,0,0,0,0,0,0,0,0,0,4.5914,0,0,0,0,0,0.3596,0,0,0
5237,Penicillin Blue Glaze,Blue,,,6,6,42.0186,12.4826,0,7.0803,1.9541,0.9082,2.8623,0,1.373,3.0663,0,23.1562,0,0,0.8037,0,0,0,0,0,0,0.5148,0,0,6.5761,0,0,0.0664,0,0,0
5240,Peterson's Transparent Glaze,Clear,,Transparent,6,6,59.3396,7.7608,5.4945,0,0.0609,7.7806,7.8415,0,1.2392,10.8268,0,7.4339,0,0,0.01,0,0,0,0,0,0,0.0358,0,0,0,0,0,0.0179,0,0,0
5241,Pink Base,Glaze,Glossy,,6,6,61.0854,5.8972,5.8094,0,0.6753,2.8629,3.5382,0,1.361,19.6469,0,0,0,0,0.0258,0,0,0.072,0,0,0,0.0846,0,0,0,0,0,0.0583,0,0,2.4211
5242,Reynolds Gold Metallic Glaze,Specialty - Metallic,,,6,6,51.1166,6.7844,0,0,1.7669,0.2621,2.029,0,1.5782,0.2002,0,0,0,0,0.0611,0,0,0,0,29.3431,0,1.7602,2.5049,0,4.0443,0,0,0.578,0,0,0
5243,Reynolds Green Metal Patina Glaze,Green - Copper,,,6,6,38.7805,2.0471,4.1701,38.3293,0.1516,2.1381,2.2897,0,0,5.2922,0,0,0,0,0,0,0,0,0,0,0,0,0,0,1.4228,0,0,0,0,7.6682,0
5244,Ron Roy Red/Burgundy,Red,Glossy,,6,6,60.7025,5.9794,5.8942,0,0.6351,2.833,3.4681,0,1.3584,20.0309,0,0,0,0,0.0108,0,0,0.072,0,0,0,0.0456,0,0,0,0,0,0.0192,0,0,2.419
5245,Rosenrot,Red,Glossy,,6,6,65.9964,4.8785,3.4215,0,0.5291,3.3495,3.8787,0,0.0433,18.3023,0.9332,0,0,0,0.0126,0,0,0.1813,0,0,0,0.0392,0,0,0,0,0,0.0328,0,0,2.2802
5246,Satin Base (for pink),Red - Pink,Glossy - Semi,,6,6,69.081,3.9277,4.8308,0,1.4777,5.804,7.2817,0,0.0171,14.6836,0,0,0.1738,0,0,0,0,0,0,0,0,0.0043,0,0,0,0,0,0,0,0,0
5247,Satin Matte 2,Matte,Satin - Matte,,6,6,65.3042,12.778,0,0,2.0008,2.3313,4.332,0,8.0935,9.3566,0,0,0,0,0,0,0,0,0,0,0,0.0531,0,0,0,0,0,0.0826,0,0,0
5248,Satin Matte Light Brown,Iron,Satin - Matte,,6,6,52.1036,13.6174,0,0,1.6472,5.3324,6.9796,0,0.0838,13.9159,0,0,11.0495,0,0,0,0,0,0,0,0,2.2502,0,0,0,0,0,0,0,0,0
5249,Semi-Matte,Clear,Matte - Semi,,6,6,73.6056,9.0078,0,0,4.5414,2.012,6.5534,0,0,3.782,0,1.803,5.2483,0,0,0,0,0,0,0,0,0,0,0,0,0,0,0,0,0,0
5250,Semi-Opaque Gloss,Clear,Glossy,Semi-opaque,6,6,70.313,7.9423,0,0,1.6582,3.4898,5.148,0,1.2527,6.0382,0,2.927,6.2127,0,0,0,0,0,0,0,0,0.0576,0,0,0,0,0,0.1085,0,0,0
5251,Translucent Shino,Shino,,Translucent,6,6,65.7559,15.7648,1.3376,4.0939,1.9681,8.4949,10.463,0,0.5504,1.7443,0,0,0,0,0.0024,0,0,0,0,0,0,0.1268,0,0,0,0,0,0.1609,0,0,0
5252,Smooth Matte,Matte,Matte - Smooth,,6,6,59.4251,10.6272,0,0,0.9628,3.1168,4.0797,0,0.049,13.5964,0,10.6028,1.6075,0,0,0,0,0,0,0,0,0.0122,0,0,0,0,0,0,0,0,0
5253,Smooth Matte 3,Matte,Matte - Smooth,,6,6,68.7525,8.9214,0,0,0.7418,2.4015,3.1433,0,0.0378,9.5149,0,7.4485,2.1721,0,0,0,0,0,0,0,0,0.0094,0,0,0,0,0,0,0,0,0
5254,T.Z. Dry Base,Clear,,,6,6,60.0741,10.1602,0,0,1.3838,4.0276,5.4114,0,0.1968,17.4398,0,0,2.6045,0,0,0,0,0,0,0,0,0.1326,0,0,0,0,0,0.23,0,0,3.7508
5256,Textured Base,Specialty,,,6,6,48.3415,7.909,9.0148,0,1.056,3.5822,4.6383,0,0.1319,19.6194,0,3.911,0,0,0,0,0,0,0,0,0,0.0366,0,0,0,0,0,0.136,0,6.2616,0
5257,Textured Troy Base,Specialty,,,6,6,47.8222,7.0882,11.1113,0,1.1885,3.6602,4.8488,0,0.1129,20.8485,0,3.8564,0,0,0,0,0,0,0,0,0,0.0628,0,0,0,0,0,0.0953,0,4.1536,0
5258,Tyler Textured Amber,Iron - Amber,,,6,6,64.1907,10.1452,5.3778,0,2.3633,1.9265,4.2897,0,3.9833,9.7894,0,0,0,0,0,0,0,0,0,0,0,1.9285,0,0,0,0,0,0.2953,0,0,0
5261,Wild Rose Kaki,"Iron - Kaki, Tomato Red",,,6,6,52.3498,14.2003,0,9.9297,2.1287,6.7603,8.889,0,0.1372,7.822,0,0,0,0,2.1972,0,0,0,0,0,0,4.4171,0,0,0,0,0,0.0578,0,0,0
5262,Wollastonite Base,Clear,,,6,6,59.7449,7.436,2.4774,0,0.7718,0.3491,1.1209,0,1.2916,26.9052,0,0,0,0,0,0,0,0,0,0,0,0.6839,0,0,0,0,0,0.34,0,0,0
5263,Yellow Bright Matte,Yellow,Matte - Smooth,,6,6,67.59,7.1482,9.1746,0,1.6105,2.8986,4.5091,0,1.7204,8.9067,0,0,0,0,0,0,0,0,0,0,0,0.8257,0,0,0,0,0,0.1252,0,0,0
5264,Yellow Grey Matte,Yellow,Matte,,6,6,61.8064,4.2834,15.6984,0,1.0142,0.5003,1.5144,0,2.0072,13.5667,0,0,0,0,0,0,0,0,0,0,0,0.974,0,0,0,0,0,0.1495,0,0,0
5265,Yrex Textured Base,Iron - Slip-Based,,,6,6,47.3096,8.6628,0,0,1.2613,0.5239,1.7852,0,2.308,35.9728,0,0,0,0,2.4294,0,0,0,0,0,0,1.1656,0,0,0,0,0,0.3666,0,0,0
5266,Z-3 Modified Alk Earths,Clear,,,6,6,41.0202,8.3317,6.235,7.1237,0.1092,1.0722,1.1814,0,1.4371,23.1151,0,0,0,0,0.0114,0,0,0,0,0,0,0.0673,0,0,0,0,0,7.5415,0,3.9356,0
5267,Zakin Textured Base,Specialty,,,6,6,47.9673,7.4945,11.8559,0,1.4277,4.5219,5.9496,0,4.9181,12.3504,0,4.9378,0,0,0,0,0,0,0,0,0,0.0436,0,0,0,0,0,0.0508,0,4.4319,0
5268,Zinc Glaze,Clear,,,6,6,51.6831,8.8562,0,0,1.3417,4.0272,5.3689,0,0.1567,13.2394,0,0,20.4373,0,0,0,0,0,0,0,0,0.0975,0,0,0,0,0,0.1609,0,0,0
5269,GWashingtonLewis Yellow,Yellow - Iron,Matte,,6,6,63.6626,8.5809,0,0,2.3492,3.1798,5.529,0,5.182,6.0233,9.5146,0,0,0,0,0,0,0,0,0,0,1.4177,0,0,0,0,0,0.09,0,0,0
5270,Black,Black,,,7,7,61.3955,11.7519,0,6.8412,1.1826,3.8284,5.011,0,0.0602,7.1544,0,0,0,0,0,0,0,0,0,0,0,7.7858,0,0,0,0,0,0,0,0,0
5276,Bob's S-2 Glaze,Glaze,,,7,8,62.5604,5.0121,6.5424,0,0.5001,2.3937,2.8938,0,12.3833,10.4344,0,0,0,0,0.0269,0,0,0,0,0,0,0.0865,0,0,0,0,0,0.0601,0,0,0
5278,Bright Opaque,"White, Off-White",Glossy,Opaque,7,7,68.3336,6.4631,0,0,1.1067,3.5827,4.6895,0,1.2527,10.3746,2.5234,5.1095,1.2394,0,0,0,0,0,0,0,0,0.0141,0,0,0,0,0,0,0,0,0
5279,Iron Buckwheat Glaze,Iron,,,7,7,60.2356,11.1709,0,0,1.941,6.2832,8.2242,0,3.7629,12.4219,0,1.0064,0,0,0,0,0,0,0,0,0,3.1781,0,0,0,0,0,0,0,0,0
5280,Nickle Buckwheat Glaze,Yellow - Nickel,,,7,7,64.8426,7.5773,0,0,3.5666,1.5801,5.1467,0,5.6434,11.8504,0,0.9865,0,0,0,0,0,0,0,0,0,3.0871,0,0.8661,0,0,0,0,0,0,0
5281,Turquoise Gloss,Turquoise,Glossy,,7,7,48.4332,10.9552,0,6.5364,2.3417,7.5804,9.922,0,0.1192,0.5979,0,21.8543,0,0,0,0,0,0,0,0,0,0.0298,0,0,1.5521,0,0,0,0,0,0
5282,Yeh's Iron Red Glaze,"Iron - Kaki, Tomato Red",,,7,8,61.2723,5.7139,0,0,3.6846,1.6324,5.317,0,6.3352,13.9864,0,0,0,0,2.1743,0,0,0,0,0,0,5.2009,0,0,0,0,0,0,0,0,0
5283,Yeh's Matt Iron Red Glaze,"Iron - Kaki, Tomato Red",,,7,7,56.6122,10.8911,0,0.444,0.4631,1.499,1.9621,0,2.5187,19.6981,0,0.9604,0,0,1.1325,0,0,0,0,0,0,5.2714,0,0,0.5096,0,0,0,0,0,0
5284,Ash Brown Matte,Ash,Matte,,5,8,44.3738,3.7931,0,10.2455,8.6403,3.7229,12.3631,0,6.2407,12.7495,0,0,0,0,3.2463,0,0,0,1.6685,0,0,5.023,0,0,0,0,0,0.2964,0,0,0
5285,Bright Matte,Matte,Matte,,5,8,51.7152,4.9799,0,0,0,6.994,6.994,0,0,4.6342,0,0,3.7091,0,0,27.9677,0,0,0,0,0,0,0,0,0,0,0,0,0,0,0
5287,Bright Translucent Olive Brown,Iron - Slip-Based,,,5,8,68.1475,9.2427,0,0,2.1883,0.8315,3.0198,0,4.3312,12.8346,0,0,0,0,0,0,0,0,0,0,0,2.1016,0,0,0,0,0,0.3226,0,0,0
5288,CM Bone Ash White Glaze,"White, Off-White",,,8,8,63.5763,7.6289,0,0,2.9771,1.3206,4.2977,0,0.1163,22.2651,0,0,0,0,1.8589,0,0,0,0,0,0,0.0808,0,0,0,0,0,0.176,0,0,0
5289,Copper Purple Glaze,Red - Copper,,,8,9,61.8958,7.1705,0,0,1.2698,4.1105,5.3803,0,4.175,9.6793,0,2.6328,1.9201,0,0.3105,0,0,0,0,0,0,0.08,0,0,0.6297,0,0,5.0892,0,0,1.0369
5290,Deb's Transparent,Clear,Glossy,Transparent,8,9,61.7131,10.6194,4.1355,0,1.4396,2.3013,3.7409,0,4.5855,14.7526,0,0,0,0,0.0075,0,0,0,0,0,0,0.105,0,0,0,0,0,0.3404,0,0,0
5291,Ellen's Halloween,Glaze,,,6,8,56.5787,10.4328,0,0,4.5934,2.0313,6.6247,0,0.0242,17.5072,0,6.3501,0,0,0.0129,0,0,0,0,0,0,0.6698,0,0,0,0,0,1.7996,0,0,0
5292,Finland Blue,Blue,,,8,10,63.7634,9.5198,0,0,6.1389,2.7197,8.8586,0,0,0.2986,0,14.1355,0,0,0,0,0,0,0,0,0,0,0,0,3.4241,0,0,0,0,0,0
5293,Foster's Glaze #8,Clear,Satin,,8,10,63.1162,9.0587,0,0,5.5701,0.9103,6.4805,0,7.0262,13.9073,0,0,0,0,0,0,0,0,0,0,0,0.4112,0,0,0,0,0,0,0,0,0
5294,Honey Gold Glaze,Iron - Amber,,,8,10,67.8828,6.3498,0.9736,0,2.8746,1.5006,4.3752,0,0.333,11.6713,0,1.8926,0,0,0.0018,0,0,0,0,2.4069,0,4.0193,0,0,0,0,0,0.0936,0,0,0
5295,Landshark Blue (Black),Blue - Cobalt,,,8,10,68.1933,10.778,0,0,2.5106,2.047,4.5576,0,4.2315,6.5878,0,0,0,0,0,0,0,0,0,0,0,2.0486,3.2894,0,0,0,0,0.3137,0,0,0
5296,Lepidolite Wollastonite,Clear,,,5,8,74.8856,8.8098,0,2.7529,2.125,0,2.125,0,0,11.4267,0,0,0,0,0,0,0,0,0,0,0,0,0,0,0,0,0,0,0,0,0
5297,Magnesium Matt Glaze 4,Matte - Magnesium Matte,Matte,,8,10,70.261,7.2418,0,0,0.9828,3.1814,4.1642,0,8.0015,10.3189,0,0,0,0,0,0,0,0,0,0,0,0.0125,0,0,0,0,0,0,0,0,0
5298,Magnesium Matte Glaze 1,Matte - Magnesium Matte,Matte,,8,10,73.4518,7.0381,0,0,0,0,0,0,10.583,8.9271,0,0,0,0,0,0,0,0,0,0,0,0,0,0,0,0,0,0,0,0,0
5299,Matte 5,Matte,Matte,,5,8,64.031,10.5818,0,0,2.1567,0.8195,2.9762,0,4.2687,6.5775,0,0,9.1756,0,0,0,0,0,0,0,0,2.0713,0,0,0,0,0,0.3179,0,0,0
5300,N.S. Glaze,"White, Off-White",,,8,9,58.3534,13.199,0,0,2.8213,9.133,11.9543,0,5.686,6.2628,0,0,0,0,0,0,0,0,0,0,0,0.0359,0,0,0,0,0,0,0,0,4.5087
5301,Nuka Ash Glaze,Ash,,,8,10,72.5422,11.4197,0,0,7.0601,4.0699,11.13,0,0.893,2.3279,0,0,0,0,0.5109,0,0,0,0,0,0,0.2947,0,0,0,0,0,0,0,0,0.8816
5302,Olive Matte,Iron - Slip-Based,Matte,,5,8,64.9225,9.6058,0,0,2.3405,0.802,3.1424,0,4.2394,10.2621,0,0,5.1483,0,0.0128,0,0,0,0,0,0,2.2629,0,0,0,0,0,0.4039,0,0,0
5304,Richard's Transparent,Clear,Glossy,Transparent,8,8,61.4575,10.491,4.1549,0,1.4398,2.8006,4.2405,0,4.542,15.0281,0,0,0,0,0.013,0,0,0,0,0,0,0.0454,0,0,0,0,0,0.0276,0,0,0
5305,Rutile Rabbit's Fur Glaze,"Iron - Tessha, Hare's Fur",,,8,9,54.8561,11.7737,0,0,3.9638,1.7685,5.7324,0,0.0427,13.2814,0,0,4.721,0,0,0,0,0,0,0,0,2.3318,0,0,0,0,0,7.2609,0,0,0
5306,Semi-Gloss,Clear,Glossy - Semi,Translucent,7,8,64.6371,8.8256,0,0,0.9661,2.9947,3.9608,0,0.0785,8.9814,0,0,13.3648,0,0.0226,0,0,0,0,0,0,0.0704,0,0,0,0,0,0.0587,0,0,0
5307,Simon's Tesha Glaze,"Iron - Tessha, Hare's Fur",,,8,10,70.4068,7.9501,0,0,3.3889,0.1234,3.5123,0,0.1424,12.9529,0,0,0,0,0,0,0,0,0,0,0,4.7935,0,0,0,0,0,0.242,0,0,0
5308,Smooth Translucent,Clear,Satin,Translucent,5,8,61.3393,7.0572,0,0,1.5085,4.8832,6.3917,0,0.0768,6.1431,0,0,18.9726,0,0,0,0,0,0,0,0,0.0192,0,0,0,0,0,0,0,0,0
5309,Stoney Matte,Matte,Matte,,5,8,57.958,14.1487,0,0,1.516,4.9076,6.4237,0,8.2775,13.1728,0,0,0,0,0,0,0,0,0,0,0,0.0193,0,0,0,0,0,0,0,0,0
5310,Vitarelli's Runny Ash Glaze,Ash,,,8,10,43.9242,6.1492,0,0,7.5,3.7727,11.2727,0,12.9677,21.6531,0,0,0,0,2.4447,0,0,0,0,0,0,1.5597,0,0,0,0,0,0.0286,0,0,0
5311,Yeh's Celadon Glaze,Iron - Celadon,,,8,9,64.9235,8.6901,0,0,5.6038,2.4827,8.0865,0,5.0355,9.1873,0,0.9687,2.3498,0,0,0,0,0,0,0,0,0.7585,0,0,0,0,0,0,0,0,0
5312,Yeh's Copper Red Glaze,Red - Copper,,,8,9,65.2147,7.555,0,0,1.3379,4.3309,5.6688,0,4.3988,10.1983,0,2.774,2.023,0,0.3271,0,0,0,0,0,0,0.0843,0,0,0.6635,0,0,0,0,0,1.0925
5313,D Perkins Artificial Red,Red - Copper,,,8,10,67.9272,8.0388,0,0,1.4412,4.6255,6.0667,0,2.3734,10.252,0,0,4.672,0,0.0068,0,0,0,0,0,0,0.0358,0,0,0.335,0,0,0.0177,0,0,0.2747
5314,A-5 Copper Red,Red - Copper,,,9,9,69.0207,5.6864,2.4458,0,3.3847,1.8977,5.2824,0,4.0053,7.7196,0,1.6109,1.5595,0,0.0045,0,0,0,0,0,0,0.2329,0.092,0,1.0686,0,0,0.008,0,0,1.2633
5315,Alberto's Majolica,Majolica,,,9,9,57.1146,7.7764,16.168,0.7223,3.2109,1.2117,4.4227,0,2.7648,10.8875,0,0,0,0,0.0144,0,0,0,0,0,0,0.0917,0,0,0,0,0,0.0375,0,0,0
5316,Alfred Spodumene Matt,Matte,Matte,,9,9,46.9815,12.3457,0,3.3674,2.1298,0.9353,3.0651,0,7.5502,26.5116,0,0,0,0,0.0288,0,0,0,0,0,0,0.0748,0,0,0,0,0,0.0748,0,0,0
5317,Altered Green Matte,Green - Copper,Matte,,9,9,62.4833,10.4541,0,0,4.9938,2.2904,7.2842,0,0.1416,8.5332,0.4803,0,10.1532,0,0,0,0,0,0,0,0,0.0962,0,0,0.2391,0,0,0.1349,0,0,0
5318,Apple Green Celadon,Iron - Celadon,Glossy,,9,10,67.0691,9.6114,0,0,10.7839,0.2597,11.0436,0,2.7539,8.2899,0,0,0,0,0.8056,0,0,0,0.2565,0,0,0.1701,0,0,0,0,0,0,0,0,0
5319,Barnes 1,Matte,Matte,,9,9,53.3374,12.2094,0,0,3.8563,1.7681,5.6244,0,6.0944,18.5906,0,0,0,0,1.6725,0,0,0,0,0,0,0.1127,0,0,0,0,0,0.0785,0,0,2.2801
5320,Barnes 1.2,Glaze,Matte,,9,9,53.4216,11.932,0,0,3.9491,1.8067,5.7559,0,6.0962,18.7229,0,0,0,0,1.6793,0,0,0,0,0,0,0.1058,0,0,0,0,0,0.0731,0,0,2.2131
5321,BBB,Clear,,,9,9,71.399,8.673,0,0,3.6439,1.61,5.2539,0,0.0215,12.5746,0,0,1.9829,0,0.0154,0,0,0,0,0,0,0.0399,0,0,0,0,0,0.0399,0,0,0
5323,Brooke Base II (crystalline),Crystalline,,,9,9,56.3093,1.9425,1.366,0,1.2031,8.0206,9.2237,0,0,3.3086,0,0,20.2001,0,0,0,0,0,0,0,0,0,0,0,1.0642,0,0,6.5856,0,0,0
5324,Brown Celadon,Iron - Celadon,Glossy,,9,10,60.4495,12.255,0,0,3.8075,0,3.8075,0,0,19.8471,0,0,2.4152,0,0,0,0,0,0,0,0,1.2258,0,0,0,0,0,0,0,0,0
5325,C-1 Copper Red,Red - Copper,,,9,9,69.776,6.6965,2.3919,0,4.1149,3.2986,7.4134,0,0.0674,10.2757,0,0,2.5942,0,0,0,0,0,0,0,0,0.0298,0,0,0.3087,0,0,0,0,0,0.4463
5326,C-2 Copper Red,Red - Copper,,,9,9,69.6353,6.683,2.3871,0,4.1065,3.2919,7.3985,0,0.0673,10.2549,0,0,2.5889,0,0,0,0,0,0,0,0,0.2314,0,0,0.3081,0,0,0,0,0,0.4454
5327,C-4 Copper Red,Red - Copper,,,9,9,69.4266,6.663,2.38,0,4.0942,3.2821,7.3763,0,0.0671,10.2242,0,0,2.5812,0,0,0,0,0,0,0,0,0.5304,0,0,0.3072,0,0,0,0,0,0.4441
5328,C-5 Copper Red,Red - Copper,,,9,9,69.7765,6.6954,2.3931,0,4.1146,3.2989,7.4135,0,0.0672,10.2726,0,0,2.5947,0,0,0,0,0,0,0,0,0.0297,0,0,0.3077,0,0,0,0,0,0.4495
5329,Caramel Glaze,Glaze,,,9,10,66.4739,6.2612,3.0301,0,3.1222,1.8582,4.9804,0,10.9938,5.6025,0,0,0,0,0.0055,0,0,0,0,1.3114,0.6486,0.0343,0,0,0,0,0,0.6584,0,0,0
5330,Carleton Cream Glaze,"White, Off-White",,,9,9,55.3473,10.8335,0,0,3.1131,1.4349,4.548,0,14.3454,14.4336,0,0,0,0,0,0,0,0,0,0,0,0.1662,0,0,0,0,0,0.326,0,0,0
5331,Chrome Tin Red,Red,Glossy,,9,9,63.3316,6.2584,4.8866,0,0.6693,2.0796,2.7489,0,0.098,19.7847,0.0021,0,0,0,0.0164,0,0,0.0747,0,0,0,0.0529,0,0,0,0,0,0.0426,0,0,2.7032
5332,Cindy's Orange Crawler Glaze,Specialty - Crawling,,,9,11,69.8397,16.5523,0,4.5838,1.9686,6.0362,8.0049,0,0.1943,0.5431,0,0,0,0,0,0,0,0,0,0,0,0.1107,0,0,0,0,0,0.1713,0,0,0
5333,Copper Blood Red,Red - Copper,,,9,10,65.1861,9.4221,5.7527,0,9.4193,0,9.4193,0,0,9.048,0,0,0,0,0,0,0,0,0,0,0,0,0,0,0.6439,0,0,0,0,0,0.5279
5334,Copper Blue Matt Glaze 1,Blue,Matte,,9,9,61.0527,10.3628,0,0.0345,6.6408,3.1023,9.7431,0,0.4837,0.2516,0,13.9728,0,0,0,0,0,0,0,0,0,0.0393,0,0,4.0596,0,0,0,0,0,0
5335,Copper Blue Matt Glaze 2,Blue,Matte,,9,9,62.0797,11.5907,0,0,6.5554,2.9052,9.4605,0,0.0209,0.154,0,12.5876,0,0,0.0076,0,0,0,0,0,0,0.0565,0,0,4.0228,0,0,0.0197,0,0,0
5336,Crystalline Hopper Base,Crystalline,,,9,9,62.69,1.9037,1.3387,0,1.179,7.8603,9.0394,0,0,3.2424,0,0,19.7961,0,0,0,0,0,0,0,0,0,0.1626,0,1.8271,0,0,0,0,0,0
5337,D-1 Copper Red,Red - Copper,,,9,9,74.3738,6.7699,0,0,2.7306,1.206,3.9366,0,0.018,14.2106,0,0,0,0,0.0129,0,0,0,0,0,0,0.0335,0,0,0.1439,0,0,0.0335,0,0,0.4673
5338,David's Khaki Gloss Glaze,"Iron - Kaki, Tomato Red",Glossy,,9,10,66.0171,7.3119,0,0,5.8001,0.0046,5.8047,0,3.3062,11.324,0,0,0,0,1.974,0,0,0,0,0,0,4.2422,0,0,0,0,0,0.0199,0,0,0
5339,David's Transparent Gloss Glaze,Clear,Glossy,Transparent,9,10,70.4634,7.8409,0,0,4.37,0.0162,4.3862,0,0.0754,14.5153,0,0,2.6707,0,0,0,0,0,0,0,0,0.0445,0,0,0,0,0,0.0037,0,0,0
5340,David's Yellow Range Matte Glaze,Yellow,Matte,,9,10,54.0961,9.4291,0,3.5973,1.0711,2.9257,3.9968,0,0.2059,13.555,0,13.3828,0,0,0,0,0,0,0,0,0,1.4613,0,0,0,0,0,0.2756,0,0,0
5341,Dull Black Glaze,Black - Slip-Based,Matte - Semi,,9,9,68.8656,11.5527,0,0,2.302,0.8746,3.1766,0,4.5561,7.0204,0,0,0,0,0,0,0,0,0,0,0,2.2108,2.2785,0,0,0,0,0.3393,0,0,0
5342,Eggshell rutile,"White, Off-White",Matte,,9,9,58.1229,14.1241,0,0,5.166,1.8268,6.9928,0,7.2932,9.5994,0,0,0,0,0.0339,0,0,0,0,0,0,0.3049,0,0,0,0,0,3.5287,0,0,0
5343,Fairbanks' Black Matte,Black,Matte,,9,9,50.3615,9.1855,0,0,4.3823,1.4909,5.8733,0,2.7954,19.2642,0,0,0,0,1.9302,0,0,4.205,0,1.275,0,3.378,1.6143,0,0,0,0,0.1177,0,0,0
5344,Fairbanks' Stony Matt Glaze,Matte,Matte,,9,9,51.9759,12.7079,0,0,4.5277,1.6325,6.1602,0,6.1578,18.7768,0,0,0,0,1.7019,0,0,0,0,0,0,0.1195,0,0,0,0,0,0.0799,0,0,2.3201
5345,Fairbanks' Temmoku Glaze,Iron - Tenmoku,Glossy,,9,9,73.1954,8.8049,0,0,1.9931,4.354,6.3471,0,0.0486,7.7128,0,0,0,0,0,0,0,0,0,0,0,3.8913,0,0,0,0,0,0,0,0,0
5346,Fairbanks' Yellow Matte Glaze,Yellow - Iron,Matte,,9,9,56.806,14.0616,0,0,4.9582,1.753,6.7112,0,6.3002,14.0524,0,0,0,0,0.0351,0,0,0,0,0,0,1.9421,0,0,0,0,0,0.0913,0,0,0
5347,Foster's Glaze #6,Glaze,Satin,,9,10,69.0192,10.2221,0,0,4.9225,0.1433,5.0658,0,0.1654,15.103,0,0,0,0,0,0,0,0,0,0,0,0.1433,0,0,0,0,0,0.2812,0,0,0
5348,Foster's Glaze #7,Clear,Satin - Matte,,9,10,64.9765,10.8915,0,0,4.8473,0.1635,5.0108,0,0.1887,18.4484,0,0,0,0,0,0,0,0,0,0,0,0.1635,0,0,0,0,0,0.3207,0,0,0
5349,Frosty Matte Glaze,Matte,Matte,,9,9,58.8009,9.637,2.7358,0,5.5944,2.5537,8.1481,0,5.2034,1.1543,0,8.8617,5.3789,0,0.008,0,0,0,0,0,0,0.051,0,0,0,0,0,0.0209,0,0,0
5350,Green Celadon,Iron - Celadon,Glossy,,9,10,60.5604,10.636,0,0,4.0825,0.0379,4.1204,0,0.0388,23.5766,0,0,0,0,0,0,0,0,0,0,0,1.0679,0,0,0,0,0,0,0,0,0
5351,Grotell Clear,Clear,,,9,9,65.3109,11.1306,0,0,3.8237,2.1851,6.0088,0,0.175,14.4661,0,0,2.5405,0,0,0,0,0,0,0,0,0.1266,0,0,0,0,0,0.2415,0,0,0
5352,Hamada Green/Brown Matt,Green - Copper,Satin,,9,9,59.8891,10.7122,0,0,6.0037,2.1539,8.1576,0,0.0657,8.0436,0,0.4673,8.8075,0,0,0,0,0,0,0,0,1.5446,0,0,0.1897,0,0,2.1227,0,0,0
5353,Illinois Iron Red,"Iron - Kaki, Tomato Red",,,9,10,66.5968,9.498,0,0,2.3945,1.5847,3.9793,0,3.1041,12.8231,0,0,0,0,0,0,0,0,0,0,0,3.7369,0,0,0,0,0,0.2618,0,0,0
5354,Iron Spot Black,Iron - Oil Spot,,,9,10,73.7622,9.6288,0,0,9.626,0,9.626,0,0,4.1206,0,0,0,0,0,0,0,0,0,0,0,2.8624,0,0,0,0,0,0,0,0,0
5355,Jeff's Red Glaze,Red - Copper,,,9,11,67.0484,5.3539,2.3551,0,3.2738,1.8964,5.1703,0,3.9278,11.5349,0,1.5494,1.4827,0,0.0043,0,0,0,0,0,0,0.0467,0,0,0.2896,0,0,0.0077,0,0,1.2291
5356,Jim's Altered Red,Red - Copper,,,9,9,67.2949,5.6104,4.6271,0,3.3495,1.4839,4.8334,0,3.4469,8.598,0,1.6078,1.5565,0,0,0,0,0,0,0,0,0,0.0918,0,1.0724,0,0,0,0,0,1.2608
5357,Johnston's 446,Glaze,,,9,9,55.0658,8.7909,10.3347,0,3.187,3.1166,6.3037,0,5.6057,13.5297,0,0,0,0,0.0248,0,0,0,0,0,0,0.1546,0,0,0,0,0,0.1902,0,0,0
5358,Johnston's ABT Glaze,Glaze,Matte,,9,10,62.3103,13.7778,0,0,3.959,1.7429,5.7019,0,0.0543,17.9152,0,0,0,0,0.0388,0,0,0,0,0,0,0.1009,0,0,0,0,0,0.1009,0,0,0
5359,Johnston's Nuka Glaze,Ash - Nuka,,,9,10,72.8531,11.3891,0,0,7.1117,4.0964,11.2081,0,0.9064,2.3516,0,0,0,0,0.5198,0,0,0,0,0,0,0.3123,0,0,0,0,0,0.0159,0,0,0.4438
5360,Johnston's Porcelain Glaze,Clear,,,9,10,69.549,10.2861,0,0,2.3443,1.0289,3.3732,0,8.6439,7.9383,0,0,0,0,0.0338,0,0,0,0,0,0,0.0878,0,0,0,0,0,0.0878,0,0,0
5364,Julie's Green Glaze,Green - Copper,,,9,9,71.1368,7.3438,0,0,2.4355,1.081,3.5165,0,0.1378,14.0617,0,0,0,0,0,0,0,0,0,0,0,0.1171,0,0,3.0871,0,0,0.5991,0,0,0
5366,Kelso's Hameda's Matt,Matte,Matte,,9,9,63.6139,10.4042,0,0,5.3429,2.3867,7.7296,0,0.0677,8.4615,0,0.4799,9.0696,0,0,0,0,0,0,0,0,0.0586,0,0,0,0,0,0.115,0,0,0
5367,Lafferty's Red,"Iron - Kaki, Tomato Red",,,9,9,56.4092,12.921,0,0,4.5644,1.7106,6.275,0,2.4194,17.1802,0,0,0,0,0.8325,0,0,0,0,0,0,3.8842,0,0,0,0,0,0.0786,0,0,0
5368,Leaches Clear,Clear,Glossy,,9,9,74.8291,6.8107,0,0,2.7473,1.2134,3.9608,0,0.0181,14.3009,0,0,0,0,0.013,0,0,0,0,0,0,0.0337,0,0,0,0,0,0.0337,0,0,0
5369,Lorio's Ash Glaze,Ash,Matte - Semi,,9,10,48.1844,10.0786,0,0,3.5674,1.5658,5.1332,0,3.9741,29.247,0,0,0,0,0.9967,0,0,0,0,0,0,2.1591,0,0,0,0,0,0.2268,0,0,0
5370,Main Woo Blue Celadon,Iron - Celadon - Blue,Glossy,,9,9,70.0107,4.8966,0,0,2.6592,1.0081,3.6672,0,2.6307,13.4237,0,4.8603,0,0,0.0041,0,0,0,0,0,0,0.496,0,0,0,0,0,0.0105,0,0,0
5371,Maria's Satin Matt,Matte,Satin - Matte,,9,9,58.1133,7.868,7.5149,0,4.0753,1.8033,5.8786,0,12.4339,8.1426,0,0,0,0,0.0079,0,0,0,0,0,0,0.0204,0,0,0,0,0,0.0204,0,0,0
5372,Mason Red Glaze,"Iron - Kaki, Tomato Red",Glossy,,9,10,58.3486,8.6415,0,0,4.8316,2.1127,6.9444,0,3.6059,15.7624,0,0,0,0,3.4894,0,0,0,0,0,0,3.1497,0,0,0,0,0,0.058,0,0,0
5373,Matt Rust Yellow,Yellow,,,9,10,49.9071,13.6192,0,0,3.528,0,3.528,0,13.4412,16.7309,0,0,0,0,0,0,0,0,0,0,0,0.1114,0,0,0.6359,0,0,2.0263,0,0,0
5374,Mauve Glaze,Glaze,,,9,9,59.692,10.4147,0,0,1.8432,5.7306,7.5738,0,3.6476,7.9719,0,8.1035,0,0,0,0,0,0,0,2.3988,0,0.0775,0,0,0,0,0,0.1202,0,0,0
5375,Montevallo Oatmeal Glaze,"White, Off-White",,,9,10,54.2487,13.2757,1.4004,2.7303,3.0237,1.5497,4.5735,0,10.2366,11.5198,0,0,0,0,0.0026,0,0,0,0,0,0,0.0233,0,0,0,0,0,0.0046,0,1.9847,0
5376,Mottled Yellow Glaze,Yellow,,,9,9,51.2409,12.1312,0,0,2.1916,0.9934,3.1849,0,13.0432,18.6953,0,0,0,0,0.0436,0,0,0,0,0,0,1.5474,0,0,0,0,0,0.1134,0,0,0
5377,Mung Dynasty Mung,Glaze,,,9,9,69.3368,6.3875,0,0,1.3013,4.1759,5.4772,0,4.7197,10.6794,0,2.2707,0,0,0,0,0,0.2358,0,0,0,0.8743,0,0,0,0,0,0.0187,0,0,0
5378,Nafziger's Gold Glaze,Glaze,,,9,9,55.9198,10.0781,0,0,3.893,1.7623,5.6553,0,8.6006,12.4132,0,0,0,0,0.4137,0,0,0,0,0,0,0.4553,0,0,0,0,0,6.464,0,0,0
5379,Nafziger's Tallow Matt Glaze,Matte,Matte,,9,10,57.7636,13.2847,0,0,3.5884,1.5898,5.1782,0,10.0588,12.0319,0,0,0,0,1.6829,0,0,0,0,0,0,0,0,0,0,0,0,0,0,0,0
5380,Nickel red test,Glaze,Glossy,,9,9,45.0401,9.5801,0,0,1.5977,5.1721,6.7698,0,0.0813,0.408,18.9925,0,17.2273,0,0,0,0,0,0,0,0,0.0203,0,1.8806,0,0,0,0,0,0,0
5382,No-Craze White 2,"White, Off-White",,,9,11,65.019,11.5717,0,0,1.5866,0.7119,2.2985,0,6.148,11.339,0,0,0,0,1.0506,0,0,0,0,0,0,0.0269,0,0,0,0,0,0.0528,0,2.4935,0
5383,Off-White Like Bird Matt,"White, Off-White",,,9,9,57.5814,10.8568,0,0,5.0601,1.839,6.8991,0,8.4911,12.3821,0,0,0,0,0,0,0,0,0,0,0,1.0413,0,0,0,0,0,0.1929,0,0,2.5553
5384,Orange-Brown Matte Glaze,Matte,Matte,,9,9,61.5823,14.9702,0,0,2.7999,9.0061,11.806,0,0.1553,5.4172,0,0,0,0,0.0098,0,0,0,0,0,0,2.2604,0,0,0,0,0,3.7988,0,0,0
5385,Oregon Red,Iron,,,9,9,58.8387,9.5721,0,0,2.2344,0.871,3.1053,0,6.2259,17.0127,0,0,0,0,2.5598,0,0,0,0,0,0,2.6015,0,0,0,0,0,0.084,0,0,0
5386,Pakalolo Green,Green,,,9,9,60.1413,5.8702,5.3715,0,1.3095,2.8423,4.1517,0,9.6623,6.9017,0,0,0,0,0.0048,0,0,4.04,0,0,0,0.019,3.8248,0,0,0,0,0.0126,0,0,0
5387,Peach Bloom Glaze,Red - Copper - Peach Bloom,,,9,9,65.7035,4.749,9.6818,0,1.0304,3.1546,4.185,0,3.7062,10.3183,0,0,0,0,0.0021,0,0,0,0,0,0,0.0709,0,0,0.6851,0,0,0.0181,0,0,0.88
5388,Perfect Black Glaze,Black,,,9,11,63.0503,7.0186,0,0,3.2322,3.1122,6.3444,0,0.0143,9.2151,0,0,10.2536,0,0.0102,0,0,0.4589,0,0,0,1.2677,2.3405,0,0,0,0,0.0265,0,0,0
5390,Phyllis' Glaze #5,Glaze,,,9,10,64.0667,12.5607,0,0,7.1217,0.1471,7.2688,0,0.1698,15.4985,0,0,0,0,0,0,0,0,0,0,0,0.1471,0,0,0,0,0,0.2885,0,0,0
5391,Plum Red,Iron,,,9,9,72.7756,7.8587,0,0,1.3241,1.5141,2.8382,0,1.7337,10.1677,0,0,0.8294,0,0.0167,0,0,0,0,0,0,3.6834,0,0,0,0,0,0.0966,0,0,0
5392,Plum Red Revised,Iron,Matte,,9,9,72.6935,7.5349,0,0,0.7675,2.3631,3.1306,0,1.6757,10.3577,0,0,0.8076,0,0.0802,0,0,0,0,0,0,3.6658,0,0,0,0,0,0.0538,0,0,0
5393,Randy's Green Glaze,Green - Copper,Glossy,,9,9,66.2837,7.6939,0,0,2.5964,2.3678,4.9642,0,2.7089,10.0197,0,0,0,0,0,0,0,0,0,0,0,0.0602,0,0,3.3298,0,0,0.1236,0,2.9948,1.8213
5394,Red Crystal Glaze,Crystalline,,,9,9,45.0646,9.5857,0,0,1.5989,5.176,6.7749,0,0.0814,0.4083,0,18.9492,17.2373,0,0,0,0,0,0,0,0,0.0203,0,1.8783,0,0,0,0,0,0,0
5395,Scatchard's Clear Feldspathic Gloss,Clear,Glossy,,9,9,71.8023,8.7396,0,0,5.8928,0,5.8928,0,0.1344,13.0965,0,0,0,0,0,0,0,0,0,0,0,0.1567,0,0,0,0,0,0.1776,0,0,0
5396,Scatchard's Oatmeal Matte,Glaze,Matte,,9,9,56.6317,11.5399,0,0,2.0919,4.0837,6.1756,0,12.1157,13.0873,0,0,0,0,0,0,0,0,0,0,0,0.142,0,0,0,0,0,0.3077,0,0,0
5397,Semi Matte,Glaze,Matte - Semi,,9,10,57.6525,9.5756,0,0,3.5292,2.0138,5.543,0,0.1393,13.4505,0,0,5.5148,0,0,0,0,0,0,0,0,0.2961,0,0,4.0305,0,0,3.7977,0,0,0
5398,Shiny Royal Blue Glaze,Blue - Cobalt,Glossy,,9,9,64.9662,9.5352,0,0,1.7309,3.5913,5.3222,0,4.1385,14.547,0,0,0,0,0,0,0,0,0,0,0,0.1179,1.1921,0,0,0,0,0.1809,0,0,0
