Repository: derekphilipau/glazy-data

# glazy-data
Public data from the Glazy database

## About

The Glazy database of ceramic recipes was originally seeded with data from [Linda Arbuckle's](http://lindaarbuckle.com)  [GlazeChem database](http://lindaarbuckle.com/arbuckle_handouts.html), John Sankey's [glaze database](http://www.johnsankey.ca/glazedata.html) (which is based on the extensive work by [Alisa Clausen](https://glazy.org/u/alisaclausen)), and [Louis Katz's](http://www.louiskatz.net) [Hyperglaze database](http://falcon.tamucc.edu/~lkatz/allglazes.txt).

This repository intends to continue the tradition of making recipes publicly available.  This archived data only includes publicly shared recipes and materials.

File: glazy-data-glazes-simplified-20201210.csv (part 17 of 47)
id,name,material_type_concatenated,surface_type,transparency_type,from_orton_cone,to_orton_cone,SiO2_percent_mol,Al2O3_percent_mol,B2O3_percent_mol,Li2O_percent_mol,K2O_percent_mol,Na2O_percent_mol,KNaO_percent_mol,BeO_percent_mol,MgO_percent_mol,CaO_percent_mol,SrO_percent_mol,BaO_percent_mol,ZnO_percent_mol,PbO_percent_mol,P2O5_percent_mol,F_percent_mol,V2O5_percent_mol,Cr2O3_percent_mol,MnO_percent_mol,MnO2_percent_mol,FeO_percent_mol,Fe2O3_percent_mol,CoO_percent_mol,NiO_percent_mol,CuO_percent_mol,Cu2O_percent_mol,CdO_percent_mol,TiO2_percent_mol,ZrO_percent_mol,ZrO2_percent_mol,SnO2_percent_mol
5399,Shirley's Glaze Dolomite,Clear,Matte - Semi,,9,9,63.9371,12.4661,0,0,2.6462,3.3864,6.0326,0,4.1616,13.2074,0,0,0,0,0.0298,0,0,0,0,0,0,0.0877,0,0,0,0,0,0.0776,0,0,0
5400,Shirley's Glaze More Dolomite,Glaze,Matte - Semi,,9,9,63.4539,12.3719,0,0,2.6262,3.3608,5.987,0,8.867,9.1267,0,0,0,0,0.0296,0,0,0,0,0,0,0.087,0,0,0,0,0,0.077,0,0,0
5401,Shirley's Glaze Rutile,Glaze,Matte - Semi,,9,9,63.2205,12.3264,0,0,2.6166,3.3484,5.965,0,0.0813,16.4494,0,0,0,0,0.0295,0,0,0,0,0,0,0.1787,0,0,0,0,0,1.7492,0,0,0
5402,Shirley's Glaze Titanium,Glaze,Matte - Semi,,9,9,63.1612,12.3148,0,0,2.6141,3.3453,5.9594,0,0.0813,16.434,0,0,0,0,0.0295,0,0,0,0,0,0,0.0866,0,0,0,0,0,1.9332,0,0,0
5403,Shumacher Yellow,Yellow - Iron,,,9,9,56.7665,8.7999,0,0,3.0222,1.376,4.3981,0,9.701,9.8225,0,9.2145,0,0,0.02,0,0,0,0,0,0,1.2255,0,0,0,0,0,0.052,0,0,0
5404,Single Fire Gloss Glaze,Single-Fire,Glossy - Semi,,9,9,56.7185,10.148,6.8779,0,1.8695,2.0399,3.9094,0,11.8671,6.4068,0,0,3.5047,0,0.0257,0,0,0,0,0,0,0.2389,0,0,0,0,0,0.303,0,0,0
5405,Snowmass Shino Glaze,Shino,,,9,11,68.5053,16.5985,0,2.5272,2.3111,8.7642,11.0753,0,0.231,0.7401,0,0,0,0,0.004,0,0,0,0,0,0,0.1213,0,0,0,0,0,0.1973,0,0,0
5407,Speckled Blue,Blue,,,9,9,63.5001,5.2545,3.0521,0,2.6871,0.9828,3.6699,0,2.7704,9.0745,0,2.8235,0,0,0.0064,0,0,0,0,0,0,0.2623,0,0,5.6444,0,0,3.9418,0,0,0
5408,Splotchy Lavender Glaze,Red - Copper,,,9,11,72.6729,6.717,1.0229,1.9266,3.8889,2.2646,6.1535,0,0.0392,6.397,0.764,0,3.464,0,0.0028,0,0,0,0,0,0,0.0229,0,0,0.3409,0,0,0.0074,0,0,0.4688
5409,Takahara's Carbon-Trap Glaze,Shino - Carbon Trap,,,9,9,63.386,16.7481,0,0,2.2193,15.8487,18.0681,0,0.4062,0.7163,0,0,0,0,0.0318,0,0,0,0,0,0,0.3626,0,0,0,0,0,0.2811,0,0,0
5410,Tessha Slip Glaze,Iron - Slip-Based,,,9,9,71.103,10.8187,0,0,2.5083,1.9177,4.426,0,4.1108,6.2124,0,0,0,0,0,0,0,0,0.362,0,0,2.6089,0,0,0,0,0,0.3583,0,0,0
5411,Tessha Teadust,"Iron - Tessha, Hare's Fur",,,9,9,67.2448,6.1861,0,0,3.9436,1.3973,5.3409,0,2.1014,8.6043,0,0,4.7498,0,0,0,0,0,0,0,0,5.7727,0,0,0,0,0,0,0,0,0
5412,Toshiko Black Matte,Black,Matte,Opaque,9,9,57.7449,11.5211,0,0,2.879,2.1432,5.0223,0,0.1439,13.6751,0,0,5.5906,0,0.0238,0,0,0,0.5627,0,0,3.9888,1.6405,0,0,0,0,0.0865,0,0,0
5413,Toshiko Orange,Glaze,,,9,9,49.8003,7.2174,0,0,0.9746,3.091,4.0656,0,0.114,14.6888,0,0,4.1318,0,0.0132,0,0,0,0,0,0,1.0199,0,0,0,0,0,17.3537,0,0,1.5953
5414,Tracy's Matt Cream,"White, Off-White",Matte,Opaque,9,9,57.3908,12.3469,0,0,5.6648,2.0049,7.6697,0,0.0298,13.6609,0,0,0,0,0.0213,0,0,0,0,0,0,0.5413,0,0,0,0,0,8.3394,0,0,0
5415,Unctuous Celadon Glaze,Iron - Celadon,Glossy,Translucent,9,9,65.1245,11.6347,0,0,2.3501,0.8282,3.1783,0,0.0586,18.7264,0,0,0,0,0.0419,0,0,0,0,0,0,1.1268,0,0,0,0,0,0.1088,0,0,0
5416,Unctuous White Glaze,"White, Off-White",Glossy - Semi,Semi-opaque,9,9,69.6497,11.9214,0,0,1.6489,1.8662,3.5151,0,4.7421,9.867,0,0,0,0,0.0318,0,0,0,0,0,0,0.1248,0,0,0,0,0,0.1482,0,0,0
5417,Unctuous White Glaze REvised,"White, Off-White",Glossy,,9,9,69.5765,11.5731,0,0,2.6671,1.1708,3.8378,0,4.7353,10.0431,0,0,0,0,0.0378,0,0,0,0,0,0,0.0982,0,0,0,0,0,0.0982,0,0,0
5418,Victor's Stoney Boney,Glaze,Matte,,9,11,60.9708,11.4187,0,0,4.8077,1.701,6.5087,0,0.0319,12.5613,0,0,0,0,0.0228,0,0,0,0,0,0,0.3166,0,0,0,0,0,8.1692,0,0,0
5419,W Black,Black - Slip-Based,,Opaque,9,9,66.5968,9.498,0,0,2.3945,1.5847,3.9793,0,3.1041,12.8231,0,0,0,0,0,0,0,0,0,0,0,3.7369,0,0,0,0,0,0.2618,0,0,0
5420,Winn's Gold Glaze,Iron - Amber,,,9,9,56.1982,9.3164,0,0,1.7622,3.7972,5.5594,0,5.6729,6.668,0,13.42,0,0,0.0139,0,0,0,0,0,0,3.1152,0,0,0,0,0,0.0361,0,0,0
5421,Winn's Purple Glaze,Purple,,,9,9,60.6432,12.9456,0,0,1.7905,2.0265,3.8171,0,8.3784,13.2509,0,0,0,0,0.0345,0,0,0,0,0,0,0.1355,0.634,0,0,0,0,0.1609,0,0,0
5422,Winn's Temmoku Glaze,Iron - Tenmoku,,,9,9,68.6154,8.1933,0,0,3.5262,1.5583,5.0845,0,0.0194,12.0599,0,0,1.8563,0,0.0138,0,0,0,0,0,0,4.1215,0,0,0,0,0,0.036,0,0,0
5423,Winn's Turquoise Glaze,Turquoise,,,9,9,61.7944,10.3434,0,0,2.0262,4.4096,6.4357,0,2.0596,3.1574,0,14.3689,0,0,0.013,0,0,0,0,0,0,0.0717,0,0,1.7222,0,0,0.0338,0,0,0
5424,Winn's White Matt Glaze,"White, Off-White",Matte,,9,9,59.1824,13.6992,0,0,4.2517,1.9403,6.192,0,8.3602,12.3178,0,0,0,0,0.0347,0,0,0,0,0,0,0.1236,0,0,0,0,0,0.0902,0,0,0
5425,Yellow Xtal Matt,Yellow - Iron,Matte,,9,9,42.9325,8.6545,1.8884,4.459,3.3835,1.8014,5.1849,0,0.45,13.3495,7.2065,0,0.5023,0,0.0207,0,0,0,0,0,0,0.9582,0,0,0,0,0,14.3936,0,0,0
5426,Yellowxtal matt revised2,Yellow,Matte,,9,9,42.5703,8.9682,2.091,4.4771,0.7589,4.5603,5.3192,0,0.0666,13.3247,7.1984,0,0.4903,0,0.0393,0,0,0,0,0,0,0.9046,0,0,0,0,0,14.5502,0,0,0
5427,Boomer Green,Green - Copper,,,9,10,55.1646,7.1226,1.2398,0,2.0355,2.5636,4.5991,0,0.4347,12.2121,15.8186,0,0,0,0.0023,0,0,0,0,0,0,0.0618,0,0,3.2568,0,0,0.0875,0,0,0
5428,Boomer Green,Green - Copper,Glossy,,9,10,55.8556,6.6925,1.3336,0,1.4374,3.4944,4.9318,0,0.0973,12.3287,15.519,0,0,0,0.0023,0,0,0,0,0,0,0.055,0,0,3.178,0,0,0.0061,0,0,0
5429,Reitz Green Matt,Green,Matte,,9,10,66.6852,14.7258,0.5299,1.6808,2.3792,7.7125,10.0916,0,0.2534,4.5378,0,0,0,0,0.0111,0,0,0,0,0,0,0.1023,0.5786,0,0,0,0,0.8035,0,0,0
5430,Silicon Carbide Red,Glaze,,,9,10,65.7983,8.3843,0,0,0,6.7955,6.7955,0,2.1265,10.0887,0,0,4.1301,0,0,0,0,0,0,0,0,0,0,0,0,0,0,0,0,0,2.6766
5431,VCAA Copper Blue Green,Green - Copper,Matte,,9,10,53.8793,11.0419,0,0,1.6332,1.8554,3.4886,0,0.1596,26.7258,0,0,0,0,0.0275,0,0,0,0,0,0,0.1135,0,0,2.4327,0,0,0.1368,0,0,1.9944
5432,Kay Nine,Glaze,,,9,9,63.3829,11.1111,0,0,5.6377,2.0159,7.6536,0,4.0654,7.6616,0,2.1134,0,0,0.0076,0,0,0,0,0,0,0.2896,0,0,0,0,0,3.7146,0,0,0
5433,Anderson's Dark Brown,Glaze,,,,,54.3591,6.4682,13.3371,0,0.6613,3.9426,4.6038,0,2.9629,11.7568,0,0,0,0,0.043,0,0,0,0,0,0,3.0602,0,0,0,0,0,0.0927,0,2.2309,1.0854
5434,Anderson's Dark Brown II,Iron,,,,,53.1868,5.4164,13.0805,0,0.41,3.0855,3.4954,0,5.6875,12.8263,0,0,1.924,0,0.0432,0,0,0,0,0,0,1.0693,0,0,0,0,0,0.0935,0,2.1378,1.0391
5435,Anderson's Off White for Floor Tiles,"White, Off-White",,,,,46.7202,3.7313,6.5393,0,0.3057,1.7756,2.0813,0,3.7451,12.1552,1.9204,0,6.0908,0,0.0249,7.5283,0,0,0,0,0,0.7617,0,0,0,0,0,4.8391,0,3.8623,0
5436,Barbara's Satin Matt,Glaze,Matte,,,,60.8816,10.6544,0,0,4.5125,2.0331,6.5456,0,8.7367,12.882,0,0,0,0,0,0,0,0,0,0,0,0.1012,0,0,0,0,0,0.1985,0,0,0
5440,Damon's Matt,Glaze,Matte,,,,55.2583,7.0125,5.2025,0,1.8673,4.9326,6.7999,0,1.2175,15.6869,0,4.3494,0,0,0.0095,0,0,0,0,0,0,0.0428,0,0,0,0,0,0.0169,0,4.4037,0
5441,Double Cover Glaze,Glaze,,,,,68.4095,10.3868,0,0,6.4328,0.012,6.4447,0,0.028,6.5755,0,0,8.0316,0,0.02,0,0,0,0,0,0,0.0519,0,0,0,0,0,0.0519,0,0,0
5442,Glaze E-13,Glaze,,,,,47.5286,2.9618,13.9665,0,0.1807,2.3498,2.5305,0,3.1682,17.5603,0,0,6.1239,0,0.0385,0,0,0,0,0,0,0.3066,0,0,0,0,0,3.3834,0,0,2.4318
5445,KATZ 111/PM-5 Eggshel Blend,"White, Off-White",Matte,,,,60.6472,13.7717,0,0,3.9866,1.7662,5.7528,0,6.569,11.2426,0,0,0,0,0,0,0,0.2451,0,0,0,0.0924,0,0,0,0,0,1.6792,0,0,0
5446,KATZ 111/PM-5 Eggshel Blend3,Glaze,Matte,,,,61.9256,12.2314,0,0,2.253,0.9982,3.2512,0,3.7117,17.6356,0,0,0,0,0,0,0,0.1499,0,0,0,0.0471,0.1916,0,0,0,0,0.856,0,0,0
5449,Post-Pac-Man Raku Glaze,Specialty,,,,,22.9316,2.8406,19.6858,0,0.7177,4.9186,5.6364,0,4.4653,28.0019,0,0,0,0,3.0911,0,0,0,0,0,0,5.0029,0,0,8.2804,0,0,0.0641,0,0,0
5450,Raku Clear Base Glaze,Clear,,Translucent,,,37.2128,6.7572,21.8472,0,1.0405,5.9415,6.9821,0,4.9626,19.822,0,0,0,2.154,0.0399,0,0,0,0,0,0,0.1511,0,0,0,0,0,0.0711,0,0,0
5451,Raku Copper Matt Finish,Specialty - Metallic,,,,,17.9944,0.9549,0.6715,0,0.5914,3.9427,4.5341,0,0,1.6264,0,0,0,0,0,0,0,0,0,0,0,6.4164,0,0,0,67.8025,0,0,0,0,0
5452,Rudy's Raku Base,Clear,,,,,62.2036,5.4006,10.0924,0,2.4124,9.975,12.3874,0,0.1191,4.8402,0,4.5409,0.3632,0,0,0,0,0,0,0,0,0.0526,0,0,0,0,0,0,0,0,0
5453,Shino Slip Cactoid,Shino,,,,,68.7814,16.0422,0,2.8073,2.2906,8.6556,10.9462,0,0.2684,0.8564,0,0,0,0,0.003,0,0,0,0,0,0,0.1319,0,0,0,0,0,0.1632,0,0,0
5454,Speckly,Glaze,,,,,62.6949,8.8644,7.0561,0,1.6605,6.266,7.9264,0,1.6807,6.7535,0,0,0,0,0.0196,0,0,0,0,0,0,1.0601,0.8418,0,0,0,0,3.1026,0,0,0
5457,Tesha Slip Glaze Revised,Glaze,,,,,70.9223,10.5527,0,0,3.5763,0.9675,4.5439,0,4.076,6.1468,0,0,0,0,0.067,0,0,0,0.4454,0,0,2.6116,0,0,0,0,0,0.6343,0,0,0
5458,Ushino 2,Shino,Glossy,,,,74.9977,14.4544,0,0,2.5972,6.1785,8.7757,0,0.0265,1.6068,0,0,0,0,0.0189,0,0,0,0,0,0,0.0708,0,0,0,0,0,0.0492,0,0,0
5459,Ushino4,Shino,Glossy,,,,72.6025,13.9851,0,0,2.6935,9.6624,12.3559,0,0.1845,0.7082,0,0,0,0,0,0,0,0,0,0,0,0.0774,0,0,0,0,0,0.0863,0,0,0
5462,Raku Water Blue,Blue,,,,,66.301,4.0924,3.2126,0,1.7167,16.9278,18.6445,0,0.2886,5.8318,0,0,0,0,0.0023,0,0,0,0,0,0,0.0083,0,0,1.6142,0,0,0.0042,0,0,0
5463,Thcik Raku Creamy white,"White, Off-White",,,,,49.9824,1.4236,17.5265,0,0.0555,8.8001,8.8556,0,0.0427,18.9997,0,0,0,0,0,0,0,0,0,0,0,0.037,0,0,0,0,0,0.0726,0,3.0599,0
5464,blue lavanda,Blue,Matte - Semi,Opaque,7,9,61.8889,8.7328,0,0,0.0409,4.6566,4.6975,0,8.2776,7.1308,0,0,3.7401,0,0.0205,0,0,0,0,0,0,0.1135,0.6321,0,0,0,0,0.0532,0,0,4.713
5465,Temple's Persimmon Glaze (original),"Iron - Kaki, Tomato Red",,,11,11,66.9571,6.7775,0,0,3.4647,1.5776,5.0423,0,2.9388,11.3108,0,0,0,0,1.9495,0,0,0,0,0,0,5.0063,0,0,0,0,0,0.0176,0,0,0
5466,Single Fire Gloss Glaze (original),Single-Fire,Glossy - Semi,,9,9,56.7474,10.4923,7.1494,0,1.8871,2.1158,4.0029,0,10.7012,6.6597,0,0,3.6478,0,0.0267,0,0,0,0,0,0,0.2576,0,0,0,0,0,0.315,0,0,0
5467,Snowmass Shino Glaze (original),Shino,,,9,11,68.8334,16.3808,0,2.3812,2.374,8.689,11.063,0,0.2224,0.8142,0,0,0,0,0.0038,0,0,0,0,0,0,0.1152,0,0,0,0,0,0.186,0,0,0
5468,Splotchy Lavender Glaze (original),Red - Copper,,,9,11,69.5003,6.3023,0.9791,1.8416,3.5946,2.1572,5.7519,0,0.0375,10.7093,0.7311,0,3.3192,0,0.0027,0,0,0,0,0,0,0.0431,0,0,0.3268,0,0,0.0071,0,0,0.4481
5469,Gluskoter Black Liner Glaze (original),Black,Glossy,Opaque,10,10,60.3152,12.4818,0,0,3.7707,1.9419,5.7126,0,6.3657,8.7328,0,0,0,0,0.0248,0,0,0.1578,0,3.2541,0.3938,1.5084,0.9124,0,0,0,0,0.1406,0,0,0
5470,Bold Black Glaze,Black,,Opaque,4,6,60.0716,6.1241,4.7322,1.8827,0.6205,2.3833,3.0039,0,4.3252,8.9745,0,0,0.8483,0,0.0171,0,0,0,1.3627,0,0,3.1778,1.7415,0,1.1176,0,0,2.6207,0,0,0
5471,E-91 Base Glaze (original),Clear,,Translucent,4,6,53.1533,8.4632,9.1699,1.9682,0.0846,4.6239,4.7085,0,5.1597,17.1148,0,0,0,0,0.0423,0,0,0,0,0,0,0.11,0,0,0,0,0,0.11,0,0,0
5472,Ceramics Bible Blue-Green Celadon,Iron - Celadon,Glossy,Translucent,10,10,70.4685,7.3456,0,0,3.0517,1.3822,4.4338,0,2.616,14.5997,0,0,0,0,0.013,0,0,0,0,0,0,0.485,0,0,0,0,0,0.0383,0,0,0
5474,S419 Gray Green Blue,Blue,Glossy,Opaque,10,10,62.0329,9.1275,0,0,4.7099,2.1326,6.8425,0,0.3437,12.8448,0,0,1.3101,0,0.0065,0,0,0,0,0,0,0.5144,1.3283,0,0,0,0,5.6493,0,0,0
5475,Adam Field's Coleman Celadon,Iron - Celadon,Glossy,Transparent,10,10,72.2805,7.7619,0,0,3.3731,1.518,4.8911,0,1.7719,9.638,0,3.309,0,0,0.012,0,0,0,0.0824,0,0,0.2075,0,0,0,0,0,0.0458,0,0,0
5489,Ben's Clear ^6 01,Clear,Glossy,Transparent,5,6,62.9832,7.7961,5.0625,0,3.1073,2.2355,5.3428,0,1.1622,17.486,0,0,0,0,0.0238,0,0,0,0,0,0,0.0888,0,0,0,0,0,0.0544,0,0,0
5503,Browning White,"White, Off-White",Glossy - Semi,Opaque,6,6,60.4602,9.15,3.3173,0,0.9769,4.3644,5.3413,0,0.0675,17.8783,0,0,0,0,0.0184,0,0,0,0,0,0,0.0584,0,0,0,0,0,0.0479,0,3.6606,0
5516,Floating Blue no 2,Blue - Cobalt,Glossy - Semi,Translucent,6,7,62.8156,8.9404,7.032,0,1.6734,6.3042,7.9776,0,1.676,6.7353,0,0,0,0,0.0196,0,0,0,0,0,0,1.1165,0.6119,0,0,0,0,3.0752,0,0,0
5517,Val's Turquoise,Turquoise,Glossy - Semi,Translucent,6,8,64.161,4.827,5.9497,0,4.6073,1.0322,5.6395,0,2.8032,14.8711,0,0,0,0,0.0109,0,0,0,0,0,0,0.0544,0,0,1.6641,0,0,0.0194,0,0,0
5518,GL Radical Red 04,Red - Stain,Matte - Semi,Opaque,4,4,65.3385,3.9257,3.5728,0,1.6029,14.4719,16.0748,0,0.4133,5.9378,0,0,0,0,0.01,0,0,0,0,0,0,0.0292,0,0,0,0,0,0.0233,0,4.6746,0
5534,Low Tide,Blue - Rutile,Glossy,Opaque,5,6,64.4818,6.705,4.0221,0,1.3449,2.6704,4.0153,0,2.9685,12.3097,0,0,0,0,0.0222,0,0,0,0,0,0,1.3246,1.3597,0,0,0,0,2.7911,0,0,0
5538,Matte pinkish red,Red - Pink,Matte - Smooth,Semi-opaque,9,10,51.115,10.4307,0,0,1.4062,4.4659,5.8721,0,0.7549,25.2546,0,3.3577,0,0,0.0196,0,0,0.0969,0.0249,0,0,0.0904,0,0,0,0,0,0.0509,0,0,2.9324
5539,satin pink,Red - Pink,Satin,,9,10,62.4623,7.8526,0,0,1.1419,3.5804,4.7223,0,5.963,16.6575,0,0,0,0,0.0129,0,0,0.0421,0.028,0,0,0.0943,0,0,0,0,0,0.0423,0,0,2.1226
5540,Variegated pink,Red - Pink,Matte - Smooth,Semi-opaque,9,10,56.8535,9.1172,0,5.8737,0.0496,0.0958,0.1454,0,0.7371,15.4891,0,8.622,0,0,0.0425,0,0,0.0243,0.0337,0,0,0.0731,0,0,0,0,0,0.0418,0,0,2.9465
5542,Cobalt Pink/Mauve/Lilac (variation),Matte,Matte,,,10,52.5661,8.0572,0,3.6305,0.0551,0.0474,0.1025,0,15.0805,1.3346,7.926,0,10.4542,0,0.0385,0,0,0,0.0041,0,0,0.1264,0.5961,0,0,0,0,0.0833,0,0,0
5569,Pumice Celadon,Iron - Celadon,Glossy,Transparent,10,10,75.1804,5.989,0,0,4.4003,1.5269,5.9273,0,0.0918,12.0196,0,0,0,0,0.0372,0,0,0,0,0,0,0.3973,0,0,0,0,0,0.3575,0,0,0
5570,Sour cherry red,Red,Glossy,Semi-opaque,9,11,60.09,8.4722,0,0,1.1197,3.5645,4.6843,0,0.8802,17.6045,0,5.1905,0,0,0.0162,0,0,0.093,0.0304,0,0,0.0829,0,0,0,0,0,0.0421,0,0,2.8137
5597,Semi satin,Clear,Satin,Transparent,5,8,64.3446,9.0762,2.4015,0.7993,2.232,1.9335,4.1655,0,0.1588,17.1257,0.2305,0,0.0587,0,0.0288,1.2572,0,0,0,0,0,0.0847,0,0,0,0,0,0.0748,0,0.1938,0
5623,Soda tan mauve,Iron,Glossy,Transparent,9,9,68.7341,7.6152,0,2.8178,1.6429,2.0624,3.7053,0,4.9367,6.6035,0,0,0,0,0,0,0,0,0,0,0,0.2649,0,0,0,0,0,5.3225,0,0,0
5626,Overberg Oilspot,Iron - Oil Spot,Glossy,Opaque,4,4,60.494,7.3421,6.3445,0,1.0667,3.5684,4.6351,0,9.0945,6.5034,0.0122,0.0062,0,0,0,0,0,0,0,0,0,5.032,0,0,0,0,0,0.5361,0,0,0
5636,47 Beige Satin,"White, Off-White",Satin,Opaque,8,10,64.9954,10.0395,0,0,4.6975,2.1418,6.8394,0,1.8753,8.8646,0,0,0,0,0,0,0,0,0,0,0,2.7373,0,0,0,0,0,4.6484,0,0,0
5637,58AC Gloss Green,Green - Copper,Glossy,,8,10,57.7769,6.1369,1.5519,0,1.8749,1.1072,2.9821,0,0.35,17.6209,0,0,6.6396,0,0.0028,0,0,0,0,0,0,0.0211,0,0,3.2629,0,0,0.0051,0,3.6499,0
5638,87 Pale Blue Semigloss,Blue,Glossy - Semi,,8,10,59.9476,6.6522,0,1.0069,1.7254,0.7867,2.5121,0,0,14.9658,0,0,6.1225,0,0,0,0,0,0,0,0,0.0624,0.3223,0,0.6825,0,0,0.9503,0,6.7752,0
5639,87-9 Pale Sky Blue Gloss,Blue,Glossy,,8,10,55.5092,6.4777,2.5516,0.4703,2.3144,3.2725,5.5869,0,0,8.3131,0,0,14.2992,0,0,0,0,0,0,0,0,0.0578,0.3174,0,0.6231,0,0,2.6195,0,3.1743,0
5640,89-93o shiny rutiley beige,"White, Off-White",Glossy,,8,10,63.0988,5.9902,2.4759,0,2.9539,3.4984,6.4522,0,0.576,7.1621,0,0,12.8824,0,0,0,0,0,0,0,0,0.0367,0.1544,0,0.2973,0,0,0.8739,0,0,0
5641,91A deep green glossy,Green - Copper,Glossy,,8,10,66.1871,8.7033,0,0,2.8811,1.3136,4.1947,0,0,13.393,0,0,3.1136,0,0,0,0,0,0,0,0,0.2407,0,0,2.4527,0,0,0,0,1.7148,0
5642,91c Green with blue floating,Blue,Glossy,,8,10,58.4189,6.7026,0,0,2.0425,0.9313,2.9738,0,0,17.8412,0,0,7.3025,0,0,0,0,0,0,0,0,0.1768,0,0,3.5892,0,0,2.995,0,0,0
5643,93EF gloss green (cheap),Green - Copper,Glossy,,8,10,62.5808,8.5798,0,0,3.2295,1.4725,4.702,0,3.8191,15.0486,0,0,4.0407,0,0,0,0,0,0,0,0,0.0191,0,0,1.2099,0,0,0,0,0,0
5644,93EH green gloss,Green - Copper,Glossy,,8,10,60.6005,9.6671,1.6931,1.3754,2.7431,1.5198,4.2629,0,6.9807,9.3636,0,0,0,0,0.0232,0,0,0,0,0,0,0.0792,0,0,1.8973,0,0,0.0579,0,3.9991,0
5647,93GH gloss green transparent,Green - Copper,Glossy,,8,10,61.8558,7.2741,2.6739,1.3413,3.2173,1.9018,5.119,0,4.2978,9.4713,0,0,1.2848,0,0.0049,0,0,0,0,0,0,0.0362,0,0,2.7204,0,0,0.0087,0,3.9117,0
5648,93GI green gloss,Green - Copper,Glossy,,8,10,62.9595,7.4036,2.4668,1.3781,3.2787,1.8961,5.1747,0,4.3233,9.4277,0,0,0,0,0.0045,0,0,0,0,0,0,0.0352,0,0,2.8346,0,0,0.008,0,3.9838,0
5649,94D Runny gloss bluegreen,Green - Copper,Glossy,,8,10,50.3323,9.0128,4.1667,0,3.0298,4.3248,7.3546,0,0.2163,7.5166,0,0,18.1144,0,0.0018,0,0,0,0,0,0,0.0804,0.4444,0,1.6501,0,0,1.1094,0,0,0
5650,c-2 matte,Matte - Magnesium Matte,Matte,,8,10,49.2613,11.8199,1.6162,0,2.2211,2.4172,4.6383,0,11.2232,21.3721,0,0,0.0582,0,0,0,0,0,0,0,0,0.0108,0,0,0,0,0,0,0,0,0
5651,c-4 matte semiopaque,Matte - Magnesium Matte,Matte,Semi-opaque,8,10,47.2214,12.2314,2.6258,0,2.635,3.578,6.213,0,10.3015,21.2531,0,0,0.0945,0,0,0,0,0,0,0,0,0.0593,0,0,0,0,0,0,0,0,0
5652,H1 (93o-97a beige satin),"White, Off-White",Satin,,8,10,69.6014,8.3409,0,0,2.834,1.2921,4.1261,0,4.3924,10.8056,0,0,1.7531,0,0,0,0,0.115,0,0,0,0.8656,0,0,0,0,0,0,0,0,0
5653,H10-11 avocado satin,Green,Satin,,8,10,67.9888,6.8637,1.0923,0,2.8286,2.2389,5.0675,0,2.1374,7.8164,0,0,6.4516,0,0,0,0,1.1257,0,0,0,0.0152,0,1.4415,0,0,0,0,0,0,0
5655,H11 plum gloss semiopaque purplish,Purple - Nickel,Glossy,Semi-opaque,8,10,67.7748,6.8421,1.0888,0,2.8197,2.2318,5.0516,0,2.1307,7.7918,0,0,6.4313,0,0,0,0,0,0,0,0,0.0151,0,2.8739,0,0,0,0,0,0,0
5656,H34-41 Blue gloss speckled,Blue - Cobalt,Glossy,,8,10,68.0759,7.1935,0,0,2.5611,1.1677,3.7288,0,1.5145,13.583,0,0,3.6227,0,0,0,0,0,0,0,0,0.0151,0.2539,0,0,0,0,0,0,2.0126,0
5657,H34-8 Light Brown gloss opaque,Iron,Glossy,Opaque,8,10,68.0963,7.6172,0,0,2.6161,1.1928,3.809,0,1.6802,10.6147,0,0,3.4748,0,0.9231,0,0,0,0,0,0,1.8543,0,0,0,0,0,0,0,1.9305,0
5658,Magic White,"White, Off-White",,,8,10,61.147,6.7755,0,1.0204,1.7525,0.799,2.5515,0,0,15.3079,0,0,6.2587,0,0,0,0,0,0,0,0,0.0103,0,0,0,0,0,0,0,6.9286,0
5667,Chromed Nutmeg,Red,Satin,Semi-opaque,5,6,62.6397,8.9562,1.4779,4.0927,0.1761,0.8768,1.0529,0,8.5204,10.0137,0,0,0,0,0,0,0,0.0647,0,0,0,0.8434,0,0,0,0,0,0.2294,0,0,2.109
5691,Haze 3-15 (variation),Blue,Glossy,Semi-opaque,10,10,62.7601,7.1356,1.7532,0,3.7958,1.9769,5.7727,0,2.606,9.9458,0,0,3.3397,0,0.0032,0,0,0,0,0,0,0.9402,1.5568,0,0,0,0,2.7959,0,0,1.3908
5692,Red Raku,Specialty - Metallic,Glossy,Translucent,12,8,73.8989,11.7429,0.4781,0,6.3085,5.0474,11.3558,0,0.0318,1.0226,0,0,0,0,0,0,0,0,0,0,0,0.008,0,0,1.0368,0,0,0,0,0,0.425
5694,Tom Buck Celadon,Iron - Celadon - Blue,Glossy,Translucent,10,10,73.5275,8.248,0,0,2.3598,0.9717,3.3315,0,0.102,14.2061,0,0,0,0,0,0,0,0,0,0,0.2374,0.3425,0,0,0,0,0,0.005,0,0,0
5695,Tom Buck Celadon (variation),Iron - Celadon - Blue,Glossy,Translucent,10,10,73.5275,8.248,0,0,2.3598,0.9717,3.3315,0,0.102,14.2061,0,0,0,0,0,0,0,0,0,0,0.2374,0.3425,0,0,0,0,0,0.005,0,0,0
5698,Mexico Point Green,Green - Copper,Matte - Smooth,Opaque,5,6,53.7561,9.4863,3.1189,2.7721,0.0241,5.3701,5.3942,0,6.5275,9.2848,0.0385,0,0,0,0.0081,0,0,0,0,0,0,0.0374,0,0,1.4948,0,0,0.0211,0,8.0602,0
5734,Val Cushing's Iron Yellow,Yellow - Iron,Matte - Semi,Opaque,10,11,48.0685,12.0197,0,0,2.0893,0.9388,3.0281,0,12.6112,23.2576,0,0,0,0,0.0444,0,0,0,0,0,0,0.8552,0,0,0,0,0,0.1154,0,0,0
5738,Cushing Black,Black,,,9,10,61.8285,8.019,0,0,1.8623,1.6713,3.5336,0,11.7722,4.737,0,3.4976,0,0,0,0,0,1.8173,0,1.3805,0,1.4689,1.7205,0,0,0,0,0.2248,0,0,0
5739,K10,Black,,,10,10,72.4628,6.5736,0,0,3.2627,1.4876,4.7503,0,0,12.1967,0,0,0,0,0,0,0,0,0,0,0,4.0165,0,0,0,0,0,0,0,0,0
5740,Rhodes Black,Black,,,10,10,67.3865,10.9491,0,0,2.5315,2.5771,5.1085,0,3.9203,6.1407,0,3.9081,0,0,0,0,0,0,0,0.0771,0,1.8955,0.3244,0,0,0,0,0.2898,0,0,0
5741,Satin Doll (Matte Black),Black,,,9,10,62.4894,9.0311,0,0,2.0824,2.2734,4.3557,0,8.7199,4.9011,0,3.5862,0,0,0,0,0,0.4658,0,1.4154,0,3.6143,1.1906,0,0,0,0,0.2305,0,0,0
5742,Beautiful Blue,Blue,,,6,6,64.121,6.6097,6.6299,0,3.2732,2.5706,5.8438,0,1.4953,6.119,0,0,7.9355,0,0.0121,0,0,0,0,0,0,0.9075,0.3047,0,0,0,0,0.0216,0,0,0
5743,Birds Beak Blue,Blue,,,10,10,67.9529,5.76,0,0,1.7776,0.8058,2.5833,0,6.529,12.4652,0,0,0,0,0.0151,0,0,0,0,0,0,0.2536,0.6919,0,0,0,0,3.749,0,0,0
5744,Blue Break Up,Blue,,,5,6,59.2265,7.0919,10.9183,0,2.0634,4.0942,6.1576,0,2.6114,11.1866,0,0,0,0,0.0199,0,0,0,0,0,0,0.2326,0.4417,0,0,0,0,2.1135,0,0,0
5745,Blue Olive,Blue,,,10,10,63.7253,11.6246,0,0,4.161,2.4099,6.5708,0,0.0554,15.0844,0,0,0,0,0,0,0,0,0,0,0,0.985,0.3025,0,0,0,0,1.6519,0,0,0
5746,Turner Blue,Blue,,,10,10,63.8077,11.0474,0,0,1.5366,3.5217,5.0583,0,7.676,11.1165,0,0,0,0,0.0241,0,0,0.2257,0,0,0,0.0904,0.8651,0,0,0,0,0.0888,0,0,0
5747,Vera Blue,Blue,,,10,10,39.5613,12.2377,12.6964,0,1.4473,2.5895,4.0367,0,7.3774,15.9498,0,0,0,0,0.0458,0,0,0,0,0,0,0.5575,0,0,0,0,0,7.5374,0,0,0
5748,Albany Dark Brown,Iron - Slip-Based,,,10,10,70.121,8.7226,1.9636,0,2.0082,1.0031,3.0113,0,3.6898,7.1224,0,0,0.553,0,0.0036,0,0,0,1.0364,0,0,3.3604,0,0,0,0,0,0.4159,0,0,0
5749,Alfred L. Celadon,Iron - Celadon,,,10,10,73.5256,7.1823,0,0,2.4828,2.1192,4.6021,0,0.2866,11.8832,0,1.0545,0,0,0,0,0,0,0,0,0,1.3355,0,0,0,0,0,0.1303,0,0,0
5750,Celadon,Iron - Celadon,,,10,10,73.7445,8.5023,0,0,2.1305,0.9632,3.0938,0,0.0367,14.2373,0,0,0,0,0.0262,0,0,0,0,0,0,0.2912,0,0,0,0,0,0.0681,0,0,0
5751,Choy Blue Celadon,Iron - Celadon - Blue,,,10,10,72.08,8.3882,0,0,7.132,0,7.132,0,0,4.8643,0,6.5713,0,0,0,0,0,0,0,0,0,0.9642,0,0,0,0,0,0,0,0,0
5752,Foundry Celadon,Iron - Celadon,,,10,10,71.3554,8.2977,0,0,5.4386,0.1072,5.5458,0,0.1195,13.478,0,0,0,0,0.0125,0,0,0,0,0,0,1.1585,0,0,0,0,0,0.0325,0,0,0
5753,T14 Celadon,Iron - Celadon,,,10,10,70.2334,8.8032,0,0,4.6006,0,4.6006,0,3.5124,9.7689,0,0,0,0,0,0,0,0,0,0,0,0.8141,0,0,0,0,0,0,0,0,2.2675
5754,Georgia Clear,Clear,,,10,10,73.5526,7.4323,0,0,4.0269,0.0921,4.119,0,0.1063,14.5169,0,0,0,0,0,0,0,0,0,0,0,0.0921,0,0,0,0,0,0.1807,0,0,0
5755,Raku Base Glaze,Raku,,,,,55.7519,4.9939,12.5165,8.6192,1.6024,9.4986,11.101,0,0.0748,6.6288,0,0,0.2395,0,0.0074,0,0,0,0,0,0,0.0477,0,0,0,0,0,0.0194,0,0,0
5756,Raku Transparent,Raku,,,,,35.9758,5.3043,23.4198,0,1.2149,7.043,8.2579,0,5.4096,21.3139,0,0,0,0,0.0427,0,0,0,0,0,0,0.1997,0,0,0,0,0,0.0763,0,0,0
5757,#13 Transparent,Clear,,,10,10,75.3742,6.7982,0,0,2.2896,1.072,3.3615,0,0.1024,14.0884,0,0,0,0,0,0,0,0,0,0,0,0.1014,0,0,0,0,0,0.174,0,0,0
5758,Aurora Copper Luster,Raku,,,,,28.1508,13.5538,29.1108,0,0.1355,14.5997,14.7352,0,0.0949,0.122,0,0,0,0,0.0678,0,0,0,0,8.3192,0,0.1762,0,0,0,5.4933,0,0.1762,0,0,0
5759,Copper Luster,Raku,,,,,48.7116,3.8402,16.6304,0,0,8.3405,8.3405,0,0,17.3624,0,0,0,0,0,0,0,0,0,0,0,0,0,0,1.5744,0,0,0,0,3.5405,0
5760,Copper Matte Raku 15,Raku,,,,,12.5365,0.6653,0.4678,0,0.412,2.7468,3.1589,0,0,1.1331,0,0,0,0,0,0,0,0,0,0,0,0,0,0,82.0384,0,0,0,0,0,0
5761,Lithium Glaze,Raku,,,,,69.1302,3.9716,0,24.6134,0.0202,0.0922,0.1124,0,0.0943,0.0339,0,0,0,0,0,0,0,0,0,0,0,0.0416,0,0,2.0024,0,0,0,0,0,0
5762,Lizard Skin,Raku,,,,,0,0,52.1941,0,0,10.9186,10.9186,0,0,20.2575,0,0,0,0,0,0,0,0,0,0,0,0.5158,0,0,6.7356,0,0,9.3784,0,0,0
5763,LMG,Specialty - Metallic,,,6,6,64.5848,6.8264,0,13.4545,2.4778,0.8762,3.354,0,0.0231,10.5004,0,0,0,0,0.0165,0,0,0,0,0,0,0.0562,0,0,1.141,0,0,0.043,0,0,0
5764,Val's Copper Luster,Specialty - Metallic,,,,,11.9993,1.9997,30.6126,0,0,2.0003,2.0003,0,0,20.4243,0,0,0,0,0,0,0,0,0,0,0,0,0,0,32.9638,0,0,0,0,0,0
5765,Willie Hillix,Specialty - Metallic,,,10,10,64.6771,10.0846,0,0,1.4454,4.7159,6.1613,0,0.2429,14.4653,0,0,0,0,0,0,0,0,0,0,0,0.0813,0,0,4.1435,0,0,0.144,0,0,0
5766,Buttercream,"White, Off-White",,,10,10,67.6382,6.9112,3.3435,0,3.4457,2.0506,5.4963,0,7.8419,6.1837,0,0,0,0,0.0061,0,0,0,0,2.5303,0,0.0379,0,0,0,0,0,0.0109,0,0,0
5767,Buttermilk,"White, Off-White",,,10,10,65.3641,5.6049,2.8145,0,3.6968,0.4719,4.1688,0,10.6423,11.3728,0,0,0,0,0.0051,0,0,0,0,0,0,0.0183,0,0,0,0,0,0.0092,0,0,0
5768,Crane (Matte),"White, Off-White",,,9,10,67.7969,6.5318,0,0,1.4424,3.0753,4.5177,0,9.5302,7.2272,0,0,0,0,0,0,0,0,0,0,2.1454,0.0401,0,0,0,0,0,2.2106,0,0,0
5769,Hymen's Basic Matte,"White, Off-White",,,10,10,49.1418,12.2104,0,0,1.0601,2.3159,3.376,0,13.8591,21.4075,0,0,0,0,0,0,0,0,0,0,0,0.0052,0,0,0,0,0,0,0,0,0
5770,Moonglow,"White, Off-White",,,10,10,61.1973,11.6611,0,0,4.0875,1.4637,5.5512,0,7.7371,10.6983,0,0,0,0,0.0289,0,0,0,0,0,0,0.106,0,0,0,0,0,0.0752,0,2.9451,0
5771,Oatmeal,"White, Off-White",,,9,10,56.3727,10.678,0,0,2.6974,1.2299,3.9273,0,18.7992,10.207,0,0,0,0,0,0,0,0,0,0,0,0.0159,0,0,0,0,0,0,0,0,0
5772,SLG 25 Tan,"White, Off-White",,,10,10,59.2187,8.9506,0,0,1.9665,4.0819,6.0484,0,1.6879,13.8001,0,0,0,0,0,0,0,0,0,0,0,1.2921,0,0,0,0,0,9.0023,0,0,0
5773,SLG 30 Matte,"White, Off-White",,,10,10,71.0585,11.1233,0,0,5.888,0.6549,6.543,0,3.1226,4.728,0,0,0,0,0,0,0,0,0,0,0,1.5999,0,0,0,0,0,1.8248,0,0,0
5774,Tan,"White, Off-White",,,10,10,54.5755,12.8432,0,0,2.7948,3.485,6.2798,0,8.8432,9.2334,0,0,0,0,0,0,0,0,0,0,0,0.783,0,0,0,0,0,0.5201,0,6.9218,0
5775,Behrens Spinach Green,Green,,,5,6,61.1063,4.4631,14.346,0,0.1999,2.4179,2.6177,0,3.2642,12.9285,0,0,0,0,0.0467,0,0,0.9808,0,0,0,0.1467,0,0,0,0,0,0.1,0,0,0
5776,Marianne Green,Green,,,10,10,68.6136,7.8624,0,0,6.0161,0.0893,6.1054,0,3.1078,11.4484,0,0,0,0,1.9931,0,0,0,0,0,0,0.8694,0,0,0,0,0,0,0,0,0
5777,Peacock Green,Green,,,10,10,67.6596,6.7145,3.2117,0,0.0356,5.9534,5.989,0,10.562,5.2381,0,0,0,0,0.0059,0,0,0.3042,0,0,0,0.2056,0.0988,0,0,0,0,0.0105,0,0,0
5778,Peacock Blue,Green,,,10,10,67.5104,6.6997,3.2046,0,0.0355,5.9403,5.9758,0,10.5387,5.2266,0,0,0,0,0.0058,0,0,0.2125,0,0,0,0.213,0.4024,0,0,0,0,0.0104,0,0,0
5779,Alice,Glaze,,,10,10,55.5864,13.84,0,4.0238,0.6854,0.7987,1.4841,0,12.2932,12.7259,0,0,0,0,0,0,0,0,0,0,0,0.0182,0,0,0,0,0,0.0283,0,0,0
5780,Alp,Glaze,,,10,10,51.2211,15.1199,0,0,3.9711,0.0722,4.0434,0,6.2364,13.7585,0,0,4.6328,0,0,0,0,0,0,0,0.9942,0.9695,0,0,0,0,0,3.0243,0,0,0
5781,Chuck Hindes Shino,Shino,,,10,10,69.6668,15.9571,0,2.412,1.8108,9.2057,11.0165,0,0.178,0.5021,0,0,0,0,0.0038,0,0,0,0,0,0,0.1065,0,0,0,0,0,0.1572,0,0,0
5782,D 9,Iron,,,10,10,51.5684,13.8349,0,0,3.6315,0,3.6315,0,13.6243,16.8598,0,0,0,0,0,0,0,0,0,0,0,0.481,0,0,0,0,0,0,0,0,0
5783,Druckman,Glaze,,,10,10,71.5604,12.6756,0,0,9.0872,0,9.0872,0,3.8648,2.812,0,0,0,0,0,0,0,0,0,0,0,0,0,0,0,0,0,0,0,0,0
5784,Guston Shino,Shino,,,10,10,68.5404,16.9577,0,2.9042,2.0873,8.3047,10.392,0,0.1863,0.7145,0,0,0,0,0.0131,0,0,0,0,0,0,0.1241,0,0,0,0,0,0.1678,0,0,0
5785,Honey (Heavy Iron) Salt,Salt & Soda,,,8,10,70.7213,9.3542,0,0,2.9627,1.3434,4.3061,0,0.0334,11.75,0,0,0,0,0.0239,0,0,0,0,0,0,3.749,0,0,0,0,0,0.0621,0,0,0
5786,Honey,Yellow,,,10,10,54.3966,9.7496,0,0,7.7403,0.0723,7.8126,0,0.0808,7.4361,0,8.7209,8.2218,0,0,0,0,0,0,0,0,1.6285,0,0,0,0,0,1.9531,0,0,0
5787,Pumpkin,Yellow,,,10,10,57.4691,12.3573,0,0,3.8458,1.8029,5.6486,0,2.2394,16.6365,0,0,0,0,0.6339,0,0,0,0,0,0,1.9008,0,0,0,0,0,3.1144,0,0,0
5788,Pumpkin,Yellow,,,10,10,55.9772,13.5172,0,0,1.7959,3.9564,5.7523,0,2.1798,17.2658,0,0,0,0,0.5983,0,0,0,0,0,0,1.7581,0,0,0,0,0,2.9513,0,0,0
5789,Simmon,Glaze,,,10,10,69.3486,8.978,0,0,8.5965,0.0996,8.6961,0,0.1019,9.5886,0,0,0,0,0,0,0,0,0,0,0,0.9826,0,0,0,0,0,2.3041,0,0,0
5791,Shino #5,Shino,,,10,10,69.2746,15.6442,0,2.9836,1.6291,9.6503,11.2794,0,0.1547,0.4468,0,0,0,0,0,0,0,0,0,0,0,0.086,0,0,0,0,0,0.1306,0,0,0
5792,Stanley Base Glaze 1185,Clear,,,7,9,66.8543,6.6135,3.9787,1.1699,1.8056,1.9369,3.7425,0,4.7305,12.8293,0,0,0,0,0.003,0,0,0,0,0,0,0.0446,0,0,0,0,0,0.0335,0,0,0
5793,Stoney Matt,Matte,,,10,10,60.2189,12.9739,0,0,1.4446,2.9516,4.3962,0,13.5751,8.7716,0,0,0,0,0,0,0,0,0,0,0,0.0299,0,0,0,0,0,0.0344,0,0,0
5794,Yanagihara,Glaze,,,10,10,71.2625,5.9135,0,0,4.7266,0.0995,4.8261,0,6.8248,11.1282,0,0,0,0,0,0,0,0,0,0,0,0.045,0,0,0,0,0,0,0,0,0
5795,Orange 1,Red,,,10,10,56.1966,11.9804,0,0,3.938,1.7826,5.7206,0,7.3092,10.4991,0,0,0,0,0,0,0,0,0,0,0,0.8983,0,0,0,0,0,0.3902,0,6.0824,0.9232
5796,Orange 2,Red,,,10,10,44.9081,13.2053,0,0,4.1331,0,4.1331,0,12.5048,20.7716,0,0,0,0,1.0992,0,0,0,0,0,0,0.3329,0,0,0,0,0,1.037,0,2.008,0
5797,Orange 3,Red,,,10,10,59.5422,14.7827,0,0,7.3319,0,7.3319,0,7.3943,9.6624,0,0,0,0,0,0,0,0,0,0,0,0.598,0,0,0,0,0,0,0,0.6885,0
5798,Reitz Orange,Red,,,10,10,57.2408,12.572,0,0,7.1913,1.4821,8.6734,0,0.0233,12.615,0,2.372,0,0,0,0,0,0,0,0,0,1.2262,0,0,0,0,0,5.2774,0,0,0
5799,Shaner Orange,Red,,,9,10,55.152,13.3716,0,0,1.7853,3.8999,5.6851,0,2.2616,17.889,0,0,0,0,0.6283,0,0,0,0,0,0,1.8515,0,0,0,0,0,3.1611,0,0,0
5800,Iron Red,"Iron - Kaki, Tomato Red",,,10,10,53.1538,6.8119,0,0,2.3967,1.1234,3.5201,0,6.3205,19.3936,0,0,0,0,3.8895,0,0,0,0,0,0,6.6989,0,0,0,0,0,0.2117,0,0,0
5801,Joan's Plum,"Iron - Kaki, Tomato Red",,,10,10,72.6319,7.4915,0,0,0,4.9035,4.9035,0,0,10.0721,0,0,0,0,0,0,0,0,0,0,0.478,4.423,0,0,0,0,0,0,0,0,0
5802,Ohata Red,"Iron - Kaki, Tomato Red",,,10,10,65.9637,7.7005,0,0,1.6076,3.5198,5.1273,0,3.2926,11.8722,0,0,0,0,1.901,0,0,0,0,0,0,4.1237,0,0,0,0,0,0.0191,0,0,0
5803,Persimmon,"Iron - Kaki, Tomato Red",,,10,10,66.7789,7.31,0,0,3.4244,1.8015,5.2258,0,2.9461,10.9544,0,0,0,0,1.8894,0,0,0,0,0,0,4.8954,0,0,0,0,0,0,0,0,0
5804,Plum,"Iron - Kaki, Tomato Red",,,10,10,64.548,9.1817,0,0,2.3233,1.5746,3.8979,0,2.9221,12.7429,0,0,0,0,0,0,0,0,0,0,0,6.4584,0,0,0,0,0,0.249,0,0,0
5805,Temokuse (Iron Saturate),"Iron - Kaki, Tomato Red",,,10,10,69.4774,6.9607,0,0,2.8851,1.3116,4.1968,0,0.0173,13.6441,0,0,0,0,0.0123,0,0,0,0,0,0,5.6593,0,0,0,0,0,0.0321,0,0,0
5806,Chun Red,Red - Copper,,,10,10,52.5566,12.8433,0,0,6.7258,0,6.7258,0,3.3737,16.0865,0,5.0199,0,0,0,0,0,0,0,0,0,0.2968,0,0,0.8074,0,0,1.628,0,0,0.662
5807,Copper Red #1,Red - Copper,,,10,10,68.6262,6.1044,2.5056,0,5.6403,0.4202,6.0605,0,4.1033,7.7391,0,1.6485,1.596,0,0.0046,0,0,0,0,0,0,0.0163,0,0,0.2946,0,0,0.0082,0,0,1.2929
5808,Flambe,Red - Copper,,,10,10,68.7617,8.9707,2.2565,0,5.0832,0.3784,5.4615,0,3.6954,6.975,0,1.4846,0.9651,0,0.0041,0,0,0,0,0,0,0.0147,0,0,0.2355,0,0,0.0073,0,0,1.1679
5809,Funny Runny Bunny Salt,Red - Copper,,,10,10,67.7375,4.8281,2.9295,0,3.0048,1.6578,4.6626,0,4.8574,9.1276,0,1.9273,1.7968,0,0.0053,0,0,0,0,0,0,0.0191,0,0,0.5918,0,0,0.0095,0,0,1.5073
5810,G 203,Red - Copper,,,10,10,70.2468,6.1089,2.6745,0,0,4.3744,4.3744,0,0.7463,11.3994,0,0,0.7341,0,0,0,0,0,0,0,0,0,0,0,0.6952,0,0,0,0,3.0204,0
5811,King Red 1,Red - Copper,,,10,10,68.4418,9.0703,0,0,5.9835,0.054,6.0374,0,0.0623,15.3161,0,0,0,0,0,0,0,0,0,0,0,0.054,0,0,0.3658,0,0,0.1058,0,0,0.5466
5812,King Red 3,Red - Copper,,,10,10,66.9265,8.4322,0,0,6.7539,0,6.7539,0,2.2435,10.6437,0,0,4.3574,0,0,0,0,0,0,0,0,0,0,0,0.1722,0,0,0,0,0,0.4706
5813,Oxblood,Red - Copper - Oxblood,,,10,10,51.9958,9.7643,7.3584,0,3.2186,6.9008,10.1194,0,1.7487,18.1609,0,0,0,0,0.0134,0,0,0,0,0,0,0.0702,0,0,0.1893,0,0,0.024,0,0,0.5556
5814,Oxblood 2,Red - Copper - Oxblood,,,10,10,63.8878,10.4151,2.8579,0,0.0317,10.8245,10.8561,0,0.6446,10.6796,0,0,0,0,0.0052,0,0,0,0,0,0,0.0186,0,0,0.1581,0,0,0.0093,0,0,0.4676
5815,Red #1,Red - Copper,,,10,10,66.6376,8.9053,3.3255,0,1.9222,6.6608,8.583,0,0.846,10.97,0,0,0,0,0.0061,0,0,0,0,0,0,0.0456,0,0,0.2098,0,0,0.0108,0,0,0.4603
5816,Red #2,Red - Copper,,,10,10,67.2449,4.1547,3.9383,0,4.0978,0.6604,4.7582,0,4.5616,3.5391,0,2.4623,7.4019,0,0.0072,0,0,0,0,0,0,0.0257,0,0,1.1725,0,0,0.0128,0,0,0.7209
5817,"\A\"" Glaze""","White, Off-White",,,5,6,63.8535,6.327,0,0,5.1052,0.0037,5.1089,0,0.0086,10.2442,0,0,10.1217,0,0.0062,0,0,0,0,0,0,0.016,0,0,0,0,0,4.3139,0,0,0
5818,Best Possible White,"White, Off-White",,,10,10,67.0072,12.2709,2.6353,0,1.767,5.899,7.666,0,6.1434,2.8321,0,0,1.2638,0,0.0048,0,0,0,0,0,0,0.0821,0,0,0,0,0,0.0943,0,0,0
5819,Edge's White (maybe clear),Raku,,,,,48.8539,10.2023,14.8048,0,1.7118,6.6318,8.3435,0,3.4272,13.9997,0,0,0,0,0.027,0,0,0,0,0,0,0.1343,0,0,0,0,0,0.2072,0,0,0
5820,Ferguson White,"White, Off-White",,,10,10,53.2694,12.5564,0,0,3.7055,1.6847,5.3903,0,6.0428,18.6741,0,0,0,0,1.6693,0,0,0,0,0,0,0.0613,0,0,0,0,0,0.0396,0,0,2.297
5821,Matte & White,"White, Off-White",,,6,6,58.7167,11.4241,0,0,7.1429,0.013,7.1558,0,0.0303,14.4454,0,0,8.0937,0,0.0216,0,0,0,0,0,0,0.0562,0,0,0,0,0,0.0562,0,0,0
5822,Temple White,"White, Off-White",,,10,10,66.4491,11.3497,0,0,2.9265,1.343,4.2695,0,7.8595,10.0266,0,0,0,0,0,0,0,0,0,0,0,0.0456,0,0,0,0,0,0,0,0,0
5823,White Liner,"White, Off-White",,,10,10,65.9816,5.363,2.687,0,1.2719,3.1217,4.3936,0,9.77,5.3661,0,0,0,0,0.0049,0,0,0,0,0,0,0.0421,0,0,0,0,0,0.0452,0,6.3467,0
5824,Bringle Yellow,Yellow,,,9,10,53.2823,13.05,0,0,3.5767,1.619,5.1956,0,9.9134,13.4072,0,0,0,0,0.0378,0,0,0,0,0,0,0.3741,0,0,0,0,0,4.7396,0,0,0
5825,Mead (Yellow),Yellow,,,10,10,55.5727,7.7756,0.3072,0,3.6389,1.6598,5.2987,0,6.7388,7.3306,0,8.4775,0,0,0.0006,0,0,0,0,0,0,1.2441,0,0,0,0,0,0.1103,0,7.1439,0
5826,Mustard,Yellow,,,10,10,51.5407,11.7402,0,0,7.022,0,7.022,0,0,14.3642,0,0,4.9027,0,0,0,0,0,0,0,0,2.3439,0,0,0,0,0,8.0864,0,0,0
5830,HVAR Shino #3,Shino - Traditional,Satin,Semi-opaque,10,12,73.3447,16.0171,0,0,7.0108,3.01,10.0208,0,0,0,0,0,0,0,0,0,0,0,0,0,0,0.1726,0,0,0,0,0,0.4447,0,0,0
5832,Dark Shino #5,Shino - Traditional,Glossy - Semi,Semi-opaque,10,12,73.337,15.7747,0,0,6.7718,3.1043,9.8761,0,0.178,0.1305,0,0,0,0,0,0,0,0,0,0,0,0.4011,0,0,0,0,0,0.3026,0,0,0
5840,Mino Shino,Shino - High-Alumina,Matte - Semi,Opaque,10,14,62.5264,26.6673,0,0,2.3718,7.678,10.0498,0,0.1207,0.6056,0,0,0,0,0,0,0,0,0,0,0,0.0302,0,0,0,0,0,0,0,0,0
5841,Low fire blue/white,Specialty - Gloop,Glossy,Semi-opaque,4,1,64.2767,6.6512,10.2198,0,0.3989,5.3054,5.7043,0,0.0726,13.0048,0,0,0,0,0.0069,0,0,0,0,0,0,0.0458,0,0,0,0,0,0.018,0,0,0
5884,Mellow Yellow Matte,Yellow - Iron,Matte - Smooth,Opaque,5,6,59.9854,8.8895,4.1704,0,1.2321,4.9715,6.2036,0,0.0274,16.1072,0,0,0,0,0.0196,0,0,0,0,0,0,0.2948,0,0,0,0,0,4.3021,0,0,0
5888,John Fassbinder Off-White Semigloss Glaze,"White, Off-White",Glossy - Semi,Semi-opaque,10,10,72.9892,5.9607,1.5215,0,2.768,2.1492,4.9172,0,4.6312,6.4186,0,0,0,0,0.0028,0,0,0,0,0,0,0.0445,0,0,0,0,0,0.0643,0,3.4501,0
5889,No More Tears Celadon by John Britt,Iron - Celadon - Green,Glossy,Transparent,,10,72.9226,8.4659,0,0.9115,1.8019,0.7207,2.5226,0,0.1058,14.3523,0,0,0,0,0.0043,0,0,0,0.001,0,0,0.7084,0,0,0,0,0,0.0056,0,0,0
5893,Kitten's Clear rutile blue,Blue,Glossy,Translucent,6,6,65.5731,6.2298,4.1714,0,1.5404,2.788,4.3284,0,1.1468,8.7642,5.789,0,0,0,0,0,0,0,0,0,0,0.2228,0.5934,0,0,0,0,3.1813,0,0,0
5894,Kitten's Clear floating blue,Blue,Glossy,Translucent,6,6,65.027,6.1779,4.1366,0,1.5276,2.7648,4.2924,0,1.1372,8.6912,5.7408,0,0,0,0,0,0,0,0,0,0,1.0536,0.5884,0,0,0,0,3.1548,0,0,0
5895,Kitten's Clear light blue,Blue,Glossy,Transparent,6,6,65.7755,6.249,4.1843,0,1.5452,2.7966,4.3418,0,1.1503,8.7912,5.8069,0,0,0,0,0,0,0,0,0,0,0.2235,0,0,0.2865,0,0,3.1911,0,0,0
5896,Kitten's Clear nutmeg,Iron,Glossy,Opaque,6,6,62.6551,5.9526,3.9858,0,1.4719,2.6639,4.1358,0,1.0957,8.3741,5.5314,0,0,0,0,0,0,0,0,0,0,2.4527,0,0,0,0,0,0,0,0,5.8168
5897,Kitten's Clear blue/green,Blue,Glossy,Translucent,6,6,65.4445,6.2176,4.1632,0,1.5374,2.7825,4.32,0,1.1445,8.747,5.7777,0,0,0,0,0,0,0,0,0,0,0.1678,0.1362,0,1.6988,0,0,2.1828,0,0,0
5898,Kitten's Clear green,Green - Copper,Glossy,Translucent,6,6,65.0303,6.1782,4.1368,0,1.5277,2.7649,4.2926,0,1.1373,8.6916,5.7411,0,0,0,0,0,0,0,0,0,0,0.2209,0,0,1.4162,0,0,3.1549,0,0,0
5899,Kitten's Clear Blue,Blue - Cobalt,Glossy,Translucent,6,6,67.4363,6.4068,4.2899,0,1.5842,2.8672,4.4514,0,1.1793,9.0132,5.9535,0,0,0,0,0,0,0,0,0,0,0.0492,1.2204,0,0,0,0,0,0,0,0
5916,Mottled Blue,Glaze,,,,,65.7434,5.8217,2.4023,0,5.408,0.404,5.812,0,3.9367,7.4245,0,1.5804,1.537,0,0.0063,0,0,0,0,0,0,0.2384,0,0,0.2844,0,0,3.9726,0,0,1.2404
5964,Oil spot black,Iron - Oil Spot,Satin,Opaque,8,10,72.134,7.0391,0,0,4.6846,0.0071,4.6917,0,5.1461,6.5109,0,0,0,0,0.0119,0,0,0,0,0,0,3.89,0.5454,0,0,0,0,0.0309,0,0,0
5967,John's cash blue rev,Blue,Glossy - Semi,Semi-opaque,6,8,67.7039,5.1713,3.3792,2.4725,2.0036,3.2727,5.2763,0,0.929,9.9187,0.0417,0,1.3204,0,0,0,0,0,0,0,0,0.1947,0.5647,0,0,0,0,3.0276,0,0,0
5968,Emily's purple 2,Purple,Satin - Matte,Opaque,6,8,67.2698,6.6979,2.7234,0,0.0138,5.5775,5.5913,0,10.919,5.6518,0.0336,0,0,0,0,0,0,0,0,0,0,0.0284,1.0847,0,0,0,0,0,0,0,0
5969,Triin's nutmeg,Iron,Glossy,Semi-opaque,6,8,65.3638,5.6529,2.0042,2.6499,0.5649,0.5493,1.1142,0,7.2413,11.421,0.0248,0,0,0,0,0,0,0,0,0,0,0.1724,0,0,0,1.644,0,0.577,0,0,2.1346
5970,Triin's rutile yellow,Yellow,Glossy,Semi-opaque,6,8,55.2628,6.0983,3.948,1.8909,1.2599,2.0257,3.2856,0,6.5973,9.9698,0.0488,0,0,0,0,0,0,0,0,0,0,0.3676,0,0,0,0,0,12.531,0,0,0
5971,Triin's speckled rutile yellow,Yellow,Glossy,Semi-opaque,6,8,54.8073,6.0481,3.9154,1.8753,1.2495,2.009,3.2585,0,6.5429,9.8876,0.0484,0,0,0,0,0,0,0,0,0,0.4121,0.3645,0,0,0,0,0,12.8398,0,0,0
5974,Strontium Blue,Blue - Strontium,Satin - Matte,Semi-opaque,6,8,60.6109,11.8166,0,4.1578,3.8992,5.2848,9.184,0,0.076,0.0273,11.8796,0,0,0,0,0,0,0,0,0,0,0.0881,0,0,2.1597,0,0,0,0,0,0
5994,Hirsh Satin Matt Base Glaze,Glaze,Matte,Semi-opaque,4,2,54.7469,2.249,8.9686,8.9342,0.2678,2.0385,2.3063,0,2.1101,20.514,0,0,0,0,0.0217,0,0,0,0,0,0,0.1061,0,0,0,0,0,0.0431,0,0,0
5995,Holly Goring's Simple Satin Base,"White, Off-White",Satin,Opaque,4,4,41.7973,9.9513,12.2443,0,0.0552,3.4763,3.5315,0,12.3295,19.9748,0,0,0,0,0.0276,0,0,0,0,0,0,0.0718,0,0,0,0,0,0.0718,0,0,0
5996,Holly Goring's Simple Gloss Base,Clear,Satin,Transparent,4,4,47.2498,11.2045,16.7151,0,0.3888,4.4327,4.8215,0,2.7817,16.8203,0,0,0,0,0.0651,0,0,0,0,0,0,0.1906,0,0,0,0,0,0.1513,0,0,0
5997,Holly Goring's Simple Matte Base,Clear,Satin,Translucent,4,4,36.0915,8.1202,11.1417,0,0.0409,3.1605,3.2014,0,0.0286,41.2898,0,0,0,0,0.0205,0,0,0,0,0,0,0.0532,0,0,0,0,0,0.0532,0,0,0
6000,Frank Krevens Base Glaze,Clear,Glossy,Transparent,4,3,68.0822,4.0588,2.0333,6.8451,1.8134,12.0025,13.8159,0,0.153,4.9555,0,0,0,0,0.0046,0,0,0,0,0,0,0.0396,0,0,0,0,0,0.012,0,0,0
6015,Cobalt Blue Crystalline,Crystalline,Glossy,Opaque,11,12,61.9078,1.84,0.9993,0,0.6995,6.4354,7.1349,0,0,2.848,0,0,23.2143,0,0,0,0,0,0,0,0,0,1.6233,0,0,0,0,0,0,0,0.4323
6018,crystaline base,Crystalline,Glossy,Transparent,9,9,60.9368,5.4178,0,7.1404,1.392,1.9857,3.3777,0,1.5384,1.429,0,1.5728,16.6509,0,0,0,0,0,0,0,0,0.1905,0,0,0,0,0,1.7458,0,0,0
6022,Cash Blue,Glaze,,Translucent,,10,65.8755,7.4313,3.7103,0,1.6093,5.6986,7.3079,0,0.9166,10.0497,0,0,1.4178,0,0.0068,0,0,0,0,0,0,0.2124,0,0,0,0,0,3.0718,0,0,0
6025,"Xavier Original: CoO 1, Rutile 4.5, RIO 2",Glaze,,,6,6,63.4385,6.9724,1.961,0,2.7898,2.2525,5.0423,0,4.6755,12.7788,0,0,0,0,0,0,0,0,0,0,0,0.9814,0.8185,0,0,0,0,3.3316,0,0,0
6026,"Xavier Revised: CoO 1, Rutile 4.5, RIO 2",Glaze,,,6,6,63.6792,7.5354,3.4604,0,1.5231,2.4246,3.9476,0,4.6409,11.6504,0,0,0,0,0,0,0,0,0,0,0,0.9668,0.8124,0,0,0,0,3.307,0,0,0
6027,"Xavier Original: CoO 1, Rutile 4.5, RIO 4",Glaze,,,6,6,62.9464,6.9183,1.9458,0,2.7682,2.235,5.0032,0,4.6393,12.6797,0,0,0,0,0,0,0,0,0,0,0,1.7494,0.8121,0,0,0,0,3.3058,0,0,0
6028,"Xavier Revised: CoO 1, Rutile 4.5, RIO 4",Glaze,,,6,6,63.1889,7.4774,3.4337,0,1.5113,2.4059,3.9172,0,4.6052,11.5607,0,0,0,0,0,0,0,0,0,0,0,1.7293,0.8061,0,0,0,0,3.2815,0,0,0
6029,"Xavier Original: CoO 1, Rutile 4.5, RIO 6",Glaze,,,6,6,62.462,6.8651,1.9308,0,2.7469,2.2178,4.9647,0,4.6036,12.5821,0,0,0,0,0,0,0,0,0,0,0,2.5056,0.8059,0,0,0,0,3.2803,0,0,0
6030,"Xavier Revised: CoO 1, Rutile 4.5, RIO 6",Glaze,,,6,6,62.7061,7.4203,3.4075,0,1.4998,2.3875,3.8873,0,4.57,11.4723,0,0,0,0,0,0,0,0,0,0,0,2.4801,0.8,0,0,0,0,3.2564,0,0,0
6031,"Xavier Original: CoO 1, Rutile 4.5",Glaze,,,6,6,63.9383,7.0273,1.9764,0,2.8118,2.2702,5.082,0,4.7124,12.8795,0,0,0,0,0,0,0,0,0,0,0,0.2013,0.8249,0,0,0,0,3.3579,0,0,0
6032,"Xavier Revised: CoO 1, Rutile 4.5",Glaze,,,6,6,64.1771,7.5943,3.4874,0,1.535,2.4435,3.9785,0,4.6772,11.7415,0,0,0,0,0,0,0,0,0,0,0,0.1924,0.8188,0,0,0,0,3.3328,0,0,0
6034,Xavier Jade Green Base,"White, Off-White",,,6,6,66.8583,7.3483,2.0667,0,2.9402,2.3739,5.3141,0,4.9276,13.4677,0,0,0,0,0,0,0,0,0,0,0,0.0173,0,0,0,0,0,0,0,0,0
6036,Xavier Revised Jade Green Base,"White, Off-White",,,6,6,67.0852,7.9384,3.6455,0,1.6045,2.5543,4.1588,0,4.8892,12.2735,0,0,0,0,0,0,0,0,0,0,0,0.0095,0,0,0,0,0,0,0,0,0
6037,"Xavier Jade Green: CuCO3 4, Rutile 6",Green,,,6,6,62.379,6.856,1.9282,0,2.7432,2.2148,4.9581,0,4.5975,12.5654,0,0,0,0,0,0,0,0,0,0,0,0.2564,0,0,2.0914,0,0,4.368,0,0,0
6038,"Xavier Revised Jade Green: CuCO3 4, Rutile 6",Green,,,6,6,62.6235,7.4105,3.403,0,1.4978,2.3844,3.8822,0,4.564,11.4572,0,0,0,0,0,0,0,0,0,0,0,0.2473,0,0,2.0762,0,0,4.3362,0,0,0
6039,"Xavier Jade Green: CuCO3 3, Rutile 5",Green,,,6,6,63.1948,6.9456,1.9534,0,2.7791,2.2438,5.0229,0,4.6576,12.7298,0,0,0,0,0,0,0,0,0,0,0,0.2192,0,0,1.5891,0,0,3.6876,0,0,0
6040,"Xavier Revised Jade Green: CuCO3 3, Rutile 5",Green,,,6,6,63.4364,7.5067,3.4472,0,1.5172,2.4153,3.9326,0,4.6232,11.606,0,0,0,0,0,0,0,0,0,0,0,0.2103,0,0,1.5773,0,0,3.6604,0,0,0
6041,"Xavier Jade Green: CuCO3 1.5, Rutile 5",Green,,,6,6,63.7009,7.0013,1.9691,0,2.8014,2.2618,5.0632,0,4.6949,12.8317,0,0,0,0,0,0,0,0,0,0,0,0.221,0,0,0.8009,0,0,3.7171,0,0,0
