Repository: derekphilipau/glazy-data

# glazy-data
Public data from the Glazy database

## About

The Glazy database of ceramic recipes was originally seeded with data from [Linda Arbuckle's](http://lindaarbuckle.com)  [GlazeChem database](http://lindaarbuckle.com/arbuckle_handouts.html), John Sankey's [glaze database](http://www.johnsankey.ca/glazedata.html) (which is based on the extensive work by [Alisa Clausen](https://glazy.org/u/alisaclausen)), and [Louis Katz's](http://www.louiskatz.net) [Hyperglaze database](http://falcon.tamucc.edu/~lkatz/allglazes.txt).

This repository intends to continue the tradition of making recipes publicly available.  This archived data only includes publicly shared recipes and materials.

File: glazy-data-glazes-simplified-20201210.csv (part 18 of 47)
id,name,material_type_concatenated,surface_type,transparency_type,from_orton_cone,to_orton_cone,SiO2_percent_mol,Al2O3_percent_mol,B2O3_percent_mol,Li2O_percent_mol,K2O_percent_mol,Na2O_percent_mol,KNaO_percent_mol,BeO_percent_mol,MgO_percent_mol,CaO_percent_mol,SrO_percent_mol,BaO_percent_mol,ZnO_percent_mol,PbO_percent_mol,P2O5_percent_mol,F_percent_mol,V2O5_percent_mol,Cr2O3_percent_mol,MnO_percent_mol,MnO2_percent_mol,FeO_percent_mol,Fe2O3_percent_mol,CoO_percent_mol,NiO_percent_mol,CuO_percent_mol,Cu2O_percent_mol,CdO_percent_mol,TiO2_percent_mol,ZrO_percent_mol,ZrO2_percent_mol,SnO2_percent_mol
6042,"Xavier Revised Jade Green: CuCO3 1.5, Rutile 5",Green,,,6,6,63.9407,7.5663,3.4746,0,1.5293,2.4345,3.9638,0,4.66,11.6982,0,0,0,0,0,0,0,0,0,0,0,0.2119,0,0,0.7949,0,0,3.6895,0,0,0
6043,CAC Celadon,Iron - Celadon,,,6,6,74.9378,7.3354,0,0,3.8855,1.8212,5.7067,0,0.1021,4.6136,6.6025,0,0,0,0,0,0,0,0,0,0.2947,0.406,0,0,0,0,0,0.001,0,0,0
6044,Another Blue,Blue - Cobalt,Glossy,Semi-opaque,6,6,67.4322,5.7353,5.4652,0,0.5691,4.2139,4.783,0,0.2147,14.357,0,0,0,0,0,0,0,0,0,0,0,0.7112,1.1084,0,0,0,0,0.1931,0,0,0
6045,Teadust Temmoku,Iron - Tenmoku,Glossy,Semi-opaque,6,6,71.0067,6.8121,0,0,2.6556,1.2108,3.8664,0,0.1021,13.8955,0,0,0,0,0,0,0,0,0,0,0,4.1629,0,0,0,0,0,0.1544,0,0,0
6046,Raw Sienna,Iron,,Semi-opaque,6,6,59.9019,8.6354,4.6505,0,0.1854,1.7268,1.9122,0,0.0509,17.9889,0,0,0,0,0.0319,0,0,0,0,0,0,2.5373,0,0,0,0,0,4.2908,0,0,0
6047,Turquoise Matte,Turquoise,Matte,Opaque,6,6,61.6854,12.0879,0,3.2667,2.2629,7.225,9.488,0,0.3034,0.6347,10.2805,0,0,0,0,0,0,0,0,0,0,0.1247,0,0,2.0567,0,0,0.072,0,0,0
6048,Variegated Slate Blue,Blue,,Opaque,6,6,60.0635,8.899,4.0562,0,0.1906,1.5615,1.752,0,0.0542,18.2054,0,0,0,0,0.0343,0,0,0,0,0,0,0.3229,0.7872,0,1.5156,0,0,4.3097,0,0,0
6049,Ron's Fall Yellow,Yellow,,Opaque,6,6,45.7547,11.4143,3.1442,0,1.3322,5.7522,7.0844,0,6.5161,21.7871,0,0,0,0,1.6594,0,0,0,0,0,0,0.6365,0,0,0,0,0,0.0677,0,0,1.9356
6050,Dark Green Glossy,Green - Copper,Glossy,,6,6,59.6151,9.8189,2.7353,0,0.1431,7.3545,7.4975,0,0.7224,16.0145,0,0,0,0,0.005,0,0,0,0,0,0,0.5181,0,0,2.9046,0,0,0.1685,0,0,0
6051,Don Davis Copper Red,Red - Copper,Glossy,,6,6,67.1451,9.0151,4.0892,0,1.9794,5.2205,7.1999,0,1.0019,10.4333,0,0,0,0,0.0165,0,0,0,0,0,0,0.0705,0,0,0.2866,0,0,0.0369,0,0,0.7049
6052,Ron Roy's Oxidation Clear,Clear,Glossy,Transparent,6,6,67.2539,6.9954,5.7337,0,0.4885,4.3031,4.7916,0,0.0569,15.0097,0,0,0,0,0.0247,0,0,0,0,0,0,0.0698,0,0,0,0,0,0.0642,0,0,0
6053,Ohata Kaki,"Iron - Kaki, Tomato Red",Glossy,Opaque,6,6,58.1028,7.4916,1.054,3.7331,3.8058,1.9042,5.71,0,3.2251,13.6675,0,0,0,0,2.8714,0,0,0,0,0,0,4.1213,0,0,0,0,0,0.0233,0,0,0
6054,Shino,Shino,Glossy,Opaque,6,6,65.6914,16.8998,0,5.7366,1.5357,9.1791,10.7148,0,0.2006,0.4327,0,0,0,0,0.0065,0,0,0,0,0,0,0.1183,0,0,0,0,0,0.1992,0,0,0
6055,"VC \D\"" Base""","White, Off-White",Matte - Smooth,Opaque,6,6,59.0335,11.2664,0,0,0.0407,7.2121,7.2528,0,0.0285,14.1071,0,0,8.1856,0,0.0203,0,0,0,0,0,0,0.0529,0,0,0,0,0,0.0529,0,0,0
6056,Semi-Mat Blue,Blue - Cobalt,Matte - Semi,Opaque,10,10,62.5353,10.9013,0,0,5.286,0.017,5.303,0,0.0397,16.1459,0,0,0,0,0.0284,0,0,0,0,0,0,0.0737,0.9662,0,0,0,0,4.0066,0,0,0
6057,Ohata Kaki,"Iron - Kaki, Tomato Red",Glossy,Opaque,10,10,66.0148,7.3124,0,0,5.7978,0.0046,5.8024,0,3.3084,11.3262,0,0,0,0,1.974,0,0,0,0,0,0,4.2419,0,0,0,0,0,0.0199,0,0,0
6058,B-28 Shino,Shino,Glossy,,10,10,67.5017,15.6702,0,5.2915,0.6313,10.4781,11.1094,0,0.0818,0.1858,0,0,0,0,0.0115,0,0,0,0,0,0,0.0626,0,0,0,0,0,0.0854,0,0,0
6059,VCT White,"White, Off-White",Satin,Semi-opaque,10,10,58.2995,12.5751,0,0,1.2309,2.8032,4.034,0,14.9396,10.0775,0,0,0,0,0.0045,0,0,0,0,0,0,0.035,0,0,0,0,0,0.0348,0,0,0
6060,Emily Purple,Purple,Satin,Semi-opaque,10,10,66.7776,6.0057,3,0,4.8645,0.582,5.4465,0,10.948,5.2077,0,0,0,0,0.0055,0,0,0,0,0,0,0.0705,1.6182,0,0,0,0,0.0585,0,0,0.8619
6061,Autumn Yellow,Yellow,,,10,10,52.2035,12.662,0,0,0.0764,6.4689,6.5453,0,6.0355,18.4143,0,0,0,0,1.655,0,0,0,0,0,0,0.3432,0,0,0,0,0,0.0778,0,0,2.0633
6062,Shaner Clear,Clear,Glossy,Translucent,10,10,71.4412,8.0106,0,0,0.0368,4.3436,4.3804,0,2.0387,14.0151,0,0,0,0,0.0184,0,0,0,0,0,0,0.0478,0,0,0,0,0,0.0478,0,0,0
6063,Mark’s Temmoku Rev.,Iron - Tenmoku,Glossy,Opaque,10,10,69.595,7.4577,0,0,5.5114,0.0358,5.5473,0,0.0734,11.4707,0,0,0,0,0,0,0,0,0,0,0,4.0496,1.6953,0,0,0,0,0.1111,0,0,0
6064,Jan's Barium Blue Matt Crater,Specialty - Crater,Matte - Dry,,5,6,59.6277,10.9797,0,1.9101,2.1065,6.6814,8.7879,0,0.1458,0.5545,0,7.0961,0,0,0,0,0,0,0,0,0,0.0619,0.2945,0,1.7009,0,0,8.8411,0,0,0
6065,Green Gloss,Green - Copper,Glossy,Translucent,6,6,65.4884,8.3205,0,0,2.5723,2.7397,5.312,0,1.3554,12.8084,0,4.1362,0,0,0,0,0,0,0,0,0,0.0668,0,0,2.4034,0,0,0.109,0,0,0
6066,Denim Blue,Blue,Glossy - Semi,Translucent,6,6,64.9719,7.0925,1.9733,0,2.8458,2.3383,5.1841,0,4.7879,12.9049,0,0,0,0,0.0121,0,0,0,0,0,0,0.0772,0.667,0,0.6421,0,0,1.6871,0,0,0
6067,Cold Yellow,Yellow - Iron,Glossy - Semi,Translucent,6,6,59.5725,7.5538,0.3004,0,1.5529,4.5747,6.1277,0,6.4062,7.8059,0,7.3249,0,0,0.0106,0,0,0,0,0,0,0.9259,0,0,0,0,0,0.0276,0,3.9447,0
6068,Dark Satin,Green,Glossy - Semi,Semi-opaque,6,6,64.31,10.5119,1.3528,0,1.7801,4.417,6.1971,0,0.2015,13.4186,0,0,0,0,0.0087,0,0,0,0,0,0,2.1393,1.7148,0,0,0,0,0.1452,0,0,0
6069,Satin Celadon,Iron - Celadon - Green,Glossy - Semi,Translucent,6,6,66.3096,9.453,0.0583,0,1.3722,4.2446,5.6168,0,3.0339,14.565,0,0,0,0,0,0,0,0,0,0,0,0.7633,0,0,0,0,0,0.2001,0,0,0
6070,Textured Blue,Blue,Glossy - Semi,Translucent,6,6,58.2206,7.1599,3.9532,0,0.9144,4.8702,5.7847,0,8.1356,10.5107,0,0,0,0,0.0142,0,0,0,0,0,0,0.1851,0.2505,0,0.4824,0,0,2.0518,0,3.2513,0
6071,Chun or Jun,Iron - Celadon - Chun,Glossy - Semi,Translucent,6,6,67.9108,4.5732,3.7236,0,1.1574,4.4236,5.581,0,2.2477,13.4947,0,0,2.4343,0,0,0,0,0,0,0,0,0.0347,0,0,0,0,0,0,0,0,0
6072,Transparent Gloss,Clear,Glossy,Transparent,6,6,61.9637,6.9218,6.0591,0,0.0585,1.7881,1.8466,0,3.1461,19.8955,0,0,0,0,0.0224,0,0,0,0,0,0,0.0865,0,0,0,0,0,0.0582,0,0,0
6073,Temmoku,Iron - Tenmoku,Glossy,Opaque,6,6,66.7633,8.9934,0,0,4.2487,1.9963,6.245,0,0.1475,12.4089,0,0,0,0,0,0,0,0,0,0,0,5.3205,0,0,0,0,0,0.1215,0,0,0
6074,Speckle,"White, Off-White",Matte - Semi,Opaque,6,6,53.7327,10.58,1.1178,0,1.63,4.7966,6.4266,0,0.1838,21.4336,0,0,0,0,0.0173,0,0,0,0,0,1.3329,0.1011,0,0,0,0,0,1.3969,0,3.6772,0
6075,Shino,Shino,Glossy - Semi,,6,6,65.847,16.8604,0,5.6294,1.522,9.0759,10.5979,0,0.2666,0.4498,0,0,0,0,0.0064,0,0,0,0,0,0,0.1469,0,0,0,0,0,0.1955,0,0,0
6076,Satin White,"White, Off-White",Satin,Semi-opaque,6,6,61.5316,9.5543,1.7741,0,1.3521,3.7916,5.1437,0,2.7729,16.1325,0,0,0,0,0.0221,0,0,0,0,0,0,0.0932,0,0,0,0,0,0.0573,0,2.9183,0
6077,Pale Blue Matte,Blue,Matte,Semi-opaque,6,6,59.2491,9.4187,0,0,3.7891,1.7787,5.5678,0,0.0869,15.6306,0,0,0,0,0.0164,0,0,0,0,0,0,0.3314,0.2694,0,1.5563,0,0,4.3766,0,3.4967,0
6078,Ochre/Red,"Iron - Kaki, Tomato Red",Matte - Semi,Semi-opaque,6,6,49.6477,9.131,0,0,3.1017,1.5022,4.6039,0,5.1924,24.5966,0,0,0,0,1.3021,0,0,0,0,0,0,3.5228,0,0,0,0,0,0.0511,0,1.9523,0
6079,Iron Red,"Iron - Kaki, Tomato Red",Matte - Semi,Semi-opaque,6,6,60.3618,8.7575,0,0,1.5474,4.9863,6.5338,0,3.6657,12.4598,0,0,0,0,2.0931,0,0,0,0,0,0,6.1103,0,0,0,0,0,0.0181,0,0,0
6080,Fake Ash,Ash - Synthetic/Fake,,,6,6,47.3769,8.266,2.6208,2.1548,1.0189,1.5906,2.6095,0,11.7226,17.7224,4.8182,0,0,0,1.2081,0,0,0,0,0,0,0.9679,0,0,0,0,0,0.5329,0,0,0
6081,Dark Blue,Blue - Cobalt,Glossy,Semi-opaque,6,6,69.7376,8.3362,0.1416,0,1.5873,4.0139,5.6012,0,0.1201,14.1941,0,0,0,0,0.0125,0,0,0,0,0,0,0.6778,1.1463,0,0,0,0,0.0325,0,0,0
6082,Copper Red,Red - Copper,Glossy - Semi,Semi-opaque,6,6,69.5818,9.1803,1.3248,0,5.3254,3.1441,8.4695,0,0.0668,9.3427,0,0,0,0,0,0,0,0,0,0,0,0.0605,0,0,1.0844,0,0,0,0,0,0.889
6083,Chocolate,Iron - Slip-Based,Glossy - Semi,Semi-opaque,6,6,59.008,8.1017,0.1227,0,2.3352,1.0999,3.435,0,2.0537,7.9416,0,0,16.326,0,0.0779,0,0,0,0,0,0,2.2485,0,0,0,0,0,0.685,0,0,0
6084,Blue/Green Gloss,Blue,Glossy,Semi-opaque,6,6,63.6457,6.7872,5.8759,0,1.327,8.2774,9.6044,0,0.1777,7.2933,0,0,0,0,0,0,0,0,0,0,0,0.8048,0.6563,0,0,0,0,5.1548,0,0,0
6085,Ash Brown,Iron - Slip-Based,Matte,Semi-opaque,6,6,65.131,8.5432,0,0,1.8541,0.36,2.2141,0,1.7277,15.3803,0,4.4333,0,0,0.0617,0,0,0,0,0,0,1.8462,0,0,0,0,0,0.6624,0,0,0
6086,Amber,Iron - Slip-Based,Glossy,Translucent,6,6,64.5164,7.9793,0.9498,0,1.8674,2.6861,4.5535,0,1.9173,18.3944,0,0,0,0,0.0473,0,0,0,0,0,0,1.2509,0,0,0,0,0,0.3912,0,0,0
6088,Selsor Paul's Yellow Matte (original),Yellow,Matte,,6,6,45.6315,2.1593,11.2251,0,0.0138,5.6166,5.6304,0,4.0981,18.5068,0,5.209,0,0,0.0069,0,0,0,0,0,0,1.3603,0,0,0,0,0,0.0179,0,6.1548,0
6089,Hammer Red Black,"Iron - Kaki, Tomato Red",,,6,6,65.8846,8.5169,0,0,4.2651,1.9605,6.2256,0,0.0581,12.0977,0,0,0,0,0,0,0,0,0,0,0,7.1183,0,0,0,0,0,0.0988,0,0,0
6091,Web Red (from Clayart),Red - Copper,,,6,6,66.3233,8.9572,3.4054,0,1.9337,6.7087,8.6425,0,0.8646,11.0612,0,0,0,0,0.0062,0,0,0,0,0,0,0.0463,0,0,0.2214,0,0,0.0111,0,0,0.4609
6092,Web Red (Oxblood),Red - Copper - Oxblood,,,6,6,66.0524,8.9206,3.3915,0,1.9258,6.6813,8.6072,0,0.861,11.016,0,0,0,0,0.0062,0,0,0,0,0,0,0.2124,0,0,0.2262,0,0,0.011,0,0,0.6954
6093,Selsor Waxy White Liner,"White, Off-White",Glossy - Semi,,6,6,56.5382,7.6154,4.9164,0,1.0213,3.8629,4.8842,0,9.9647,10.6901,0,0,0,0,0.0245,0,0,0,0,0,0,0.0844,0,0,0,0,0,0.0565,0,5.2256,0
6095,Plum,Iron,,,6,6,76.8644,6.9342,0,0,3.1748,1.4475,4.6223,0,0.0156,10.1733,0,0,0,0,0,0,0,0,0,0,0,1.3902,0,0,0,0,0,0,0,0,0
6096,Clear (semi matt),Clear,Matte - Semi,,6,6,69.1594,9.5135,1.313,0,1.0001,3.2605,4.2606,0,0.3795,15.1885,0,0,0,0,0.0279,0,0,0,0,0,0,0.0868,0,0,0,0,0,0.0707,0,0,0
6099,Sage Green Original Base,"White, Off-White",,,6,6,69.8995,7.287,4.4759,0,0.9888,5.4387,6.4275,0,0.0503,11.8472,0,0,0,0,0,0,0,0,0,0,0,0.0126,0,0,0,0,0,0,0,0,0
6100,Sage Green Revised Base,"White, Off-White",,,6,6,71.6778,6.4371,4.4185,0,0,6.0205,6.0205,0,0,11.4461,0,0,0,0,0,0,0,0,0,0,0,0,0,0,0,0,0,0,0,0,0
6101,"Sage Green Original: Cr2O3 1, TiO 2, Rutile 2",Green - Chrome,,,6,6,67.3807,7.0244,4.3146,0,0.9531,5.2427,6.1959,0,0.0485,11.4203,0,0,0,0,0,0,0,0.428,0,0,0,0.0928,0,0,0,0,0,3.095,0,0,0
6102,"Sage Green Revised: Cr2O3 1, TiO 2, Rutile 2",Green - Chrome,,,6,6,69.1267,6.208,4.2613,0,0,5.8062,5.8062,0,0,11.0388,0,0,0,0,0,0,0,0.4227,0,0,0,0.0796,0,0,0,0,0,3.0567,0,0,0
6103,"Sage Green Original: Cr2O3 1, TiO 4, Rutile 4",Green - Chrome,,,6,6,65.3068,6.8082,4.1818,0,0.9238,5.0814,6.0052,0,0.047,11.0688,0,0,0,0,0,0,0,0.4148,0,0,0,0.1681,0,0,0,0,0,5.9994,0,0,0
6104,"Sage Green Revised: Cr2O3 1, TiO 4, Rutile 4",Green - Chrome,,,6,6,67.0246,6.0193,4.1317,0,0,5.6296,5.6296,0,0,10.7031,0,0,0,0,0,0,0,0.4098,0,0,0,0.1544,0,0,0,0,0,5.9275,0,0,0
6105,Gris/rosado,Glaze,Glossy - Semi,Semi-opaque,5,5,69.1267,6.208,4.2613,0,0,5.8062,5.8062,0,0,11.0388,0,0,0,0,0,0,0,0.4227,0,0,0,0.0796,0,0,0,0,0,3.0567,0,0,0
6106,"Sage Green Original: CuO 2, TiO 2, Rutile 2",Green - Copper,,,6,6,66.5767,6.9406,4.2631,0,0.9418,5.1802,6.122,0,0.0479,11.284,0,0,0,0,0,0,0,0,0,0,0,0.0916,0,0,1.616,0,0,3.058,0,0,0
6107,"Sage Green Original: CuO 2, TiO 4, Rutile 4",Green - Copper,,,6,6,64.5513,6.7295,4.1334,0,0.9131,5.0226,5.9357,0,0.0465,10.9407,0,0,0,0,0,0,0,0,0,0,0,0.1661,0,0,1.5668,0,0,5.93,0,0,0
6108,"Sage Green Revised: CuO 2, TiO 4, Rutile 4",Green - Copper,,,6,6,66.2584,5.9504,4.0844,0,0,5.5653,5.5653,0,0,10.5807,0,0,0,0,0,0,0,0,0,0,0,0.1527,0,0,1.5482,0,0,5.8598,0,0,0
6110,Simple White,Glaze,Satin - Matte,,,6,66.5901,12.3495,0,0,2.6397,8.5451,11.1848,0,0.1344,7.8828,0,1.8249,0,0,0,0,0,0,0,0,0,0.0336,0,0,0,0,0,0,0,0,0
6113,Dark Blue Amber,Glaze,,,5,6,57.8392,4.3536,5.7659,0,2.1489,1.7608,3.9097,0,1.7436,20.2986,0,0,0,0,0.0279,0,0,0,0,0,0,5.8895,0,0,0,0,0,0.1721,0,0,0
6114,Matte Bright Peacock Blue,Glaze,,,10,10,61.1205,11.548,0,0,1.911,6.1352,8.0462,0,0.2675,0.5817,0,15.9167,0,0,0,0,0,0,0,0,0,0.1213,0,0,2.2272,0,0,0.1708,0,0,0
6128,Tin White,"White, Off-White",Glossy,Opaque,6,9,62.6744,7.211,0,0,0.0212,6.3018,6.323,0,0.0702,9.8434,0,0,9.6419,0,0.0036,0,0,0,0,0,0,0.0381,0,0,0,0,0,0.0093,0,0.7135,3.4714
6130,Drunken Beauty,Red - Copper - Flambe,Glossy,Semi-opaque,6,6,58.3265,5.8879,14.4917,0,0.2157,2.4466,2.6622,0,3.3071,13.0722,0,0,0,0,0.054,0,0,0,0,0,0,0.1661,0,0,0.9141,0,0,0.1189,0,0,0.9992
6131,Caramel Candy,Iron - Amber,Glossy,Translucent,5,7,67.2403,5.4748,8.3679,3.0716,1.4122,2.5905,4.0027,0,0.1043,7.6338,0,0,0,0,0,0,0,0,0,0,0,1.5253,0,0,0,0,0,1.6233,0,0.9559,0
6147,Snow white,"White, Off-White",Glossy,Semi-opaque,9,11,74.2995,5.475,0,0,1.1292,3.6738,4.803,0,0.1218,0.3082,4.8616,0,6.4123,0,0,0,0,0,0,0,0,0.0429,0,0,0,0,0,3.6757,0,0,0
6148,Prickley Potter's Low Expansion Chun,Iron - Celadon - Chun,Glossy,,9,10,73.1911,6.2098,0,0.6222,2.0691,0.9509,3.02,0,1.6218,14.7907,0,0,0,0,0.2853,0,0,0,0,0,0,0.2568,0,0,0,0,0,0.0023,0,0,0
6153,Low expansion chun - real world materials,Iron - Celadon - Chun,Glossy - Semi,Semi-opaque,9,11,73.8903,6.0311,0,0.6232,1.609,1.1247,2.7337,0,2.1504,13.9411,0,0,0,0,0.3086,0,0,0,0.0225,0,0,0.2945,0,0,0,0,0,0.0047,0,0,0
6164,Glossy clear,Clear,Glossy,Transparent,9,11,72.2929,7.9159,0,0,1.6401,1.1605,2.8006,0,0.817,15.9469,0,0,0,0,0.0241,0,0,0,0.0278,0,0,0.1121,0,0,0,0,0,0.0627,0,0,0
6172,Gooey White Cone 1,Specialty - Gloop,Matte - Smooth,Opaque,4,3,74.5397,7.6282,6.2303,0,0.2722,3.2081,3.4803,0,0.032,7.9479,0,0,0,0,0.0229,0,0,0,0,0,0,0.0594,0,0,0,0,0,0.0594,0,0,0
6180,Adam's Color base,Glaze,Glossy,Semi-opaque,4,13,36.405,11.2115,22.3568,0,0.354,3.7808,4.1348,0,5.1168,20.186,0,0,0,0,0.094,0,0,0,0,0,0,0.284,0,0,0,0,0,0.2111,0,0,0
6181,Adam's White Shino,Shino - Carbon Trap,,,9,13,66.0211,16.8934,0,1.7962,2.3791,11.7819,14.161,0,0.1837,0.667,0,0,0,0,0.0123,0,0,0,0,0,0,0.09,0,0,0,0,0,0.1753,0,0,0
6182,P.V. Liner,Glaze,,,,13,57.4034,5.0769,14.5421,0,2.1663,2.987,5.1534,0,3.7484,13.7416,0,0,0,0,0.0265,0,0,0,0,0,0,0.213,0,0,0,0,0,0.0947,0,0,0
6183,Sacco Secret Goth,Black,Matte - Dry,Opaque,6,6,44.5055,10.9443,0,0,2.0021,6.4326,8.4347,0,0.1127,0.5219,0,22.8777,0,0,0.0083,0,0,1.1887,0,3.6119,0,3.2713,4.5016,0,0,0,0,0.0215,0,0,0
6184,Larry Bush Amber Celadon,Iron - Celadon - Yellow,Glossy - Semi,Semi-opaque,6,6,70.5806,7.5645,0,0,1.4328,1.9678,3.4007,0,0.5262,13.4573,0,0,0,0,0.0039,0,0,0,1.2207,0,0,3.0193,0,0,0,0,0,0.2269,0,0,0
6195,Pumice Chun,Iron - Celadon - Chun,Glossy - Semi,Semi-opaque,9,11,74.9049,6.3136,0,0,1.6678,1.2983,2.9661,0,0.7922,14.3044,0,0,0,0,0.412,0,0,0,0.0225,0,0,0.262,0,0,0,0,0,0.0223,0,0,0
6199,Satin White,"White, Off-White",Satin,Opaque,6,6,62.5725,10.1013,0,0,4.775,2.173,6.948,0,4.5824,10.3675,0,0,5.3184,0,0.0132,0,0,0,0,0,0,0.0624,0,0,0,0,0,0.0344,0,0,0
6200,Gloss Black,Black,Glossy,Opaque,6,6,68.0952,6.4494,5.4036,0,1.516,3.4418,4.9578,0,2.5675,8.4872,0,0,0,0,0.0195,0,0,0,0,0,0,3.4422,0.5269,0,0,0,0,0.0507,0,0,0
6201,John's Cash Blue,Blue - Rutile,Glossy,Semi-opaque,6,6,62.7227,6.6547,4.4257,2.6429,1.4052,5.1512,6.5564,0,1.1331,10.6296,0,0,1.3962,0,0.0081,0,0,0,0,0,0,0.241,0.562,0,0,0,0,3.0275,0,0,0
6206,Mary's Error Chun,Iron - Celadon - Chun,Glossy,Translucent,5,5,64.1753,5.0436,8.1261,0,0.543,2.9743,3.5172,0,0.1032,11.0333,0,0,4.2026,0,0,0,0,0,0,0,0,0.8407,0,0,0,0,0,0.0219,0,0,2.9359
6207,"Selsor Chun, RIO 0.5/1/1.5/2",Iron - Celadon - Chun,,,5,5,67.7916,4.4844,3.6765,0,0.0139,6.1301,6.144,0,2.1918,12.6527,0,0,2.4036,0,0,0,0,0,0,0,0,0.2227,0,0,0,0,0,0,0,0,0.4327
6209,John's Satin,Iron - Celadon,Satin,Translucent,5,5,67.4688,8.6674,3.8195,0,0.4817,1.9198,2.4015,0,0.1295,16.6573,0,0,0,0,0,0,0,0,0,0,0,0.3318,0,0,0,0,0,0.0707,0,0,0.4535
6210,"John's Satin 2, RIO 0.75",Iron - Celadon,Satin,Translucent,5,5,66.7219,7.701,3.909,0,2.3429,2.0183,4.3612,0,5.6344,10.0298,0.8872,0,0,0,0,0,0,0,0,0,0,0.321,0,0,0,0,0,0,0,0,0.4345
6211,"John's Satin 2, RIO 3",Iron - Celadon,Satin,Translucent,5,7,66.1421,7.6341,3.8751,0,2.3225,2.0007,4.3233,0,5.5854,9.9427,0.8795,0,0,0,0,0,0,0,0,0,0,1.1871,0,0,0,0,0,0,0,0,0.4307
6212,Odyssey Celadon/3134 frit,Iron - Celadon,,Translucent,5,5,69.4615,7.3655,4.3646,0,0.9783,5.3677,6.3459,0,0.1147,11.5763,0,0,0,0,0,0,0,0,0,0,0,0.3348,0,0,0,0,0,0,0,0,0.4366
6213,Shiny Opal,Iron - Celadon,,Translucent,5,5,70.723,6.1931,4.2915,0,0.0138,7.6379,7.6517,0,0.0645,5.315,2.6299,0,2.3848,0,0,0,0,0,0,0,0,0.3172,0,0,0,0,0,0,0,0,0.4293
6214,Basic Celadon,Iron - Celadon,Glossy - Semi,Translucent,5,7,69.0054,7.335,0,0,3.3248,0.0981,3.4229,0,0.2034,18.2079,0,0,0,0,0,0,0,0,0,0,0,1.5357,0,0,0,0,0,0.2896,0,0,0
6215,Cu Matte,Red - Copper,Matte - Semi,Semi-opaque,5,5,63.1468,6.2749,2.5774,0,1.4339,5.3901,6.824,0,0.132,20.2642,0,0,0,0,0,0,0,0,0,0,0,0.0461,0,0,0.2783,0,0,0,0,0,0.4563
6216,John's Red,Red - Copper,Glossy - Semi,Semi-opaque,5,5,65.8614,5.1855,2.822,0,4.93,1.4773,6.4073,0,3.1391,12.7501,1.9369,0,0,0,0.3253,0,0,0,0,0,0,0.03,0,0,0.4132,0,0,0,0,0,1.1292
6217,Panama Red,Red - Copper,Glossy - Semi,Semi-opaque,5,5,65.2796,6.6788,2.6613,0,5.5884,2.8539,8.4423,0,2.8861,7.8387,1.9163,0,2.1515,0,0,0,0,0,0,0,0,0.0296,0,0,0.9539,0,0,0,0,0,1.1619
6218,Selsor Red,Red - Copper,Glossy - Semi,Semi-opaque,5,5,67.8655,8.7244,2.7277,0,1.8234,7.2851,9.1085,0,0.1577,10.2833,0,0,0,0,0,0,0,0,0,0,0,0.052,0,0,0.426,0,0,0,0,0,0.6549
6219,Selsor Red (Soda Feldspar),Red - Copper,Glossy - Semi,Semi-opaque,5,5,71.1324,7.1523,2.6644,0,0.0137,8.2955,8.3093,0,0.0641,9.5934,0,0,0,0,0,0,0,0,0,0,0,0.0283,0,0,0.4161,0,0,0,0,0,0.6397
6220,Super Red,Red - Copper,Glossy,Semi-opaque,5,5,62.7324,7.7024,5.223,2.9899,4.4577,2.6754,7.133,0,0.0654,13.2912,0,0,0,0,0,0,0,0,0,0,0,0.0289,0,0,0.3983,0,0,0,0,0,0.4354
6225,Chartreuse - Pates Rev. Barium-free,Glaze,Glossy,Translucent,5 &#189;,6,64.0811,5.4504,0,13.9831,0.9577,3.1096,4.0673,0,0.1782,2.6648,9.2155,0,0,0,0,0,0,0.2368,0,0,0,0.0756,0,0,0,0,0,0.0475,0,0,0
6227,Val's Ice Cream Matte (VC D),"White, Off-White",Matte - Smooth,Opaque,6,6,58.079,10.9945,0,0,1.9065,4.0903,5.9968,0,0.0732,14.8129,0,0,7.9506,0,0.0198,0,0,0,0,0,0,0.0606,0,0,0,0,0,0.0514,0,1.9612,0
6235,Cone 6 Whiteware/Porcelain Transparent Base Glaze - Plainsman,Clear,Glossy,Transparent,,6,73.2101,6.7087,4.9732,0,0.5701,4.2075,4.7776,0,1.1303,9.062,0,0,0,0,0.0212,0,0,0,0,0,0,0.0618,0,0,0,0,0,0.0551,0,0,0
6242,Perfect 4321,Clear,Glossy,Translucent,9,11,70.0221,9.1537,0,0,1.4229,4.5292,5.9521,0,0.0894,14.6836,0,0,0,0,0.0131,0,0,0,0,0,0,0.0518,0,0,0,0,0,0.034,0,0,0
6246,421 Matte,"White, Off-White",Matte,Opaque,9,11,53.383,14.2345,0,0,2.2127,7.0431,9.2558,0,0.1391,22.8338,0,0,0,0,0.0204,0,0,0,0,0,0,0.0806,0,0,0,0,0,0.0529,0,0,0
6260,Mirror Black II Surprise,Iron,Glossy,Opaque,4,4,73.3288,4.7925,4.6474,0,1.4326,2.6871,4.1197,0,0,10.0437,0,0,0,0,0,0,0,0,0,0,0,2.9735,0,0,0,0,0,0.0944,0,0,0
6262,Midnight Blue,Blue - Cobalt,Glossy,Translucent,3,11,67.2495,7.3655,3.7467,0,1.7936,1.9975,3.7911,0,0.4821,14.6174,0,0,0,0,0.0229,0,0,0,0,0,0,0.9048,1.7635,0,0,0,0,0.0565,0,0,0
6283,Lithium Clear,Iron,Glossy,Translucent,6,6,75.0007,5.324,0,7.6192,0.0532,0.016,0.0692,0,0.0373,11.369,0,0,0,0,0.0266,0,0,0,0,0,0,0.4848,0,0,0,0,0,0.0692,0,0,0
6291,MP Aventurine,Crystalline - Aventurine,Glossy - Semi,Semi-opaque,5,6,63.9343,4.6223,2.2872,6.2646,2.4107,7.5098,9.9205,0,0,3.8361,0,0,0,0,0,0,0,0,0,0,0,9.1351,0,0,0,0,0,0,0,0,0
6292,Ceniza Pancioli,Ash - Synthetic/Fake,Glossy,Translucent,5,5,47.7612,7.5339,2.6612,2.188,0.9973,1.5666,2.564,0,11.7741,17.9678,4.8926,0,0,0,1.2267,0,0,0,0,0,0,0.9376,0,0,0,0,0,0.4929,0,0,0
6293,Ceniza Pancioli + Zircopax 6,Ash - Synthetic/Fake,Glossy,Translucent,5,5,47.8729,7.1579,2.5284,2.0788,0.9476,1.4884,2.436,0,11.1864,17.0711,4.6484,0,0,0,1.1655,0,0,0,0,0,0,0.8908,0,0,0,0,0,0.4683,0,2.4954,0
6294,Ceniza Pancioli + Nickel Carb 2,Ash - Synthetic/Fake,Glossy,Translucent,5,5,47.124,7.4334,2.6257,2.1588,0.984,1.5457,2.5298,0,11.617,17.7281,4.8273,0,0,0,1.2104,0,0,0,0,0,0,0.9251,0,1.3341,0,0,0,0.4863,0,0,0
6295,Ceniza Pancioli + Copper Carb 3,Ash - Synthetic/Fake,Glossy,Translucent,5,5,46.8485,7.39,2.6103,2.1462,0.9783,1.5367,2.515,0,11.549,17.6244,4.7991,0,0,0,1.2033,0,0,0,0,0,0,0.9197,0,0,1.9111,0,0,0.4835,0,0,0
6296,Ceniza Pancioli + Cobalt Carb 0.25,Ash - Synthetic/Fake,Glossy,Translucent,5,5,47.6808,7.5213,2.6567,2.1844,0.9957,1.564,2.5596,0,11.7542,17.9375,4.8843,0,0,0,1.2247,0,0,0,0,0,0,0.936,0.1684,0,0,0,0,0.4921,0,0,0
6297,John's Mino,Shino,Satin,Semi-opaque,5,7,63.1971,13.6698,0.9809,3.6881,1.7047,7.5175,9.2222,0,4.4825,1.5431,0,0,0,0,0,0,0,0,0,0,0,0.2974,0,0,0,0,0,0.1127,0,2.8062,0
6298,Apple Ash 2,Ash,Glossy - Semi,Semi-opaque,5,5,51.2206,6.9383,3.7707,0,9.5145,4.5122,14.0267,0,3.8792,12.6063,0,0,0,0,2.183,0,0,0,0,0,0,1.5347,0,0,0,0,0,3.8404,0,0,0
6299,Apple Ash 2 (Titanium),Ash,Glossy - Semi,Semi-opaque,5,5,51.1139,6.9239,3.7629,0,9.4947,4.5028,13.9975,0,3.8712,12.58,0,0,0,0,2.1784,0,0,0,0,0,0,1.3271,0,0,0,0,0,4.2453,0,0,0
6302,Basic Black,Iron,Glossy,Opaque,4,4,60.557,7.4012,6.0586,0,2.5885,1.9075,4.4959,0,0.5603,14.5204,0.0121,0.0061,0,0,0,0,0,0,0,0,0,5.8457,0,0,0,0,0,0.5429,0,0,0
6321,Green Dragon,Green - Copper,Glossy,Translucent,5,5,57.5919,9.5803,0,0,0.7197,6.6711,7.3908,0,0.222,12.7962,0,0,6.6874,0,0,0,0,0,0,0,0,0.093,0,0,2.2026,0,0,3.4357,0,0,0
6322,Kate's Fake Shino - Rutile,Shino,Matte - Semi,Opaque,5,5,59.0735,15.0276,0,8.9273,2.5086,8.1392,10.6478,0,0.1923,0.6605,0,0,0,0,0,0,0,0,0,0,0,0.5272,0,0,0,0,0,4.9438,0,0,0
6323,Kate's Fake Shino (Titanium),Shino,,,5,5,58.9102,14.9861,0,8.9026,2.5016,8.1167,10.6184,0,0.1917,0.6586,0,0,0,0,0,0,0,0,0,0,0,0.2546,0,0,0,0,0,5.4778,0,0,0
6352,Yaozhou #3 YZ3 27/20/31,Iron - Celadon - Green,Glossy - Semi,Translucent,10,11,70.9589,8.0549,0,0,1.9345,0.9222,2.8567,0,3.4849,13.5002,0,0,0,0,0.2121,0,0,0,0,0,0,0.7865,0,0,0,0,0,0.1457,0,0,0
6354,Rust Red,"Iron - Kaki, Tomato Red",,,6,6,63.1172,3.8809,7.738,0,1.5535,1.9929,3.5464,0,8.7861,7.1657,0,0,0,0,0.0199,0,0,0,0,0,0,5.7056,0,0,0,0,0,0.0402,0,0,0
6355,Klinesville Gold,Iron,,,6,6,53.5796,9.5234,0,0,2.1381,5.709,7.8471,0,4.2671,17.0111,0,0,0,0,0.0138,0,0,0,0,0,0,3.1766,0,0,0,0,0,0.1212,0,4.4602,0
6356,Keen Green,Green,,,6,6,61.5985,6.4822,3.5691,0,5.6844,0.6335,6.3178,0,3.0675,10.9745,0,0,0,0,0.0096,0,0,0,0,0,0,0.1519,0,0,3.6578,0,0,1.9387,0,2.2323,0
6357,Light Yellow,Yellow - Stain,,,6,6,63.2384,7.5259,6.2068,0,4.4654,1.0498,5.5152,0,5.7834,9.9672,0,0,0,0,0.0263,0,0,0,0,0,0,0.0794,0,0,0,0,0,0.0592,0,0,1.5981
6358,Tenmoku,Iron - Tenmoku,,,6,6,64.4694,6.4734,3.0533,0,4.8519,1.5906,6.4426,0,0.071,14.8536,0,0,0,0,0.007,0,0,0,0,0,0,4.6114,0,0,0,0,0,0.0183,0,0,0
6359,Pinnell Strontium,Green - Copper,,,6,6,60.2392,11.686,0,0.9687,2.1577,6.7752,8.9329,0,0.1766,0.5698,9.6273,0,0,0,0,0,0,0,0,0,0,0.0755,0,0,2.8753,0,0,4.8486,0,0,0
6360,Floating Blue,Blue - Rutile,,,6,6,62.6926,8.8628,7.0571,0,1.6603,6.2656,7.9259,0,1.6809,6.7543,0,0,0,0,0.0196,0,0,0,0,0,0,1.0596,0.8459,0,0,0,0,3.1012,0,0,0
6361,Ron Meyers Clear (08-9),Clear,,,8,9,63.3641,7.5031,10.0382,0,0.4018,5.2155,5.6173,0,0.5944,12.7829,0,0,0,0,0.0116,0,0,0,0,0,0,0.0582,0,0,0,0,0,0.0302,0,0,0
6362,Bird Matt,Matte,Matte - Semi,Opaque,10,10,55.8924,11.8838,0,0,2.3243,7.4671,9.7913,0,8.4011,8.7916,0,0,0,0,0,0,0,0,0,1.2986,0,0.097,0.3277,0,0,0,0,0.0439,0,3.4727,0
6363,Caramel Yellow,Yellow,Glossy - Semi,Opaque,10,10,62.6781,11.0161,0,3.1377,1.6432,2.4413,4.0845,0,6.0967,6.2787,0,0,0,0,0.0172,0,0,0,0,0,0,0.0585,0,0,0,0,0,6.6325,0,0,0
6364,Deller Chun,Iron - Celadon - Chun,Glossy,Transparent,10,10,71.5346,5.7509,2.5274,0,3.3576,1.9314,5.289,0,4.1493,6.0091,1.4047,0,1.6983,0,0.0046,0,0,0,0,0,0,0.2476,0,0,0,0,0,0.0087,0,0,1.3758
6365,Elk White,"White, Off-White",Glossy - Semi,Opaque,10,10,66.3727,9.5804,2.5959,0,4.4316,2.4428,6.8744,0,4.3516,6.2691,0,0,0,0,0.0047,0,0,0,0,0,0,0.112,0,0,0,0,0,0.1604,0,3.6789,0
6366,Gustin Shino,Shino,Glossy - Semi,Opaque,10,10,68.5404,16.9577,0,2.9042,2.0873,8.3047,10.392,0,0.1863,0.7145,0,0,0,0,0.0131,0,0,0,0,0,0,0.1241,0,0,0,0,0,0.1678,0,0,0
6367,BRP3,"White, Off-White",Matte - Semi,Semi-opaque,7,9,64.9931,10.8975,1.0484,0,2.5749,4.5966,7.1715,0,5.5587,10.2849,0,0,0,0,0,0,0,0,0,0,0.0216,0.0201,0,0,0,0,0,0.0042,0,0,0
6370,Hamada Green,Green - Copper,Matte - Semi,Opaque,10,10,61.1181,9.3396,0,0,2.5668,1.1654,3.7322,0,3.8616,10.5542,7.2785,0,0,0,0.0157,0,0,0,0,0,0,1.5794,0,0,0.6211,0,0,1.8996,0,0,0
6371,Honey Luster,Yellow - Manganese,Glossy - Semi,Transparent,10,10,66.1064,5.5783,2.8386,0,2.8598,1.7749,4.6347,0,10.3173,5.2605,0,0,0,0,0.0052,0,0,0,0,5.1276,0,0.0644,0,0,0,0,0,0.067,0,0,0
6372,Jeff's Red,Red - Copper,Glossy,Semi-opaque,10,10,67.2272,5.2563,2.3577,0,3.1727,1.8918,5.0645,0,3.9313,11.5473,0,1.569,1.4705,0,0.0043,0,0,0,0,0,0,0.0648,0,0,0.2849,0,0,0.0077,0,0,1.2146
6373,Killer Tomato Red,"Iron - Kaki, Tomato Red",,,10,10,67.5519,7.8502,0,0,1.6418,3.554,5.1957,0,5.6258,8.6258,0,0,0,0,2.3017,0,0,0,0,0,0,2.8265,0,0,0,0,0,0.0224,0,0,0
6374,Light Green Celadon,Iron - Celadon - Green,Glossy,Transparent,10,10,73.8577,7.8036,0,0,3.2948,1.4981,4.7929,0,0.0187,12.9324,0,0,0,0,0.0134,0,0,0,0,0.1768,0,0.3698,0,0,0,0,0,0.0347,0,0,0
6375,Mac Celadon,Iron - Celadon - Green,Glossy,Transparent,10,10,77.6834,6.0291,0,0,2.3836,1.1563,3.5399,0,0.0968,11.2514,0,0,0,0,0.0101,0,0,0,0,0,0,0.7476,0,0,0,0,0,0.0262,0,0.6154,0
6376,Mamo Matt,Matte,Matte,Opaque,10,10,58.8047,12.131,0,0,4.0353,1.8307,5.866,0,7.9227,11.1923,0,0,0,0,0.0294,0,0,0,0,0,0,0.1,0,0,0,0,0,0.0765,0,3.8774,0
6377,Marks Temmoku,Iron - Tenmoku,Glossy,Opaque,10,10,71.665,7.9012,0,0,3.3004,1.5005,4.8008,0,0.0193,11.8407,0,0,0,0,0.0138,0,0,0,0,0,0,3.7232,0,0,0,0,0,0.0359,0,0,0
6378,Midnight Blue,Blue - Cobalt,Glossy - Semi,Opaque,10,10,64.7344,6.6047,2.9093,0,2.7335,1.7456,4.4792,0,6.1976,7.4955,0,0,3.7309,0,0.0163,0,0,0,0,0,0,0.0782,1.8495,0,1.8663,0,0,0.0381,0,0,0
6379,Ohata Kaki,"Iron - Kaki, Tomato Red",Glossy - Semi,Opaque,10,10,67.334,6.8232,0,0,3.3979,1.5469,4.9448,0,3.2701,11.345,0,0,0,0,1.9419,0,0,0,0,0,0,4.3214,0,0,0,0,0,0.0196,0,0,0
6380,Ohio White,"White, Off-White",Matte - Semi,Opaque,10,10,56.394,11.9983,0,0,2.3682,7.6177,9.9859,0,8.8235,9.2276,0,0,0,0,0,0,0,0,0,0,0,0.0932,0,0,0,0,0,0.039,0,3.4385,0
6381,Olive Celadon,Iron - Celadon - Green,Glossy,Transparent,10,10,67.3445,7.7314,0.8177,0,2.3743,1.6514,4.0257,0,2.476,16.0233,0,0,0,0,0.0222,0,0,0,0,0,0,1.4579,0,0,0,0,0,0.1013,0,0,0
6382,Oribe,Green - Oribe,Glossy,Transparent,10,10,68.3726,4.3623,0,0,2.0997,1.0162,3.1159,0,2.2453,13.6574,3.906,0,0,0,0.3936,0,0,0,0,0,0,0.0532,0,0,3.8829,0,0,0.0108,0,0,0
6383,Pete's Cranberry,Red - Copper,,,10,10,67.6419,8.8509,2.8015,0,5.6211,3.0185,8.6396,0,0.6318,10.7222,0,0,0,0,0.0051,0,0,0,0,0,0,0.0512,0,0,0.1732,0,0,0.0091,0,0,0.4734
6384,Porcelain Shino,Shino,Glossy - Semi,Opaque,10,10,66.1942,16.5686,0,5.8137,1.4847,9.0565,10.5413,0,0.168,0.4241,0,0,0,0,0.0072,0,0,0,0,0,0,0.113,0,0,0,0,0,0.17,0,0,0
6385,American Shino,Shino,Satin,Semi-opaque,10,10,69.4201,16.5325,0,4.5623,1.8257,6.59,8.4157,0,0.21,0.5165,0,0,0,0,0,0,0,0,0,0,0,0.1298,0,0,0,0,0,0.2131,0,0,0
6386,Yellow Matte,Yellow,Matte,Semi-opaque,10,10,54.8362,16.2335,0,0,1.9981,6.256,8.254,0,0.1486,20.2792,0,0,0,0,0.0361,0,0,0,0,0,0,0.1184,0,0,0,0,0,0.0939,0,0,0
6387,Mackenzie Grey,Matte,Matte,Semi-opaque,10,10,59.8121,13.7649,0,0,4.248,1.9256,6.1735,0,0.0505,19.951,0,0,0,0,0.036,0,0,0,0,0,0,0.1183,0,0,0,0,0,0.0937,0,0,0
6388,Temmoku,Iron - Tenmoku,Glossy,Semi-opaque,9,11,70.8085,7.6659,0,0,3.9347,1.7916,5.7264,0,0.0106,9.0978,0,0.8658,2.1003,0,0.0076,0,0,0,0,0,0,3.6975,0,0,0,0,0,0.0196,0,0,0
6389,Chun Clear,Iron - Celadon - Chun,Glossy - Semi,Translucent,10,10,71.4903,5.8101,2.533,0,3.3875,1.9557,5.3432,0,4.1514,6.0263,0,1.6758,1.5987,0,0.007,0,0,0,0,0,0,0.0425,0,0,0,0,0,0.0144,0,0,1.3074
6391,Reitz Purple,Purple,Matte,Opaque,10,10,60.743,12.9669,0,0,1.7935,2.0299,3.8233,0,8.3921,13.2727,0,0,0,0,0.0346,0,0,0,0,0,0,0.1357,0.4705,0,0,0,0,0.1612,0,0,0
6392,Ru Moku,Glaze,Glossy - Semi,Translucent,10,10,68.1765,7.4675,3.7253,0,4.5053,2.7478,7.2531,0,0.94,9.1494,0,0,0,0,0.0068,0,0,0,0,0,0,1.0128,0,0,0,0,0,2.2686,0,0,0
6393,Satin Doll,Black - Slip-Based,Matte - Semi,Opaque,10,10,63.8446,6.6842,0,0,1.753,1.8389,3.5919,0,9.4695,7.2916,0,3.5591,0,0,0.0436,0,0,0.4623,0,1.4048,0,2.0834,1.1816,0,0,0,0,0.3835,0,0,0
6394,Shaner Red,"Iron - Kaki, Tomato Red",Matte - Semi,Opaque,10,10,58.1402,12.4172,0,0,3.8786,1.8229,5.7015,0,2.4274,17.8043,0,0,0,0,0.9037,0,0,0,0,0,0,2.5257,0,0,0,0,0,0.0801,0,0,0
6395,Sloan's Black,Black - Glossy,Glossy,Opaque,10,10,70.7696,7.0237,1.6895,0,3.4757,2.4297,5.9054,0,0.0605,10.1489,0,0,1.8062,0,0,0,0,0.6909,0,0,0,1.5197,0.2943,0,0,0,0,0.0915,0,0,0
6396,Somebright Green,Green - Copper,Matte - Semi,Opaque,10,10,51.3249,8.5649,0,0,3.926,1.811,5.737,0,0.0767,5.8579,13.5655,0,9.8408,0,0,0,0,0,0,0,0,0.7581,0,0,3.2412,0,0,1.0329,0,0,0
6397,Turquoise Matt,Turquoise,Matte,Opaque,10,10,60.0599,11.3091,0,0.4555,2.0626,6.5297,8.5923,0,0.1462,0.5444,0,17.306,0,0,0,0,0,0,0,0,0,0.0637,0,0,1.4478,0,0,0.075,0,0,0
6398,Vince's Clear,Clear,Glossy - Semi,Transparent,10,10,71.6022,10.842,0,0,2.6391,2.8282,5.4673,0,3.2055,7.2427,0,1.2758,0,0,0.0073,0,0,0,0,0,0,0.1637,0,0,0,0,0,0.1935,0,0,0
6399,Woo Yellow,Yellow - Barium,Matte,Opaque,10,10,41.582,8.8632,0,0,1.6246,3.5494,5.174,0,6.2552,7.1005,0,11.901,17.3001,0,0.0127,0,0,0,0,0,0,1.7784,0,0,0,0,0,0.0329,0,0,0
6409,Crackle White,"White, Off-White",Satin,Opaque,7,6,29.7272,6.5256,36.2305,0,1.3904,1.5384,2.9289,0,0.244,23.9095,0,0,0,0,0,0,0,0,0,0,0,0.0161,0,0,0,0,0,0,0,0,0.4182
6411,Taggs Yard Turquise,Turquoise,Satin,Opaque,6,6,47.7803,1.9171,16.961,0,1.483,9.922,11.405,0,0.1433,17.5307,0,0,0,0,0,0,0,0,0,0,0,0.058,0,0,2.4547,0,0,0,0,0,1.7499
6412,Mo's White Shino,Shino - White,Glossy - Semi,Semi-opaque,,10,65.2443,14.1748,0,0,4.6032,7.9084,12.5115,0,8.0046,0,0,0,0,0,0,0,0,0,0,0,0,0.0647,0,0,0,0,0,0,0,0,0
6422,Triin's Icing Pink,Red - Pink,Glossy - Semi,Opaque,6,7,67.5144,3.9831,1.7602,3.9108,1.5592,2.3965,3.9556,0,3.0155,10.5935,0.7448,0,0,0,0,0,0,0,0,0,0,0.1873,0,0,0,0,0,3.0069,0,0,1.3279
6437,Sunshine Yellow,Yellow - Iron,,,9,11,0,0,0,0,0,0,0,0,0,0,0,0,0,0,0,0,0,0,0,0,0,0,0,0,0,0,0,0,0,0,0
6439,Mutsuo Black,Black,Matte,Opaque,9,11,59.2535,13.3551,0,0,4.2824,1.942,6.2244,0,7.2411,9.6737,0,0,0,0,0.0337,0,0,0,0,1.4699,0,1.4247,1.2364,0,0,0,0,0.0876,0,0,0
6466,white gray,"White, Off-White",Glossy - Semi,Semi-opaque,7,9,63.6002,7.4148,0.7562,0,1.8141,3.6346,5.4487,0,0.0594,13.2615,0,0,5.0176,0,0.0075,0,0,0,0,0,0,0.0318,0,0,0,0,0,4.4023,0,0,0
6500,Bernard Leach Simplist Ash Glaze,Ash,Matte - Semi,Semi-opaque,8,9,48.2017,8.9075,0,0,9.4233,4.1894,13.6126,0,6.9771,14.3204,0,0,0,0,3.6242,0,0,0,0,0,0,3.7788,0,0,0,0,0,0.5776,0,0,0
6503,"C99, sugar maples, Δ6",Green - Copper,Satin - Matte,Semi-opaque,4,6,5.5282,1.1045,0,15.2662,0.0598,0.2727,0.3326,0,0.2791,56.1088,0,19.8497,0,0,0,0,0,0,0,0,0,0.1232,0,0,1.4076,0,0,0,0,0,0
6504,"C149, frosty white, Δ6","White, Off-White",Satin - Matte,Opaque,6,8,68.758,6.7498,0,0,1.2103,3.7845,4.9947,0,5.6237,8.5614,0,0,2.4976,0,0,0,0,0,0,0,0,0.0493,0,0,0,0,0,0.0679,0,0,2.6976
6505,"C152, green with black crystals, Δ6",Green - Copper,Satin,Semi-opaque,6,8,49.6186,10.8137,0,0,3.8472,7.4905,11.3377,0,8.8321,10.7527,0,0,0,0,0.7244,0,0,0,0,0,0,0.4951,0,0,2.3716,0,0,0.0472,0,0,5.0069
6506,"C175, white marbled + variations, Δ6","White, Off-White",Matte,Opaque,6,10,56.0368,12.1969,0,0,5.5493,0.6948,6.2441,0,0.0457,13.4888,0,0,7.1324,0,0,0,0,0,0,0,0,0.0158,0,0,0,0,0,0.0246,0,0,4.8148
6509,"C259, variable blue-green Variations, Δ6",Blue - Cobalt,Matte,Opaque,5,7,57.9744,15.2004,0,0,2.1404,6.1163,8.2567,0,0.1191,11.466,0,0,2.6385,0,0,0,0,0,0,0,0,0.2101,0.8918,0,0,0,0,3.243,0,0,0
6511,"A59, Graphite > Dark brown > Brownish black with pink and turquoise, Δ6",Matte,Matte,Opaque,6,8,60.1514,12.1078,0,0,5.9388,3.1921,9.131,0,2.4414,10.0302,0,4.8542,0,0,0,0,0,0,0,0,0,0.0125,0,0,1.2716,0,0,0,0,0,0
6512,"A78, Blue turquoise, Δ6",Blue - Barium,Satin - Matte,Semi-opaque,5,7,60.9907,10.1112,0,0,1.8792,6.0835,7.9627,0,0.0957,8.0106,0,11.4383,0,0,0,0,0,0,0,0,0,0.0239,0,0,1.3669,0,0,0,0,0,0
6513,Odyssey Base w/ 1% Chrome,Green,Glossy,Semi-opaque,5,6,66.8076,7.7168,5.544,0,1.143,4.3534,5.4964,0,1.3226,12.4793,0,0,0,0,0.0233,0,0,0.4738,0,0,0,0.0838,0,0,0,0,0,0.0524,0,0,0
6514,John's Beads,Specialty - Crawling,Glossy,Opaque,5,6,56.387,12.8039,0,0,2.6447,8.5083,11.153,0,17.1403,0.6817,0,0,1.7602,0,0,0,0,0,0,0,0,0.0471,0,0,0,0,0,0.0269,0,0,0
6515,Frosted Berry,Blue,Glossy,,5,6,66.3974,5.9382,4.3275,0,2.74,2.0254,4.7654,0,4.3602,4.0772,2.2428,0,6.5249,0,0.0079,0,0,0,0,0,0,0.1114,1.1597,0,0,0,0,0.0875,0,0,0
6516,Pikes Purple,Purple,Glossy - Semi,Opaque,5,6,66.6906,5.9952,3.1519,0,0.0593,5.1931,5.2524,0,9.959,5.1079,0,0,2.1388,0,0.0111,0,0,0,0,0,0,0.0627,1.6064,0,0,0,0,0.0241,0,0,0
6517,John's Satin,Yellow,Glossy,Semi-opaque,5,6,68.3096,7.2901,3.9741,0,1.4618,2.7043,4.1662,0,5.762,10.3107,0,0,0,0,0.0242,0,0,0,0,0,0,0.1003,0,0,0,0,0,0.0628,0,0,0
6518,Lalone Crawl,Specialty - Crawling,Glossy - Semi,Opaque,5,6,54.679,12.4514,0,0,2.5064,8.0249,10.5313,0,21.5878,0.6507,0,0,0,0,0,0,0,0,0,0,0,0.0545,0,0,0,0,0,0.0452,0,0,0
6520,Hunter Green,Glaze,Glossy,Opaque,5,8,68.1073,7.4594,3.7944,0,1.8165,2.023,3.8395,0,0.4883,14.8038,0,0,0,0,0.0232,0,0,0.9317,0,0,0,0.4951,0,0,0,0,0,0.0572,0,0,0
6522,Noxzema,Blue - Cobalt,Glossy,Translucent,5,6,62.4475,9.6143,5.4552,0,1.787,6.614,8.401,0,0.1302,6.9913,5.1074,0,0,0,0.0138,0,0,0,0,0,0,0.0747,1.7287,0,0,0,0,0.0359,0,0,0
6525,"FL1, Neutral semi-glossy Variations, Δ6",Clear,Glossy - Semi,Translucent,6,8,72.5384,8.1039,0,0,0,5.3433,5.3433,0,0,14.0144,0,0,0,0,0,0,0,0,0,0,0,0,0,0,0,0,0,0,0,0,0
6526,"FL2, Glossy translucent Variations, Δ6",Clear,Glossy,Transparent,6,8,64.9976,7.5014,0,0,0,6.6752,6.6752,0,0,10.5047,0,0,10.3211,0,0,0,0,0,0,0,0,0,0,0,0,0,0,0,0,0,0
6527,Triin's Tenmoku Gold,Iron - Tea Dust,Glossy,Translucent,6,7,65.2712,6.2171,0.6409,5.0498,0.8082,3.3677,4.1758,0,6.1806,8.351,0.0079,0,0,0,0,0,0,0,0,0,0,4.1055,0,0,0,0,0,0,0,0,0
6528,Element 79 (Gold),Specialty - Metallic,Matte,Opaque,5,6,46.1582,5.7995,2.6988,0,1.6253,0.6777,2.303,0,2.0376,2.5973,0,0,0,0,0.0608,0,0,0,0,30.3686,0,1.6128,2.9115,0,2.938,0,0,0.5139,0,0,0
6560,Chun Seafoam,Glaze,Glossy,Opaque,5,6,62.0109,6.4581,0,0,1.3532,2.9666,4.3198,0,0.1057,10.6039,0,0,9.6092,0,0.006,0,0,0,0,0,0,0.0508,2.7398,0,0,0,0,4.0957,0,0,0
6561,John's 16X,Black - Glossy,Glossy,Opaque,5,6,64.6715,7.2331,4.0584,0,1.557,5.2116,6.7687,0,1.1662,11.0674,0,0,0,0,0.0118,0,0,0,0,0,0,4.3804,0.5909,0,0,0,0,0.0516,0,0,0
6562,Panama Blue,Turquoise,Glossy,Translucent,5,6,66.7655,6.2341,2.446,0,3.4097,4.3108,7.7204,0,2.8671,7.7659,1.9008,0,2.134,0,0.0032,0,0,0,0,0,0,0.0561,0,0,0.9462,0,0,0.0083,0,0,1.1525
6563,Copper Red,Glaze,Glossy,Semi-opaque,5,6,69.534,4.5908,3.7224,0,1.1612,7.7855,8.9467,0,2.1976,7.6217,0,0,1.5987,0,0.017,0,0,0,0,0,0,0.0773,0,0,0.7898,0,0,0.0406,0,0,0.8634
6565,Glossy White liner,Single-Fire,Glossy,Opaque,9,10,66.2791,6.5593,0,0,0.5587,1.6869,2.2456,0,0.0553,17.8275,0,0,4.3374,0,0.0207,0,0,0,0,0,0,0.0604,0,0,0,0,0,0.0538,0,1.1555,1.4054
6566,Blue Gray Green gloss,Blue,Glossy,Opaque,9,10,58.8226,7.9453,0,0,0.8784,2.7253,3.6037,0,0.0708,17.4171,0,0,4.2167,0,0.0201,0,0,0,0,0,0,0.0928,1.7313,0,0.2778,0,0,4.8909,0,0,0.9109
6569,EV's Blue,Blue - Cobalt,Satin,Opaque,5,7,67.1509,7.8224,1.2,0,2.9459,1.9938,4.9397,0,4.883,12.506,0,0,0,0,0.0124,0,0,0,0,0,0,0.0787,0.2834,0,1.0914,0,0,0.0321,0,0,0
6570,Tibet Blue,Glaze,Glossy,,5,6,62.4765,3.8672,8.5592,0,1.8503,4.0286,5.8789,0,2.8829,8.3722,0,0,4.9372,0,0.0103,0,0,0,0,0,0,0.1325,0,0,1.3551,0,0,1.5279,0,0,0
6571,Tibet Blue (variation),Glaze,Glossy,,5,6,62.4765,3.8672,8.5592,0,1.8503,4.0286,5.8789,0,2.8829,8.3722,0,0,4.9372,0,0.0103,0,0,0,0,0,0,0.1325,0,0,1.3551,0,0,1.5279,0,0,0
6592,Burned Orange,Matte,Matte,Opaque,6,6,57.9547,13.1136,0,0,1.9531,6.2001,8.1532,0,7.4406,11.9144,0,0,0,0,0.0209,0,0,0,0,0,0,1.3484,0,0,0,0,0,0.0542,0,0,0
6594,Barium Matt Turquoise (Emmanuel Cooper),Blue - Barium,Matte - Dry,Opaque,6,8,62.017,12.5838,0,2.2977,2.2636,7.3277,9.5913,0,0.1152,0.578,0,10.6696,0,0,0,0,0,0,0,0,0,0.0288,0,0,2.1186,0,0,0,0,0,0
6596,Worner Black,Black - Glossy,Glossy,Opaque,6,8,70.5357,8.7278,0,0,2.6013,1.1787,3.7799,0,3.8428,8.0935,0,0,0,0,0.0236,0,0,0,0,0,0,4.0856,0.8499,0,0,0,0,0.0613,0,0,0
6601,Barium Base,Black,Matte,Opaque,6,6,22.7913,5.1552,0,30.7585,1.1019,3.5671,4.669,0,0.0561,0.2814,0,22.8534,0,0,0,0,0,0,0,0,0,13.4352,0,0,0,0,0,0,0,0,0
6602,Davis SuperMix A5 plus copper at cone 6,Matte,Matte,Opaque,7,6,55.474,11.5285,2.1223,24.3874,0.182,1.1196,1.3016,0,0.0734,2.7877,0,0,0,0,0.0524,0,0,0,0,0,0,0.1363,0,0,0,2.0001,0,0.1363,0,0,0
6604,Matthes 1001/2,Glaze,Satin - Matte,Semi-opaque,6,6,65.5115,0,0,0,0,0,0,0,0,34.4885,0,0,0,0,0,0,0,0,0,0,0,0,0,0,0,0,0,0,0,0,0
6623,C Harris Tenmoku,Iron - Tenmoku,,Opaque,6,6,63.4659,5.8886,2.1651,0,0.743,2.3877,3.1307,0,8.821,10.451,0,0,0,0,1.486,0,0,0,0,0,0,4.4306,0,0,0,0,0,0.1611,0,0,0
6627,Selsor Temmoku,Iron - Tenmoku,Glossy,Translucent,5,6,64.0057,8.8718,3.1899,0,1.8725,6.5009,8.3734,0,0.8783,10.2532,0,0,0,0,0.0058,0,0,0,0,0,0,4.4114,0,0,0,0,0,0.0104,0,0,0
6630,Crystalline Grey Blue,Crystalline,,Semi-opaque,9,10,59.1843,7.2128,2.4734,0,5.7053,0,5.7053,0,8.624,10.2396,0,0,0,0,0,0,0,0,0,1.3764,0,0.4096,0.6433,0,0,0,0,0,0,4.1314,0
6633,Transparent Grey Brown,Yellow - Manganese,Glossy - Semi,,8,8,60.394,7.6124,8.6095,0,0,6.1916,6.1916,0,0,16.5488,0,0,0,0,0,0,0,0,0,0.3606,0,0,0.0899,0.1932,0,0,0,0,0,0,0
6655,"FL3, matte Zink-Barium Variations, Δ6-9",Matte,Matte,Opaque,5 &#189;,9,53.5101,12.2447,0,0,7.2609,0,7.2609,0,0,4.2124,0,7.2513,15.5205,0,0,0,0,0,0,0,0,0,0,0,0,0,0,0,0,0,0
6657,G1216M,Glaze,Glossy,Transparent,6,6,67.9269,6.964,5.0291,0,0.3051,3.1245,3.4296,0,2.264,14.2001,0,0,0,0,0.0297,0,0,0,0,0,0,0.0793,0,0,0,0,0,0.0772,0,0,0
6658,Bate's Glossy Clear,Glaze,,Transparent,6,6,65.6416,7.6677,5.1362,0,1.2191,3.7299,4.949,0,1.2097,11.2234,4.0176,0,0,0,0.023,0,0,0,0,0,0,0.08,0,0,0,0,0,0.052,0,0,0
6659,MC6 Low Expansion Clear,Glaze,Glossy,Transparent,6,6,68.9498,6.2742,6.2362,0,0.932,3.2184,4.1504,0,5.1638,9.0602,0,0,0,0,0.0261,0,0,0,0,0,0,0.0712,0,0,0,0,0,0.0679,0,0,0
6660,G1214W Clear,Glaze,Glossy,,7,7,70.0317,7.9165,5.4939,0,0.4955,3.8609,4.3564,0,0.0549,11.9541,0,0,0,0,0.0304,0,0,0,0,0,0,0.0832,0,0,0,0,0,0.0789,0,0,0
6661,John's Red + Silicon Carbide,Red - Copper,Glossy - Semi,Translucent,6,6,65.8614,5.1855,2.822,0,4.93,1.4773,6.4073,0,3.1391,12.7501,1.9369,0,0,0,0.3253,0,0,0,0,0,0,0.03,0,0,0.4132,0,0,0,0,0,1.1292
6662,Fiske Clear,Glaze,,,6,10,69.4395,7.1481,0,0,1.1793,2.6398,3.8191,0,0.0967,9.7435,0,0,9.5308,0,0,0,0,0,0,0,0,0.0762,0,0,0,0,0,0.1462,0,0,0
6663,Copper Red Chun + Silicon Carbide,Red - Copper,Glossy,Semi-opaque,5,6,65.7352,8.309,1.438,0,6.0722,1.9835,8.0557,0,0.2043,10.9437,0,0,3.7275,0,0,0,0,0,0,0,0,0.0463,0,0,0.6139,0,0,0.0114,0,0,0.915
6664,Copper Red + Silicon Carbide,Red - Copper,Glossy,Translucent,5,6,70.7534,4.5662,3.2702,0,1.073,8.1585,9.2315,0,1.5686,7.4353,0,0,1.5471,0,0,0,0,0,0,0,0,0.0277,0,0,0.7644,0,0,0,0,0,0.8355
6665,Red C/NG + Silicon Carbide,Red - Copper,Glossy,Translucent,6,6,54.3179,12.2976,1.4152,0,6.404,6.5164,12.9204,0,7.8083,9.2918,0,0,0,0,0,0,0,0,0,0,0,0.0332,0,0,0.9153,0,0,0,0,0,1.0005
6679,Randy Johnston Dry Shino,Shino,Matte - Stony,Opaque,9,12,66.417,19.596,0,5.5726,1.4419,6.1789,7.6207,0,0.1229,0.4173,0,0,0,0,0.0381,0,0,0,0,0,0,0.1164,0,0,0,0,0,0.099,0,0,0
6686,Δ10 Copper Glossy Green v.2,Green - Copper,Glossy,Translucent,10,10,64.4854,8.0098,0,0,1.3197,2.8531,4.1728,0,3.1774,13.872,2.8431,0,0,0,0,0,0,0,0,0,0,0.2437,0,0,2.8305,0,0,0.3653,0,0,0
6693,Δ10 Copper Glossy Green,Green - Copper,Glossy,Translucent,10,10,65.2764,5.9341,5.3442,0,1.1384,3.3273,4.4657,0,1.2756,14.8807,0,0,0,0,0.0098,0,0,0,0,0,0,0.1643,0,0,2.4427,0,0,0.2065,0,0,0
6694,Δ10 Glossy Clear,Clear,Glossy,Transparent,10,10,72.8568,8.361,0,0,1.2415,2.0454,3.2868,0,0.7996,13.8563,0,0,0,0,0,0,0,0,0,0,0,0.3313,0,0,0,0,0,0.508,0,0,0
6695,Δ10 Turquise Glossy,Green - Stain,Glossy,Opaque,10,10,72.8568,8.361,0,0,1.2415,2.0454,3.2868,0,0.7996,13.8563,0,0,0,0,0,0,0,0,0,0,0,0.3313,0,0,0,0,0,0.508,0,0,0
6723,Lok Ming Fung,Green - Copper,,,6,4,68.3092,6.0789,1.9079,0,1.7139,11.2121,12.926,0,0.0236,4.6512,0,0,0,0,0.0168,0,0,0,0,0,2.422,0.0438,0,0,1.1548,0,0,2.4658,0,0,0
6724,Love Child Strontium Lithium,Green - Copper,Matte,Opaque,6,4,45.2921,8.2472,0,27.7605,5.7014,0.0077,5.7091,0,0.018,3.4935,6.3862,0,0,0,0.0129,0,0,0,0,0,0,0.1269,0,0,1.2207,0,0,1.7331,0,0,0
6726,Gerstley Borate Base Glaze-Yellow,Glaze,Glossy,Opaque,6,4,47.3064,8.8942,16.3272,0,0.2656,2.7632,3.0288,0,3.7417,14.7483,0,0,0,0,0.0722,0,0,0,0,0,0,0.5034,0,0,0,0,0,5.3777,0,0,0
6729,Catherine's Clear,Clear,Glossy,Transparent,5,7,62.6132,10.6476,7.2777,0,0.9788,3.7945,4.7733,0,4.4965,9.7707,0,0,0.1067,0,0.042,0,0,0,0,0,0,0.1262,0,0,0,0,0,0.1463,0,0,0
