Repository: derekphilipau/glazy-data

# glazy-data
Public data from the Glazy database

## About

The Glazy database of ceramic recipes was originally seeded with data from [Linda Arbuckle's](http://lindaarbuckle.com)  [GlazeChem database](http://lindaarbuckle.com/arbuckle_handouts.html), John Sankey's [glaze database](http://www.johnsankey.ca/glazedata.html) (which is based on the extensive work by [Alisa Clausen](https://glazy.org/u/alisaclausen)), and [Louis Katz's](http://www.louiskatz.net) [Hyperglaze database](http://falcon.tamucc.edu/~lkatz/allglazes.txt).

This repository intends to continue the tradition of making recipes publicly available.  This archived data only includes publicly shared recipes and materials.

File: glazy-data-glazes-simplified-20201210.csv (part 19 of 47)
id,name,material_type_concatenated,surface_type,transparency_type,from_orton_cone,to_orton_cone,SiO2_percent_mol,Al2O3_percent_mol,B2O3_percent_mol,Li2O_percent_mol,K2O_percent_mol,Na2O_percent_mol,KNaO_percent_mol,BeO_percent_mol,MgO_percent_mol,CaO_percent_mol,SrO_percent_mol,BaO_percent_mol,ZnO_percent_mol,PbO_percent_mol,P2O5_percent_mol,F_percent_mol,V2O5_percent_mol,Cr2O3_percent_mol,MnO_percent_mol,MnO2_percent_mol,FeO_percent_mol,Fe2O3_percent_mol,CoO_percent_mol,NiO_percent_mol,CuO_percent_mol,Cu2O_percent_mol,CdO_percent_mol,TiO2_percent_mol,ZrO_percent_mol,ZrO2_percent_mol,SnO2_percent_mol
6736,Catherine's Honey Sienna,Yellow - Manganese,Glossy,Transparent,5,6,58.5763,9.9611,6.8085,0,0.9157,3.5498,4.4655,0,4.2066,9.1407,0,0,0.0998,0,0.0393,0,0,0,0,2.3158,0,0.3334,0,0,0,0,0,4.053,0,0,0
6738,Catherine's Lobster Red,Red - Stain,Glossy,Transparent,5,6,62.6132,10.6476,7.2777,0,0.9788,3.7945,4.7733,0,4.4965,9.7707,0,0,0.1067,0,0.042,0,0,0,0,0,0,0.1262,0,0,0,0,0,0.1463,0,0,0
6755,Satin Matt  GA23/7 (nach Bailey) Mischung vom 16.12.2016 genau wie Britt Seite 112,Blue - Cobalt,Satin,Translucent,6,6,54.9574,10.8024,2.974,6.2631,1.6954,5.7726,7.468,0,0.7321,10.6476,0,0,0,0,0.0054,0,0,0,0,0,0,0.0649,0.5852,0,0,0,0,5.4998,0,0,0
6765,Marno Green,Green,Glossy - Semi,Opaque,10,10,71.831,7.9914,0,0,6.4132,0.0655,6.4787,0,5.382,6.7483,0,0,0,0,0,0,0,0,0,0,0.9816,0.587,0,0,0,0,0,0,0,0,0
6768,SA Orange Shino,Shino,Satin,Opaque,9,11,72.1889,15.5293,0,0,3.2342,7.5586,10.7928,0,0.4417,0.1183,0,0,0,0,0.0111,0,0,0,0,0,0,0.5792,0,0,0,0,0,0.3388,0,0,0
6769,Titanium Slip,Glaze,Matte,Opaque,10,10,63.6314,15.2751,0,0,2.7472,7.9217,10.6689,0,0.4047,0.6544,0,0,0,0,0.011,0,0,0,0,0,0,0.3452,0,0,0,0,0,9.0093,0,0,0
6797,Oil Spot,Glaze,Glossy,,6,6,60.0499,8.5212,9.8551,0,0.0852,4.953,5.0382,0,0.0597,10.7424,0,0,0,0,0.0426,0,0,0,0,0,0,0.311,1.6294,0,0,0,0,3.7506,0,0,0
6798,MC6 Glossy Clear Liner Glaze,Clear,Glossy,Translucent,6,6,67.6816,7.4651,4.3144,0,1.9611,2.3461,4.3072,0,3.086,13.1383,0,0,0,0,0,0,0,0,0,0,0,0.0073,0,0,0,0,0,0,0,0,0
6799,MC6 Glossy Base 1,Glaze,Glossy,,6,6,67.7448,7.0983,4.3124,0,2.0078,2.3593,4.3671,0,5.9456,10.3767,0,0,0,0,0.0238,0,0,0,0,0,0,0.0693,0,0,0,0,0,0.0619,0,0,0
6810,MC6 Glossy Base 2,Glaze,Glossy,Opaque,6,6,70.7892,6.5669,5.7214,0,1.591,3.5796,5.1706,0,2.6523,8.9624,0,0,0,0,0.0207,0,0,0,0,0,0,0.0629,0,0,0,0,0,0.0537,0,0,0
6811,MC6 Zinc Semimatte Glossy Base Glaze,Glaze,Matte - Semi,,6,6,71.0039,7.9079,0,0,1.1938,3.7929,4.9867,0,0.0766,7.7634,0,0,8.1712,0,0.0122,0,0,0,0,0,0,0.0466,0,0,0,0,0,0.0317,0,0,0
6812,MC6 Raspberry,Glaze,Glossy,Translucent,6,6,65.1406,6.1661,3.1675,0,0.7302,3.5848,4.315,0,0.1525,17.2968,0,0,0,0,0,0,0,0.0898,0,0,0,0.0923,0,0,0,0,0,0.1845,0,0,3.395
6813,MC6 Waxwing Brown,Glaze,Glossy,,6,6,66.5171,4.0889,6.8391,0,0.1587,3.4918,3.6505,0,4.6386,7.4818,0,0,0,0,0,0,0,0,0,0,0,5.4369,0,0,0,0,0,1.3471,0,0,0
6814,MC6 Waterfall Brown,Glaze,Glossy,Opaque,6,6,62.091,4.7107,11.9548,0,0.1103,4.9049,5.0152,0,0.1032,10.6251,0,0,0,0,0,0,0,0,0,0,0,4.6551,0,0,0,0,0,0.8449,0,0,0
6816,"MC6 Ron Roy's \Mololica\"" Glaze""",Glaze,,,6,6,65.583,8.6214,2.8585,0,0.8491,3.7629,4.6121,0,0.0633,12.6456,0,0,0,0,0.0196,0,0,0,0,0,0,0.0599,0,0,0,0,0,0.0509,0,5.4858,0
6829,MC6 Medium-Low Expansion Glaze,Glaze,,,6,6,66.9618,7.5419,5.8132,0,2.2344,3.1318,5.3662,0,4.0328,10.1228,0,0,0,0,0.0247,0,0,0,0,0,0,0.0724,0,0,0,0,0,0.0642,0,0,0
6830,MC6 Medium Expansion Glaze,Glaze,,,6,6,65.6859,9.1363,4.6096,0,3.8697,2.6869,6.5566,0,2.7798,11.0754,0,0,0,0,0.0229,0,0,0,0,0,0,0.0739,0,0,0,0,0,0.0596,0,0,0
6831,MC6 Medium-High Expansion Glaze,Glaze,,,6,6,64.859,8.4662,4.409,0,4.9831,2.6897,7.6728,0,1.1245,13.3705,0,0,0,0,0.0128,0,0,0,0,0,0,0.0519,0,0,0,0,0,0.0333,0,0,0
6832,MC6 High Expansion Glaze,Glaze,,,6,6,62.7216,9.6897,2.5458,0,3.9074,4.7448,8.6522,0,0.0342,13.6877,2.5051,0,0,0,0.0244,0,0,0,0,0,0,0.0759,0,0,0,0,0,0.0634,0,0,0
6835,Reader's Digest ^04 Clear,Glaze,Glossy,,,4,56.9409,9.9732,16.5296,0,0.1558,4.7745,4.9303,0,0.9244,10.3941,0,0,0,0,0,0,0,0,0,0,0,0.1039,0,0,0,0,0,0.2038,0,0,0
6836,Reader's Digest Spotted Green ^04 Glaze,Glaze,,,4,4,55.0728,9.6935,15.8022,0,0.1552,4.5685,4.7237,0,0.9554,9.9402,0,0,0,0,0,0,0,0.2319,0,0,0,0.1035,0,0,0,0,0,0.2029,0,0,3.2739
6837,Reader's Digest Blue ^04 Glaze,Glaze,,,4,4,54.8748,9.6587,15.7454,0,0.1546,4.5521,4.7067,0,0.9519,9.9045,0,0,0,0,0,0,0,0,0,0,0,0.1031,0.5905,0,0,0,0,0.2022,0,0,3.2622
6838,Reader's Digest ^04 Red Glaze,Glaze,Glossy,,,4,57.5725,10.1335,16.5195,0,0.1622,4.7759,4.9381,0,0.1248,10.3914,0,0,0,0,0,0,0,0,0,0,0,0.1081,0,0,0,0,0,0.2121,0,0,0
6839,Reader's Digest Speckled Blue Matte ^6 Glaze,Glaze,Satin,Opaque,6,6,59.9895,10.9217,0.9307,0,0.6517,6.8863,7.538,0,3.2114,11.2926,0,0.5938,5.4013,0,0.0182,0,0,0,0,0,0,0.0567,0,0,0,0,0,0.046,0,0,0
6840,Reader's Digest ^6 Red Glaze,Glaze,Satin,Opaque,6,6,62.9641,3.7803,7.8134,0,0.0982,3.7331,3.8312,0,8.7924,7.0317,0,0,0,0,0.0201,0,0,0,0,0,0,5.7263,0,0,0,0,0,0.0405,0,0,0
6841,Reader's Digest Lavender ^6 Glazes,Glaze,Satin,Semi-opaque,6,6,58.2103,6.7343,4.4012,5.1962,1.1796,4.3579,5.5375,0,4.073,11.8783,0,3.8608,0,0,0.015,0,0,0,0,0,0,0.061,0,0,0,0,0,0.0325,0,0,0
6842,Reader's Digest ^6 Speckled White Matte  Glaze,Glaze,Satin - Matte,Opaque,,6,37.0796,12.5378,0,10.3597,0.5425,1.3796,1.9221,0,0.2768,18.4928,0,0,18.6716,0,0.0501,0,0,0,0.09,0,0,0.3732,0,0,0,0,0,0.1463,0,0,0
6843,Reader's Digest ^6 Cream breaking Red Glaze,Glaze,,,6,6,41.5826,3.1403,13.2055,0,0.1463,5.0183,5.1645,0,2.9783,21.6723,0,2.4823,0,0,0.0241,0,0,0,0,0,0,1.2522,0,0,0,0,0,0.043,0,0,8.4547
6844,Reader's Digest ^6 Robin's Egg-Blue Glaze,Glaze,Glossy,,6,6,55.572,6.7477,0,0,3.8517,0.0088,3.8605,0,0.0205,15.9931,0,0,6.5365,0,0.0146,0,0,0,0,0,0,0.4337,0.2796,0,0,0,0,7.2324,0,0,3.3094
6845,Reader's Digest ^6 Clear,Glaze,,,6,6,61.657,5.0711,14.2533,0,0.2049,2.4042,2.6091,0,3.2476,12.8507,0,0,0,0,0.0495,0,0,0,0,0,0,0.154,0,0,0,0,0,0.1076,0,0,0
6847,Reader's Digest ^6 Pale Blue-grey Celadon Glaze,Glaze,Glossy,Transparent,6,6,67.2424,9.0659,6.3749,8.8775,0.0706,1.069,1.1396,0,1.4378,5.7286,0,0,0,0,0.0116,0,0,0.0039,0,0.0099,0,0.0415,0.0314,0.0142,0,0,0,0.0208,0,0,0
6853,Reader's Digest Grassy Celadon ^9-10,Glaze,,Translucent,9,10,75.1031,7.2809,0,0,0.0729,5.462,5.5349,0,0.0561,11.4691,0,0,0,0,0,0,0,0,0,0,0,0.4605,0,0,0,0,0,0.0953,0,0,0
6854,Reader's Digest Mottled Blue ^9-10 Glaze,Glaze,,,9,10,65.2725,6.3235,2.3543,0,0.0343,5.8405,5.8748,0,3.8613,7.1472,0,1.4801,1.4194,0,0.0084,0,0,0,0,0,0,0.2745,0,0,0.275,0,0,4.5366,0,0,1.1724
6855,Reader's Digest Lung Chun Green ^9-10 Glaze,Glaze,,,9,10,72.7704,6.9009,0,0,0.0228,4.6267,4.6495,0,5.6592,9.1258,0,0,0,0,0.0114,0,0,0,0,0,0,0.8532,0,0,0,0,0,0.0297,0,0,0
6856,Reader's Digest Clear ^9-10 Glaze,Glaze,Glossy,Transparent,9,10,72.9986,8.4157,0,0,0.0256,5.8667,5.8923,0,0.0179,12.5962,0,0,0,0,0.0128,0,0,0,0,0,0,0.0333,0,0,0,0,0,0.0333,0,0,0
6857,Reader's Digest Green Celadon ^9-10 Glaze,Glaze,,,9,10,72.4103,8.3479,0,0,0.0254,5.8194,5.8448,0,0.0178,12.4947,0,0,0,0,0.0127,0,0,0,0,0,0.377,0.4619,0,0,0,0,0,0.033,0,0,0
6858,Reader's Digest Blue Celadon ^9-10 Glaze,Glaze,,Translucent,9,10,72.0664,8.297,0,0,7.1545,0.0035,7.158,0,0.0081,4.8849,0,6.568,0,0,0.0058,0,0,0,0,0,0,0.9968,0,0,0,0,0,0.015,0,0,0
6878,"MC6 Glossy Base 1 - New Custer, Texas Talc (AMTAL)",Glaze,Glossy,,6,6,66.4672,7.2508,4.3147,0,1.7038,2.9269,4.6307,0,5.9478,11.2349,0,0,0,0,0.0232,0,0,0,0,0,0,0.0702,0,0,0,0,0,0.0604,0,0,0
6894,sankey iron red,Glaze,Glossy - Semi,Semi-opaque,6,8,62.5,7.9586,0,2.6797,5.2171,0.0714,5.2885,0,5.2635,9.1764,0,0,0,0,2.7516,0,0,0,0,0,0,4.3489,0,0,0,0,0,0.0328,0,0,0
6900,Majolica,"White, Off-White",Glossy,Opaque,6,7,61.3641,8.2467,7.8515,0,0.3294,4.0388,4.3682,0,0.0308,10.0037,0,2.2769,0,0,0.022,0,0,0,0,0,0,0.0571,0,0,0,0,0,0.0571,0,5.7221,0
6901,J7 GREY,Glaze,Glossy - Semi,Opaque,6,8,78.1131,8.1901,0,0,5.6979,0.0075,5.7055,0,0.0176,6.891,0,0,0,0,0.0126,0,0,0,0,0,0,0.0327,0.0855,0.9192,0,0,0,0.0327,0,0,0
6902,J4 Black,Black,Glossy - Semi,Opaque,6,8,76.897,8.0626,0,0,5.6092,0.0074,5.6167,0,0.0173,6.7837,0,0,0,0,0.0124,0,0,0.1334,0,0,0,2.4447,0,0,0,0,0,0.0322,0,0,0
6903,J3 Turquoise,Turquoise,Glossy - Semi,Opaque,6,8,78.5946,8.2406,0,0,5.7331,0.0076,5.7407,0,0.0177,6.9334,0,0,0,0,0.0127,0,0,0.1363,0,0,0,0.0329,0.2582,0,0,0,0,0.0329,0,0,0
6905,J8 Yellow,Yellow,Glossy - Semi,Opaque,6,8,70.221,7.3627,0,0,5.1223,0.0068,5.129,0,0.0158,6.1948,0,0,0,0,0.0113,0,0,0,0,0,0,0.6032,0,0,0,0,0,10.4622,0,0,0
6912,J6 Caramel,Glaze,Glossy - Semi,Opaque,6,8,75.2932,7.8945,0,0,5.4922,0.0073,5.4995,0,0.017,6.6422,0,0,0,0,0.0121,0,0,0.4354,0,0,0,0.0315,0,0,0,0,0,4.1745,0,0,0
6914,J1 Low Tide,Green - Titanium,Glossy - Semi,Semi-opaque,6,8,74.6248,7.8244,0,0,5.4435,0.0072,5.4507,0,0.0168,6.5832,0,0,0,0,0.012,0,0,0,0,0,0,0.0312,0,0,1.3193,0,0,4.1374,0,0,0
6916,J5 Arena,Yellow - Manganese,Glossy - Semi,Semi-opaque,6,8,77.7219,8.1491,0,0,5.6694,0.0075,5.6769,0,0.0175,6.8565,0,0,0,0,0.0125,0,0,0.1348,0,1.3656,0,0.0325,0,0,0,0,0,0.0325,0,0,0
6918,P1 Green Rose,Glaze,Satin,Opaque,6,7,54.5622,12.8783,0,0,7.1484,6.3863,13.5347,0,8.6234,8.6349,0,0,0,0,0.0289,0,0,0,0,0,0,0.0752,0.0984,0,1.4888,0,0,0.0752,0,0,0
6920,P2 Violet,Purple,Satin,Semi-opaque,6,7,54.5622,12.8783,0,0,7.1484,6.3863,13.5347,0,8.6234,8.6349,0,0,0,0,0.0289,0,0,0,0,0,0,0.0752,0.0984,0,1.4888,0,0,0.0752,0,0,0
6921,P3 Blue Sky,Blue - Cobalt,Satin,Semi-opaque,6,7,54.982,12.9774,0,0,7.2034,6.4355,13.6389,0,8.6897,8.7014,0,0,0,0,0.0292,0,0,0,0,0,0,0.0758,0.2973,0.5326,0,0,0,0.0758,0,0,0
6925,P4 Chocolat,Iron,Satin,Semi-opaque,6,7,53.4818,12.6233,0,0,7.0069,6.2599,13.2667,0,8.4526,8.4639,0,0,0,0,0.0284,0,0,0,0,0.7735,0,2.836,0,0,0,0,0,0.0737,0,0,0
6926,P6 Golden Sand,Yellow - Manganese,Satin,Opaque,6,7,54.8575,12.948,0,0,7.1871,6.4209,13.608,0,8.67,8.6816,0,0,0,0,0.0291,0,0,0.2611,0,0.7934,0,0.0756,0,0,0,0,0,0.0756,0,0,0
6927,P7 Jade Green,Green,Satin,Semi-opaque,6,7,55.0016,12.982,0,0,7.206,6.4378,13.6437,0,8.6928,8.7045,0,0,0,0,0.0292,0,0,0.2618,0,0,0,0.0758,0,0.5328,0,0,0,0.0758,0,0,0
6928,P8 Ruti,Green - Nickel,Satin,Opaque,6,7,52.3816,12.3636,0,0,6.8627,6.1311,12.9938,0,8.2787,8.2898,0,0,0,0,0.0278,0,0,0,0,0,0,0.3071,0,1.0147,0,0,0,4.3428,0,0,0
6929,P9 Light Sand,Yellow,Glossy - Semi,Opaque,6,7,52.7856,12.459,0,0,6.9156,6.1784,13.094,0,8.3426,8.3538,0,0,0,0,0.028,0,0,0.2513,0,0,0,0.3095,0,0,0,0,0,4.3763,0,0,0
6930,P5 Clear yellow,Yellow - Manganese,Glossy - Semi,Translucent,6,7,52.3908,12.3658,0,0,6.8639,6.1322,12.9961,0,8.2802,8.2913,0,0,0,0,0.0278,0,0,0,0,0.7577,0,0.0722,0,0,0,0,0,4.8181,0,0,0
6933,R71- Copper brown,Glaze,Satin - Matte,Opaque,5,6,62.5259,7.6978,1.981,0,4.3258,1.0007,5.3265,0,4.7472,12.1342,0,0,0,0,0.017,0,0,0,0,0,0,1.2288,0,0,4.2973,0,0,0.0443,0,0,0
6934,R71- Yellow Green,Glaze,Satin - Matte,Opaque,5,6,62.7737,7.7283,1.9889,0,4.343,1.0047,5.3477,0,4.766,12.1823,0,0,0,0,0.0171,0,0,0,0,0,0,0.8373,0,0,4.3144,0,0,0.0444,0,0,0
6935,R71- Green Yellow,Green - Copper,Satin - Matte,Opaque,5,6,63.0235,7.759,1.9968,0,4.3603,1.0087,5.3689,0,4.785,12.2308,0,0,0,0,0.0172,0,0,0,0,0,0,0.4426,0,0,4.3315,0,0,0.0446,0,0,0
6937,R71- Copper Green,Green - Copper,Satin - Matte,Opaque,5,6,64.3244,7.9192,2.038,0,4.4503,1.0295,5.4798,0,4.8838,12.4832,0,0,0,0,0.0175,0,0,0,0,0,0,0.0455,0,0,2.7631,0,0,0.0455,0,0,0
6938,R71- Rutile Green,Green - Copper,Satin - Matte,Opaque,5,6,62.479,7.692,1.9796,0,4.3226,1,5.3225,0,4.7436,12.1251,0,0,0,0,0.017,0,0,0,0,0,0,0.2498,0,0,1.6103,0,0,3.7811,0,0,0
6939,R71- Iron Copper,Iron,Satin - Matte,Opaque,5,6,62.4414,7.6874,1.9784,0,4.32,0.9994,5.3193,0,4.7408,12.1178,0,0,0,0,0.017,0,0,0,0,0,0,3.9873,0,0,1.6665,0,0,0.0442,0,0,0
6940,R71- Iron Yellowish,Iron,Satin - Matte,Opaque,5,6,63.442,7.8105,2.0101,0,4.3892,1.0154,5.4046,0,4.8168,12.312,0,0,0,0,0.0173,0,0,0,0,0,0,2.4487,0,0,1.6932,0,0,0.0449,0,0,0
6941,R71- Green Yellowish,Iron,Satin - Matte,Opaque,5,6,64.2138,7.9056,2.0345,0,4.4426,1.0277,5.4703,0,4.8754,12.4618,0,0,0,0,0.0175,0,0,0,0,0,0,1.262,0,0,1.7138,0,0,0.0455,0,0,0
6942,R71- Green River,Green,Satin - Matte,Opaque,5,6,64.7388,7.9702,2.0511,0,4.4789,1.0361,5.5151,0,4.9152,12.5637,0,0,0,0,0.0176,0,0,0,0,0,0,0.4546,0,0,1.7278,0,0,0.0458,0,0,0
6953,Base Gus,Crystalline - Micro,Glossy,Semi-opaque,5,6,53.2673,6.3413,0,0,5.2815,0.0286,5.3101,0,0.033,11.9939,0,0,22.9695,0,0,0,0,0,0,0,0,0.0286,0,0,0,0,0,0.0562,0,0,0
6954,Base Fabius,Crystalline - Micro,Glossy,Semi-opaque,4,5 &#189;,51.7422,5.7094,1.0566,0,4.3023,1.4365,5.7388,0,0.1324,12.6928,0,0,22.8235,0,0,0,0,0,0,0,0,0.0402,0,0,0,0,0,0.0642,0,0,0
6955,Gus Iron,Crystalline - Micro,Satin - Matte,Opaque,5,6,50.9985,6.0713,0,0,5.0566,0.0274,5.084,0,0.0316,11.483,0,0,21.9912,0,0,0,0,0,0,0,0,4.2866,0,0,0,0,0,0.0538,0,0,0
6956,Gus Iron/Bash,Crystalline - Micro,Satin - Matte,Opaque,5,6,47.4912,5.6537,0,0,4.7088,0.0255,4.7343,0,0.0295,15.8504,0,0,20.4788,0,1.7202,0,0,0,0,0,0,3.9918,0,0,0,0,0,0.0501,0,0,0
6957,Gus Green,Crystalline - Micro,Glossy,Semi-opaque,5,6,50.8832,6.0575,0,0,5.0451,0.0273,5.0725,0,0.0316,11.4571,0,0,21.9415,0,0,0,0,0,0,0,0,0.0273,0,0,0.898,0,0,3.6313,0,0,0
6959,Rojo Marina SiC/3134,Red - Copper,Glossy,Semi-opaque,5,5,53.3498,10.9302,13.0031,0,0.0618,6.5794,6.6413,0,0.0987,14.1393,0,0,0,0,0.0239,0,0,0,0,0,0,0.091,0,0,0.7933,0,0,0.0622,0,0,0.8672
6960,Rojo Marina SiC/857,Red - Copper,Glossy,Semi-opaque,5,5,52.8412,15.5219,5.1947,0,1.7373,1.416,3.1532,0,2.1558,19.2663,0,0,0,0,0.0243,0,0,0,0,0,0,0.0925,0,0,0.8059,0,0,0.0632,0,0,0.8809
6961,Rojo Marina SiC/3110,Red - Copper,Glossy,Semi-opaque,5,5,67.5891,13.4335,1.6517,0,1.5174,9.7768,11.2941,0,0.1001,4.0678,0,0,0,0,0.0243,0,0,0,0,0,0,0.0923,0,0,0.8045,0,0,0.0631,0,0,0.8794
6962,Malcom Davis Shino,Shino - Carbon Trap,,,5,6,63.8838,16.6364,0,0,1.7635,16.4608,18.2243,0,0.3274,0.4504,0,0,0,0,0.007,0,0,0,0,0,0,0.2826,0,0,0,0,0,0.1883,0,0,0
6965,Lau3 Tam,Shino - Carbon Trap,Glossy - Semi,Semi-opaque,4,6,62.0552,14.4353,0,5.8873,2.3447,10.6489,12.9936,0,0.2381,2.0897,0,0,0,0,0,0,0,0,0,0,0,1.1294,0,0,0,0,0,0.2162,0,0,0.9551
6983,Pepin1/VCmatte3,"White, Off-White",Satin - Matte,Translucent,4,6,58.5958,11.0589,0,0,7.1762,0.0118,7.188,0,0.0274,14.5591,0,0,8.4493,0,0.0196,0,0,0,0,0,0,0.051,0,0,0,0,0,0.051,0,0,0
6985,Pepin2/VCmatte3,"White, Off-White",Satin - Matte,Semi-opaque,4,6,58.0683,10.9593,0,0,7.1116,0.0116,7.1233,0,0.0272,14.428,0,0,8.3732,0,0.0194,0,0,0,0,0,0,0.0974,0,0,0,0,0,0.9038,0,0,0
6986,Pepin3/VCmatte3,"White, Off-White",Satin - Matte,Opaque,4,6,57.0412,10.7655,0,0,6.9858,0.0114,6.9973,0,0.0267,14.1728,0,0,8.2251,0,0.0191,0,0,0,0,0,0,0.1879,0,0,0,0,0,2.5643,0,0,0
6987,Pepin4/VCmatte3,"White, Off-White",Matte - Smooth,Opaque,4,6,56.0499,10.5784,0,0,6.8644,0.0112,6.8757,0,0.0263,13.9265,0,0,8.0822,0,0.0188,0,0,0,0,0,0,0.2753,0,0,0,0,0,4.1671,0,0,0
6988,Cherry Blossom Shino,Shino,Satin,Opaque,5,10,65.0638,15.2647,0,3.7141,2.1101,11.0976,13.2076,0,0.1646,0.5634,0,0,0,0,0,0,0,0,0,0,0,0.0789,0,0,0,0,0,0.1041,0,0,1.8389
6991,Cherry Blossom Gold-Shino,Shino,Glossy - Semi,Opaque,5,5,64.5318,15.1399,0,3.6837,2.0928,11.0068,13.0996,0,0.1632,0.5588,0,0,0,0,0,0,0,0,0,0,0,0.8959,0,0,0,0,0,0.1032,0,0,1.8239
6999,Mary's Fake Shino,Glaze,Matte - Semi,Opaque,5,6,64.2841,6.3146,7.7358,0,0.5328,2.84,3.3727,0,0.1128,10.5167,0,0,3.9998,0,0.0075,0,0,0,0,0,0,0.8204,0,0,0,0,0,0.0403,0,0,2.7954
7003,Mary's Error Fake Shino,Glaze,Glossy,Translucent,5,5,64.1753,5.0436,8.1261,0,0.543,2.9743,3.5172,0,0.1032,11.0333,0,0,4.2026,0,0,0,0,0,0,0,0,0.8407,0,0,0,0,0,0.0219,0,0,2.9359
7005,Hannah Fake Ash,Ash - Synthetic/Fake,Satin - Matte,Semi-opaque,5,6,54.0538,7.6065,0,0,2.2028,0.3066,2.5094,0,1.9724,25.2444,5.6461,0,0,0,0.0776,0,0,0,0,0,0,2.2074,0,0,0,0,0,0.6823,0,0,0
7006,Hannah Blue Fake Ash,Ash - Synthetic/Fake,Satin - Matte,Semi-opaque,5,6,52.5852,7.4172,1.3232,0,2.0094,0.6536,2.663,0,1.7993,24.6679,5.5183,0,0,0,0.0708,0,0,0,0,0,0,2.0136,1.3192,0,0,0,0,0.6224,0,0,0
7007,Hannah Blue Rio Fake Ash,Ash - Synthetic/Fake,Satin - Matte,Opaque,5,6,52.0804,7.346,1.3105,0,1.9901,0.6473,2.6374,0,1.782,24.4311,5.4653,0,0,0,0.0701,0,0,0,0,0,0,2.9541,1.3065,0,0,0,0,0.6164,0,0,0
7023,C/Azul - NG,Ash,Satin - Matte,Opaque,5,9,47.2397,5.3976,0.5085,0,7.2741,2.8876,10.1617,0,4.6472,23.6028,2.2287,0,0,0,2.2959,0,0,0,0,0,0,2.3853,0.5206,0,0.701,0,0,0.3112,0,0,0
7027,C/Azul 2 - NG,Ash,Satin,Opaque,5,7,43.3365,4.8948,1.0224,0,9.03,4.9276,13.9576,0,5.4587,23.0051,0.8185,0,0,0,3.1439,0,0,0,0,0,0,2.4221,0.8089,0,0.7787,0,0,0.3529,0,0,0
7028,Frasca Ash Green,Ash,Matte - Semi,Opaque,5,7,43.2865,4.0162,0,0,10.7121,4.3613,15.0733,0,6.5068,22.7455,0,0,0,0,3.7577,0,0,0,0,0,0,2.1894,0,0,2.3226,0,0,0.102,0,0,0
7030,Frasca Ash blue,Ash,Matte,Opaque,5,7,43.7751,4.0615,0,0,10.833,4.4105,15.2435,0,6.5802,23.0023,0,0,0,0,3.8001,0,0,0,0,0,0,2.2141,1.22,0,0,0,0,0.1032,0,0,0
7031,Frasca Ash Green/Blue,Ash,Matte,Opaque,5,7,43.2767,4.0153,0,0,10.7096,4.3603,15.0699,0,6.5053,22.7404,0,0,0,0,3.7568,0,0,0,0,0,0,2.1889,0.603,0,1.7415,0,0,0.102,0,0,0
7034,Blair Green Ash,Ash,Matte,Opaque,5,7,57.4499,6.275,0,0,3.399,4.2818,7.6808,0,2.3984,19.2005,0,0,0,0,1.3381,0,0,0,0,0,0,0.8501,0,0,4.6328,0,0,0.1745,0,0,0
7038,Daly's Oil Spot + ulexite 10,Iron - Oil Spot,Glossy,Semi-opaque,5,5,68.3451,6.8629,3.4067,0,2.4446,2.7015,5.1461,0,5.073,7.5308,0,0,0,0,0,0,0,0,0,0,0,3.6117,0,0,0,0,0,0.0237,0,0,0
7041,Lalone Blue Ash,Ash,Satin - Matte,Semi-opaque,5,6,42.9773,6.1905,3.1222,0,5.5291,6.7652,12.2943,0,3.3486,24.6837,2.453,0,0,0,1.8837,0,0,0,0,0,0,2.0126,0.6089,0,0,0,0,0.4253,0,0,0
7042,White Satin Matt,"White, Off-White",Satin - Matte,Opaque,5,6,70.3327,3.3042,6.1511,0,2.1393,3.1374,5.2766,0,6.5644,6.6846,0,0,0,0,0,0,0,0,0,0,0,0.0417,0,0,0,0,0,0.0117,0,1.633,0
7043,Vinod Tenmoku,Iron - Tenmoku,Glossy,Semi-opaque,4,7,65.6028,6.9453,5.5314,0,0.9455,3.8348,4.7804,0,2.6322,10.5135,0,0,0,0,0.0188,0,0,0,0,0,0,3.8892,0,0,0,0,0,0.0864,0,0,0
7050,Escama de Pejerrey/Snowflake,Specialty - Crackle,Glossy - Semi,Translucent,5,5,66.6762,13.112,1.3015,0,2.7615,9.6086,12.3701,0,4.3428,2.1336,0,0,0,0,0,0,0,0,0,0,0,0.0637,0,0,0,0,0,0,0,0,0
7052,Snowflake Crackle #8,Specialty - Crackle,Glossy - Semi,Translucent,5,6,66.5557,14.5467,1.0049,0,2.8263,9.467,12.2933,0,3.4391,2.0201,0,0,0,0,0,0,0,0,0,0,0,0.0901,0,0,0,0,0,0.05,0,0,0
7054,Vero 354 Shino,Iron - Slip-Based,Glossy - Semi,Translucent,5,7,60.0632,6.6758,5.136,0,2.3171,6.9939,9.311,0,3.6674,6.1021,0,0,0,0,0.0378,0,0,0,0,0,0,1.4968,0,0,0,0,0,0.3736,0,4.425,2.7113
7055,Ron's Yellow,Iron,Satin - Matte,Opaque,5,5,47.9935,10.5664,3.0273,0,1.4156,5.5451,6.9608,0,6.277,20.8116,0,0,0,0,1.6984,0,0,0,0,0,0,0.7468,0,0,0,0,0,0.0547,0,0,1.8636
7056,John's Nickel Yellow 1,Yellow - Nickel,Matte,Opaque,5,5,47.4508,8.5191,2.7928,0,5.7683,1.4686,7.2369,0,8.7341,14.9034,0,0,0,0,0.0126,0,0,0,0,0,0,0.062,0,1.953,0,0,0,8.3352,0,0,0
7057,John's Nuka,Ash - Nuka,Matte - Semi,Opaque,5,5,61.6135,3.4315,4.2709,0,5.664,5.4256,11.0896,0,3.5209,12.8862,0,0,0,0,1.978,0,0,0,0,0,0,1.1753,0,0,0,0,0,0.034,0,0,0
7058,Gold Metallic,Specialty - Metallic,Matte - Semi,Opaque,5,7,51.1514,6.79,0,0,1.769,0.2624,2.0314,0,1.5802,0.2003,0,0,0,0,0.0612,0,0,0,0,29.3495,0,1.7624,2.4577,0,4.0373,0,0,0.5787,0,0,0
7060,Manganese Bronze,Specialty - Metallic,Satin,Opaque,,,50.6451,5.1759,4.9736,0,1.3453,2.6866,4.0319,0,1.2016,5.5353,0,0,0,0,0.0465,0,0,0,0,22.4851,0,1.3401,2.1014,0,2.0229,0,0,0.4406,0,0,0
7075,Naomi Duffy Red,Glaze,,,6,6,61.0733,4.2517,7.5646,0,0.7147,3.2766,3.9913,0,8.7635,6.9663,0,0,0,0,0.0196,0,0,0,0,0,4.6291,2.7009,0,0,0,0,0,0.0397,0,0,0
7076,Purple Red,Glaze,,,6,6,60.6493,5.7701,5.9093,0,0.6662,2.8491,3.5153,0,1.3825,20.109,0,0,0,0,0.0255,0,0,0.0721,0,0,0,0.0841,0,0,0,0,0,0.0575,0,0,2.4253
7094,White Shino 210,Shino - Carbon Trap,Satin - Matte,Semi-opaque,5,8,71.1045,17.0065,0,0,6.5755,4.5597,11.1351,0,0.143,0.4155,0,0,0,0,0.0261,0,0,0,0,0,0,0.1013,0,0,0,0,0,0.0679,0,0,0
7127,Ch Dark Honey,Iron,Glossy,Translucent,5,6,66.2347,7.0122,5.5847,0,0.9546,3.8718,4.8264,0,2.6576,10.6148,0,0,0,0,0.019,0,0,0,0,0,0,2.9635,0,0,0,0,0,0.0872,0,0,0
7128,Ch Honey,Iron,Glossy,Translucent,5,6,66.8789,7.0804,5.639,0,0.9639,3.9094,4.8734,0,2.6834,10.7181,0,0,0,0,0.0192,0,0,0,0,0,0,2.0197,0,0,0,0,0,0.0881,0,0,0
7129,Ch Ámbar,Iron,Glossy,Translucent,5,6,67.5358,7.1499,5.6944,0,0.9734,3.9478,4.9212,0,2.7098,10.8233,0,0,0,0,0.0194,0,0,0,0,0,0,1.0573,0,0,0,0,0,0.0889,0,0,0
7133,Ch base,Clear,Glossy,Translucent,5,6,68.2057,7.2208,5.7509,0,0.983,3.987,4.97,0,2.7366,10.9307,0,0,0,0,0.0196,0,0,0,0,0,0,0.0759,0,0,0,0,0,0.0898,0,0,0
7134,Harris Tenmoku Red,"Iron - Kaki, Tomato Red",Satin,Opaque,6,7,63.4659,5.8886,2.1651,0,0.743,2.3877,3.1307,0,8.821,10.451,0,0,0,0,1.486,0,0,0,0,0,0,4.4306,0,0,0,0,0,0.1611,0,0,0
7135,Harris Tenmoku Red (variation),"Iron - Kaki, Tomato Red",Matte,Opaque,5,5,66.1648,4.809,1.789,0,0.0752,3.1647,3.2399,0,7.963,9.999,0,0,0,0,1.535,0,0,0,0,0,0,4.3082,0,0,0,0,0,0.1921,0,0,0
7136,Harris #7 K (Kaolin),"Iron - Kaki, Tomato Red",Glossy,Opaque,5,6,59.0207,9.1686,2.0327,0,0.2607,3.678,3.9387,0,8.7406,10.9649,0,0,0,0,1.7291,0,0,0,0,0,0,4.327,0,0,0,0,0,0.0778,0,0,0
7138,Harris #7 Tam (Ball Clay),"Iron - Kaki, Tomato Red",Glossy,Opaque,5,6,60.231,6.9764,2.0689,0,0.1264,3.7439,3.8702,0,8.9883,11.5412,0,0,0,0,1.7599,0,0,0,0,0,0,4.2413,0,0,0,0,0,0.3229,0,0,0
7139,Harris #23 Tam (Ball Clay),"Iron - Kaki, Tomato Red",Matte,Opaque,5,5,61.833,4.3614,2.2183,0,0.0438,3.9914,4.0352,0,9.5356,12.0747,0,0,0,0,1.8889,0,0,0,0,0,0,3.941,0,0,0,0,0,0.112,0,0,0
7140,Harris #18 Tam (Ball Clay),"Iron - Kaki, Tomato Red",Matte,Opaque,5,5,62.8887,4.9372,2.0769,0,0.0661,3.7425,3.8086,0,8.9536,11.3874,0,0,0,0,1.7683,0,0,0,0,0,0,4.0102,0,0,0,0,0,0.169,0,0,0
7145,Harris #1Tam (Ball Clay),"Iron - Kaki, Tomato Red",Glossy,Opaque,5,5,57.1637,8.5826,2.1368,0,0.171,3.8764,4.0474,0,9.334,12.0591,0,0,0,0,1.8182,0,0,0,0,0,0,4.4213,0,0,0,0,0,0.437,0,0,0
7147,Harris #6 Tam (Ball Clay),"Iron - Kaki, Tomato Red",Glossy,Opaque,5,7,55.2671,7.8676,2.3594,0,0.1416,4.2673,4.4088,0,10.2451,13.1501,0,0,0,0,2.0062,0,0,0,0,0,0,4.3339,0,0,0,0,0,0.3617,0,0,0
7148,Harris #11 Tam (Ball Clay),"Iron - Kaki, Tomato Red",Glossy - Semi,Opaque,5,5,53.3902,7.1614,2.5762,0,0.1125,4.6508,4.7633,0,11.1503,14.231,0,0,0,0,2.1934,0,0,0,0,0,0,4.2466,0,0,0,0,0,0.2875,0,0,0
7149,Harris #16 Tam (Ball Clay),"Iron - Kaki, Tomato Red",Satin,Opaque,5,5,51.543,6.465,2.7931,0,0.0838,5.0316,5.1154,0,12.0377,15.2936,0,0,0,0,2.3766,0,0,0,0,0,0,4.1614,0,0,0,0,0,0.2142,0,0,0
7150,Harris Average,"Iron - Kaki, Tomato Red",Satin,Opaque,4,5 &#189;,53.0062,9.6688,2.4154,0,0.2609,4.3639,4.6249,0,10.3797,13.0246,0,0,0,0,2.0552,0,0,0,0,0,0,4.7473,0,0,0,0,0,0.0779,0,0,0
7156,Fabius Blue,Crystalline - Micro,Glossy,Semi-opaque,4,5 &#189;,47.6415,5.2569,0.9729,2.7983,3.9613,1.3227,5.284,0,0.1219,11.6868,0,0,21.0147,0,0,0,0,0,0,0,0,0.037,2.5569,0,0,0,0,2.629,0,0,0
7157,Gus Blue,Crystalline - Micro,Glossy,Semi-opaque,5,6,49.0209,5.8358,0,2.8148,4.8605,0.0263,4.8868,0,0.0304,11.0377,0,0,21.1384,0,0,0,0,0,0,0,0,0.0263,2.572,0,0,0,0,2.6367,0,0,0
7158,Harris #2 Tam (Ball Clay),"Iron - Kaki, Tomato Red",Glossy,Opaque,5,5,61.713,7.6301,1.8848,0,0.1526,3.4196,3.5722,0,8.2375,10.6469,0,0,0,0,1.6048,0,0,0,0,0,0,4.3208,0,0,0,0,0,0.3899,0,0,0
7159,Harris #12 Tam (Ball Clay),"Iron - Kaki, Tomato Red",Satin,Opaque,5,5,58.5679,6.3093,2.2434,0,0.1001,4.0497,4.1499,0,9.7072,12.3943,0,0,0,0,1.9089,0,0,0,0,0,0,4.4632,0,0,0,0,0,0.2559,0,0,0
7160,Harris #17 Tam (Ball Clay),"Iron - Kaki, Tomato Red",Matte - Smooth,Opaque,5,5,57.2966,5.6895,2.4296,0,0.0749,4.3766,4.4515,0,10.4765,13.3127,0,0,0,0,2.0678,0,0,0,0,0,0,4.0844,0,0,0,0,0,0.1913,0,0,0
7161,Harris #22 Tam (Ball Clay),"Iron - Kaki, Tomato Red",Matte,Opaque,5,5,55.8633,5.0588,2.6068,0,0.0496,4.6888,4.7384,0,11.1993,14.1797,0,0,0,0,2.2192,0,0,0,0,0,0,4.0079,0,0,0,0,0,0.1267,0,0,0
7162,Harris #27 Tam (Ball Clay),"Iron - Kaki, Tomato Red",Matte,Opaque,5,5,54.4438,4.436,2.7819,0,0.0246,4.996,5.0206,0,11.9219,15.0338,0,0,0,0,2.3666,0,0,0,0,0,0,3.9324,0,0,0,0,0,0.063,0,0,0
7163,Harris #32,"Iron - Kaki, Tomato Red",Matte,Opaque,5,5,53.0445,3.821,2.9541,0,0,5.2991,5.2991,0,12.6321,15.879,0,0,0,0,2.5136,0,0,0,0,0,0,3.8567,0,0,0,0,0,0,0,0,0
7171,Fabius Iron,Crystalline - Micro,Glossy - Semi,Semi-opaque,4,5 &#189;,49.5518,5.4677,1.0119,0,4.1202,1.3757,5.4959,0,0.1268,12.1554,0,0,21.8573,0,0,0,0,0,0,0,0,4.2718,0,0,0,0,0,0.0615,0,0,0
7174,Deep Purple/3134 Soda Spar,Purple,Glossy - Semi,,5,5,70.1481,4.9444,1.8752,3.3166,3.1886,2.693,5.8815,0,1.3256,9.9222,0,0,0,0,0,0,0,0.0735,0,0,0,0,0.3317,0,0,0,0,0,0,0,2.1812
7175,Odyssey Blue,Blue - Cobalt,Glossy - Semi,Translucent,5,5,68.306,7.243,4.292,0,0.962,5.2784,6.2403,0,0.1128,11.3837,0,0,0,0,0,0,0,0,0,1.2936,0,0.0405,1.0881,0,0,0,0,0,0,0,0
7192,Daly 1 + Silicon Carbide,Red - Copper,Glossy,Semi-opaque,6,6,54.7992,6.4684,14.4894,0,3.4926,0.0655,3.5581,0,0.1646,19.0003,0,0,0,0,0,0,0,0,0,0,0,0.0296,0,0,0.5984,0,0,0,0,0,0.892
7194,Rojo Marina SiC/804,Red - Copper,Glossy,Semi-opaque,5,5,60.6406,15.0873,6.4429,0,1.6228,8.6671,10.2899,0,0.7097,4.7958,0,0,0,0,0.0249,0,0,0,0,0,0,0.1662,0,0,0.8251,0,0,0.1158,0,0,0.9019
7195,R4 Red,Red - Copper,Glossy - Semi,Translucent,5,5,62.9944,9.7638,3.5574,0,0.5131,3.5448,4.0579,0,0.1999,17.5521,0,0,0,0,0,0,0,0,0,0,0,0.0235,0,0,0.8763,0,0,0.0168,0,0,0.9578
7196,R4 Red + Silicon Carbide,Red - Copper,Glossy - Semi,Translucent,5,5,63.2028,9.8588,3.4902,0,0.5185,3.5469,4.0654,0,0.2667,17.2459,0,0,0,0,0,0,0,0,0,0,0,0.0543,0,0,0.8597,0,0,0.0165,0,0,0.9398
7198,Selsor Red + Silicon Carbide,Red - Copper,Glossy - Semi,Semi-opaque,6,6,67.8655,8.7244,2.7277,0,1.8234,7.2851,9.1085,0,0.1577,10.2833,0,0,0,0,0,0,0,0,0,0,0,0.052,0,0,0.426,0,0,0,0,0,0.6549
7215,Enchanted Forest,Green - Chrome,Glossy - Semi,Semi-opaque,5 &#189;,7,56.9979,12.0413,3.125,0,2.3193,8.1437,10.4629,0,0.7651,14.3399,0.0302,0,0,0,0.0254,0,0,0.0481,0,0,0,2.0367,0.0614,0,0,0,0,0.0661,0,0,0
7216,low fire clear,Clear,Glossy,Transparent,8,2,32.9849,4.4273,25.4521,0,1.0893,6.8816,7.9708,0,5.7815,23.078,0,0,0,0,0.0464,0,0,0,0,0,0,0.1761,0,0,0,0,0,0.0829,0,0,0
7222,Blanco R4,"White, Off-White",Glossy - Semi,Opaque,5,5,59.699,10.2593,3.3713,0,0.4862,3.3594,3.8456,0,0.1894,16.6339,0,0,1.6809,0,0,0,0,0,0,0,0,0.0223,0,0,0,0,0,4.2982,0,0,0
7223,R4 Tife Blue,Blue - Rutile,Glossy,Translucent,4,5 &#189;,60.1169,9.3178,3.3949,0,0.4896,3.3829,3.8726,0,0.1907,16.7503,0,0,0,0,0,0,0,0,0,0,0,2.8909,0,0,0,0,0,3.4659,0,0,0
7224,R4 555+5,Iron,Matte,Opaque,5,5,55.8436,11.7932,3.1536,0,0.4548,3.1424,3.5973,0,0.1772,15.5596,0,0,3.9307,0,0,0,0,0,0,0,0,1.9241,0,0,0,0,0,4.0207,0,0,0
7225,R4 Oribe Green,Green - Oribe,Glossy,Transparent,5,5,62.0279,9.614,3.5029,0,0.5052,3.4905,3.9957,0,0.1968,17.2828,0,0,0,0,0,0,0,0,0,0.2131,0,0.0232,0,0,3.1271,0,0,0.0166,0,0,0
7226,Orange Street NG,"Iron - Kaki, Tomato Red",Satin,Opaque,5,5,58.1215,5.7346,3.0497,0,0.013,6.1694,6.1824,0,7.9321,11.5442,0,0,0,0,1.9876,0,0,0,0,0,0,5.448,0,0,0,0,0,0,0,0,0
7227,Orange Street (Josh Berkus),"Iron - Kaki, Tomato Red",Satin,Opaque,7,7,55.8905,5.926,3.6721,0,1.1525,3.3241,4.4766,0,9.0947,12.5666,0,0,0,0,2.0578,0,0,0,0,0,0,6.3038,0,0,0,0,0,0.012,0,0,0
7228,Tenmoku Gold NG,Iron - Tenmoku,Glossy,Translucent,4,5,57.1635,8.0872,0.8215,5.5103,3.9225,4.5754,8.498,0,2.7993,12.0135,0,0,0,0,0.8409,0,0,0,0,0,0,4.2658,0,0,0,0,0,0,0,0,0
7230,Harris #26 K (Kaolin),"Iron - Kaki, Tomato Red",Glossy - Semi,Opaque,5,5,47.7284,5.5953,3.2052,0,0.0578,5.7575,5.8153,0,13.7196,17.2431,0,0,0,0,2.7286,0,0,0,0,0,0,3.9472,0,0,0,0,0,0.0172,0,0,0
7231,Harris #1 K (Kaolin),"Iron - Kaki, Tomato Red",Glossy,Opaque,4,7,55.8417,11.5415,2.0953,0,0.3521,3.8006,4.1527,0,9.0305,11.3192,0,0,0,0,1.7828,0,0,0,0,0,0,4.1312,0,0,0,0,0,0.1051,0,0,0
7232,Harris #2 K (Kaolin),"Iron - Kaki, Tomato Red",Satin,Opaque,5,5,60.4506,10.2913,1.8522,0,0.3148,3.3601,3.6749,0,7.9858,10.0107,0,0,0,0,1.5771,0,0,0,0,0,0,4.0634,0,0,0,0,0,0.094,0,0,0
7233,Harris #8 K (Kaolin),"Iron - Kaki, Tomato Red",Glossy - Semi,Opaque,5,5,64.0707,8.0875,1.7665,0,0.2314,3.1946,3.426,0,7.5902,9.5238,0,0,0,0,1.5015,0,0,0,0,0,0,3.9647,0,0,0,0,0,0.0691,0,0,0
7234,Harris #3 K (kaolin),"Iron - Kaki, Tomato Red",Satin,Opaque,5,5,64.9463,9.077,1.6153,0,0.2786,2.9309,3.2095,0,6.9678,8.7293,0,0,0,0,1.3745,0,0,0,0,0,0,3.9971,0,0,0,0,0,0.0832,0,0,0
7235,Van Gilder's Tenmoku,"Iron - Kaki, Tomato Red",Satin,Opaque,5,7,59.3054,6.8155,0,3.3986,0.0133,5.6489,5.6622,0,8.4442,9.0666,0,0,0,0,3.0167,0,0,0,0,0,0,4.2909,0,0,0,0,0,0,0,0,0
7236,Van Gilder's Tenmoku/Rana,"Iron - Kaki, Tomato Red",Glossy,Opaque,6,7,61.2919,7.0133,0.3922,0,0.1081,6.1479,6.256,0,8.4458,9.3163,0,0,0,0,3.0041,0,0,0,0,0,0,4.2773,0,0,0,0,0,0.0031,0,0,0
7242,R71- Base,"White, Off-White",Matte - Smooth,Semi-opaque,5,6,66.1522,8.1442,2.0959,0,4.5767,1.0587,5.6355,0,5.0225,12.838,0,0,0,0,0.018,0,0,0,0,0,0,0.0468,0,0,0,0,0,0.0468,0,0,0
7245,Val's Turquoise 3134,Turquoise,Satin,Opaque,5,6,67.1548,4.4859,4.7691,0,4.2407,2.4482,6.6889,0,1.4864,13.7991,0,0,0,0,0,0,0,0,0,0,0,0.0288,0,0,1.5871,0,0,0,0,0,0
7250,R4 555+3.5,Iron,Glossy,Translucent,5,5,56.3742,10.955,3.1836,0,0.4592,3.1723,3.6315,0,0.1789,15.7075,0,0,3.9681,0,0,0,0,0,0,0,0,1.9424,0,0,0,0,0,4.0589,0,0,0
7251,R4 555+2.5,Iron,Glossy,Translucent,4,5,56.7336,10.3873,3.2039,0,0.4621,3.1925,3.6546,0,0.18,15.8076,0,0,3.9934,0,0,0,0,0,0,0,0,1.9548,0,0,0,0,0,4.0847,0,0,0
7252,R4 555+1.5,Iron,Glossy,Translucent,5,5,57.0977,9.8123,3.2244,0,0.4651,3.213,3.6781,0,0.1811,15.9091,0,0,4.019,0,0,0,0,0,0,0,0,1.9673,0,0,0,0,0,4.1109,0,0,0
7253,R4 555,Iron,Glossy,Opaque,5,5,57.6525,8.9359,3.2558,0,0.4696,3.2442,3.7138,0,0.1829,16.0637,0,0,4.0581,0,0,0,0,0,0,0,0,1.9865,0,0,0,0,0,4.1509,0,0,0
7254,R4 12.5 +3,Iron,Matte - Smooth,Opaque,5,5,57.6546,10.5559,3.2559,0,0.4696,3.2444,3.714,0,0.1829,16.0642,0,0,2.4349,0,0,0,0,0,0,0,0,1.9865,0,0,0,0,0,4.151,0,0,0
7255,R4 12.5 +1,Iron,Satin - Matte,Translucent,5,5,58.6059,10.7301,3.3096,0,0.4773,3.2979,3.7752,0,0.1859,16.3293,0,0,0.825,0,0,0,0,0,0,0,0,2.0193,0,0,0,0,0,4.2195,0,0,0
7256,R4 12.5,Iron,Satin - Matte,Translucent,5,5,58.6059,10.7301,3.3096,0,0.4773,3.2979,3.7752,0,0.1859,16.3293,0,0,0.825,0,0,0,0,0,0,0,0,2.0193,0,0,0,0,0,4.2195,0,0,0
7257,R4 Miel,Iron,Glossy,Transparent,5,5,62.0857,9.623,3.5061,0,0.5057,3.4937,3.9994,0,0.197,17.2989,0,0,0,0,0,0,0,0,0,0.7111,0,2.5624,0,0,0,0,0,0.0166,0,0,0
7259,R4 mate 20,Blue - Cobalt,Matte,Opaque,4,5,54.9104,14.6814,3.1009,0,0.4472,3.0899,3.5372,0,0.1742,15.2996,0,0,7.7301,0,0,0,0,0,0,0,0,0.3948,0.1568,0,0,0,0,0.0147,0,0,0
7260,R4 Azul Mate 12,Blue - Cobalt,Matte,Semi-opaque,4,5,58.0474,12.2586,3.2781,0,0.4728,3.2665,3.7393,0,0.1842,16.1737,0,0,5.7202,0,0,0,0,0,0,0,0,0.4174,0.1657,0,0,0,0,0.0155,0,0,0
7261,R4 Azul Rut,Blue - Cobalt,Glossy,Opaque,4,5,59.7156,9.2556,3.3723,0,0.4864,3.3603,3.8467,0,0.1895,16.6385,0,0,0,0,0,0,0,0,0,0,0,0.2344,2.8763,0,0,0,0,3.8712,0,0,0
7262,R4 Aqua,Green,Glossy,Semi-opaque,4,5,62.8769,9.7456,3.5508,0,0.5121,3.5382,4.0504,0,0.1995,17.5193,0,0,0,0,0,0,0,0,0,0,0,0.0235,0,0,0.5831,0,0,0.0168,0,0,1.4341
7263,R4 Amarillo,Yellow - Stain,Satin,Opaque,4,5,64.1714,9.9462,3.6239,0,0.5227,3.6111,4.1337,0,0.2036,17.88,0,0,0,0,0,0,0,0,0,0,0,0.024,0,0,0,0,0,0.0171,0,0,0
7264,Astor#23 Moteado,Iron,Glossy - Semi,Opaque,4,6,66.6107,7.8713,2.681,0,0.6624,6.8723,7.5348,0,5.2841,6.9566,0,0,0,0,0,0,0,0,0,0.6523,0,2.388,0,0,0,0,0,0.0212,0,0,0
7265,Matte Light Yellow,Yellow,Matte,Opaque,5,8,53.4043,11.4636,0,0.8702,1.996,6.2916,8.2876,0,2.0152,2.3029,8.7977,0,0,0,0,0,0,0,0,0,0,0.3371,0,0,0,0,0,12.5213,0,0,0
7269,Base J,"White, Off-White",Satin - Matte,Semi-opaque,6,8,78.9059,8.2733,0,0,5.7558,0.0076,5.7634,0,0.0178,6.9609,0,0,0,0,0.0127,0,0,0,0,0,0,0.033,0,0,0,0,0,0.033,0,0,0
7270,Base D,"White, Off-White",Satin,Translucent,6,8,60.1603,9.9195,0,0,6.8914,0,6.8914,0,0,23.0288,0,0,0,0,0,0,0,0,0,0,0,0,0,0,0,0,0,0,0,0,0
7272,D2 Marea Azul,Blue - Cobalt,Satin,Translucent,6,6,55.5411,8.1376,0,0,5.4991,0.0595,5.5586,0,4.891,18.3544,0,0,0,0,0,0,0,0,0,0,0,0.4055,0.2283,0,0,0,0,6.8836,0,0,0
7276,New Celadon Glaze,Glaze,Glossy,,6,6,53.7942,8.2498,7.5753,0,0.1235,5.3788,5.5023,0,1.7362,19.3208,0,0,1.7027,0,0.0336,0,0,0,0.8427,0,0,0.4306,0.1748,0,0.5608,0,0,0.0762,0,0,0
7278,Holmsglen TAFE Clear,Glaze,Glossy,Transparent,9,10,71.3453,7.8306,0,0,4.0067,0.0528,4.0594,0,2.8334,13.7279,0,0,0,0,0.0107,0,0,0,0,0,0,0.0741,0,0,0,0,0,0.1186,0,0,0
7279,Astor#23 Amarillo,Yellow - Stain,Satin,Opaque,4,6,68.658,8.1132,2.7634,0,0.6828,7.0835,7.7663,0,5.4465,7.1704,0,0,0,0,0,0,0,0,0,0,0,0.0603,0,0,0,0,0,0.0219,0,0,0
7280,Astor#23 Esmeralda,Green - Copper,Satin,Opaque,5,6,67.295,7.9521,2.7085,0,0.6692,6.9429,7.6122,0,5.3384,7.0281,0,0,0,0,0,0,0,0,0,0.659,0,0.0591,0,0,1.3262,0,0,0.0215,0,0,0
7281,Astor#23 Ocean,Green - Copper,Satin,Opaque,5,6,67.7134,8.0016,2.7253,0,0.6734,6.9861,7.6595,0,5.3716,7.0718,0,0,0,0,0,0,0,0,0,0,0,0.0594,0.0413,0,1.3344,0,0,0.0216,0,0,0
7282,MGO Satin White,Matte - Magnesium Matte,Matte - Semi,Semi-opaque,9,12,57.6428,10.0117,0,0,1.3259,2.8353,4.1612,0,12.9357,10.4928,0,0,0,0,0.025,0,0,0,0,0,0,0.0998,0,0,0,0,0,0.0649,0,2.8394,1.7268
7283,Astor#23 Crema,Yellow - Nickel,Satin,Opaque,5,6,65.4513,7.7343,2.6343,0,0.6509,6.7527,7.4036,0,5.1921,6.8355,0,0,0,0,0,0,0,0,0,0,0,0.2562,0,0.8585,0,0,0,3.6341,0,0,0
7284,Astor#23 Verde mate,Green - Titanium,Matte,Opaque,5,6,51.5883,8.5405,2.1173,0,0.5121,5.3772,5.8894,0,4.1217,5.4755,0,0,18.9977,0,0,0,0,0,0,0,0,0.0235,0,0,0.6479,0,0,2.5981,0,0,0
7285,Astor#23 Reflejos de Mar,Blue,Glossy - Semi,Opaque,5,6,64.7051,7.6461,2.6043,0,0.6435,6.6757,7.3192,0,5.1329,6.7576,0,0,0,0,0,0,0,0,0,0,0,0.2533,0.3949,0,1.5939,0,0,3.5927,0,0,0
7286,Astor#23 Crema Fría,Glaze,Glossy,Opaque,5,6,60.5263,7.1523,2.4361,0,0.6019,6.2446,6.8465,0,4.8014,6.3212,0,0,7.286,0,0,0,0,0,0,0,0,0.0531,0,1.5879,0,0,0,2.9893,0,0,0
7287,Astor#23 Azul,Blue - Cobalt,Glossy,Opaque,5,6,64.2706,7.5948,2.5868,0,0.6392,6.6309,7.27,0,5.0985,6.7122,0,0,0,0,0,0,0,0,0,0,0,0.2516,2.6471,0,0,0,0,3.5685,0,0,0
7289,Astor#23 Álamo,Green - Copper,Glossy,Opaque,5,6,64.3342,7.6023,2.5893,0,0.6398,6.6374,7.2772,0,5.1035,6.7189,0,0,0,0,0,0,0,0,0,0,0,0.2518,0,0,2.5507,0,0,3.5721,0,0,0
7290,Astor#23 Tife,Blue - Rutile,Glossy,Opaque,5,6,64.6678,7.6417,2.6028,0,0.6431,6.6719,7.315,0,5.13,6.7537,0,0,0,0,0,0,0,0,0,0,0,2.6952,0,0,0,0,0,3.1938,0,0,0
7291,Astor#23 Stone,Blue - Rutile,Matte,Opaque,5,6,67.465,7.9722,2.7153,0,0.6709,6.9605,7.6314,0,5.3519,7.0458,0,0,0,0,0,0,0,0,0,0,0,1.6321,0.1647,0,0,0,0,0.0215,0,0,0
7292,Astor#23 Iron,Iron - Tea Dust,Satin,Opaque,5,6,66.0162,7.801,2.657,0,0.6565,6.811,7.4675,0,5.2369,6.8945,0,0,0,0,0,0,0,0,0,0,0,3.9058,0,0,0,0,0,0.0211,0,0,0
7293,Astor#23 Granito,Iron - Tea Dust,Satin - Matte,Opaque,5,6,66.9385,7.91,2.6942,0,0.6657,6.9061,7.5718,0,5.3101,6.9909,0,0,0,0,0,0,0,0,0,0,0,2.3997,0.1634,0,0,0,0,0.0214,0,0,0
7295,Astor#23 Niebla azul,Blue - Rutile,Satin - Matte,Opaque,5,6,65.4097,7.7294,2.6326,0,0.6505,6.7484,7.3989,0,5.1888,6.8312,0,0,0,0,0,0,0,0,0,0,0,0.2957,0.1597,0,0,0,0,4.354,0,0,0
7296,Astor#23 Marea Baja,Blue - Rutile,Satin - Matte,Opaque,5,6,63.9997,7.5627,2.5759,0,0.6365,6.6029,7.2394,0,5.077,6.6839,0,0,0,0,0,0,0,0,0,0,0,1.4706,0,0,0,0,0,5.3907,0,0,0
7297,Astor#23 Pale Green,Green - Nickel,Satin - Matte,Opaque,5,6,67.9887,8.0341,2.7364,0,0.6761,7.0145,7.6906,0,5.3934,7.1005,0,0,0,0,0,0,0,0,0,0,0,0.0597,0.083,0.8918,0,0,0,0.0217,0,0,0
7298,Astor#23 Cielo,Blue,Satin - Matte,Opaque,5,6,68.1796,8.0567,2.7441,0,0.678,7.0342,7.7122,0,5.4085,7.1205,0,0,0,0,0,0,0,0,0,0,0,0.0599,0.2497,0.4472,0,0,0,0.0217,0,0,0
7299,Astor#23 Waterfall,Blue,Glossy,Opaque,5,6,58.8773,6.9574,2.3697,0,0.5855,6.0745,6.66,0,4.6706,6.149,0,0,10.6312,0,0,0,0,0,0,0,0,0.0517,0,0,0.7252,0,0,2.9079,0,0,0
7302,Astor#23 Crystalline Waterfall,Crystalline,Glossy,Opaque,5,6,56.8623,6.7193,2.2886,0,0.5655,5.8666,6.432,0,4.5108,5.9385,0,0,13.6898,0,0,0,0,0,0,0,0,0.0499,0,0,0.7004,0,0,2.8083,0,0,0
7303,Astor#23 Dark Green,Black,Glossy - Semi,Opaque,5,6,65.4505,7.7342,2.6343,0,0.6509,6.7526,7.4035,0,5.1921,6.8355,0,0,0,0,0,0,0,0,0,0.641,0,0.0575,0,0,4.0307,0,0,0.0209,0,0,0
7305,Astor#23 marrón claro,Glaze,Satin - Matte,Opaque,5,6,65.9339,7.7913,2.6537,0,0.6557,6.8025,7.4582,0,5.2304,6.8859,0,0,0,0,0,0,0,0.1275,0,0,0,0.2581,0,0,0,0,0,3.6609,0,0,0
7306,Astor#23 Marrón,Glaze,Satin,Opaque,5,6,68.0498,8.0413,2.7389,0,0.6767,7.0208,7.6975,0,5.3983,7.1069,0,0,0,0,0,0,0,0.2193,0,0.6664,0,0.0597,0,0,0,0,0,0.0217,0,0,0
7307,Astor#23 Marrón oscuro,Glaze,Satin,Opaque,5,6,67.6583,7.9951,2.7231,0,0.6729,6.9804,7.6533,0,5.3672,7.066,0,0,0,0,0,0,0,0.1308,0,1.3252,0,0.0594,0,0,0,0,0,0.0216,0,0,0
7308,Astor#23 Metallic Black,Specialty - Metallic,Satin,Opaque,4,7,63.7164,7.5293,2.5645,0,0.6336,6.5737,7.2074,0,5.0545,6.6544,0,0,0,0,0,0,0,0,0,1.872,0,3.027,0,0,2.3544,0,0,0.0203,0,0,0
7309,Astor#23 555,Glaze,Satin,Semi-opaque,5,6,62.2214,7.3526,2.5043,0,0.6188,6.4195,7.0383,0,4.9359,6.4982,0,0,3.745,0,0,0,0,0,0,0,0,1.8679,0,0,0,0,0,3.8363,0,0,0
7310,Astor#23  Light Blue,Blue - Rutile,Glossy - Semi,Opaque,5,6,65.7532,7.77,2.6464,0,0.6539,6.7838,7.4378,0,5.2161,6.8671,0,0,0,0,0,0,0,0,0,0,0,0.2574,0.4013,0,0,0,0,3.6509,0,0,0
7312,Astor#23 Aqua,Green - Copper,Glossy - Semi,Opaque,5,6,65.039,7.6856,2.6177,0,0.6468,6.7102,7.357,0,5.1594,6.7925,0,0,0,0,0,0,0,0,0,0,0,0.0571,0,0,1.2817,0,0,4.01,0,0,0
7313,Astor#23  Huevo,Yellow,Satin,Opaque,5,6,61.3039,7.2442,2.4674,0,0.6097,6.3248,6.9345,0,4.8631,6.4024,0,0,0,0,0,0,0,0,0,0,0,0.6122,0,0,0,0,0,10.1723,0,0,0
7315,Astor#23 Serie Cu/Fe 51,Black,Glossy - Semi,Opaque,5,6,65.6208,7.7543,2.6411,0,0.6526,6.7702,7.4228,0,5.2056,6.8532,0,0,0,0,0,0,0,0,0,0,0,0.4401,0,0,4.0412,0,0,0.0209,0,0,0
7316,Astor#23 Serie Cu/Fe 210,Black,Glossy,Semi-opaque,5,6,64.9598,7.6762,2.6145,0,0.646,6.702,7.348,0,5.1531,6.7842,0,0,0,0,0,0,0,0,0,0,0,3.8433,0,0,1.6002,0,0,0.0207,0,0,0
7317,Astor#23 Serie Cu/Fe 26,Black,Glossy,Semi-opaque,5,6,65.9587,7.7942,2.6547,0,0.6559,6.805,7.461,0,5.2324,6.8885,0,0,0,0,0,0,0,0,0,0,0,2.3646,0,0,1.6248,0,0,0.021,0,0,0
7318,Astor#23 Serie Cu/Fe 23,Green - Copper,Glossy,Opaque,5,6,66.7283,7.8852,2.6857,0,0.6636,6.8845,7.5481,0,5.2934,6.9689,0,0,0,0,0,0,0,0,0,0,0,1.2254,0,0,1.6438,0,0,0.0213,0,0,0
7319,Astor#23 Serie Cu/Fe 21,Green - Copper,Glossy,Opaque,5,6,67.2514,7.947,2.7067,0,0.6688,6.9384,7.6072,0,5.3349,7.0235,0,0,0,0,0,0,0,0,0,0,0,0.451,0,0,1.6567,0,0,0.0214,0,0,0
7320,Astor#23 Serie Cu/Fe 35,Black,Glossy - Semi,Opaque,5,6,65.6776,7.761,2.6434,0,0.6532,6.7761,7.4292,0,5.2101,6.8592,0,0,0,0,0,0,0,0,0,0,0,1.9717,0,0,2.4268,0,0,0.0209,0,0,0
7321,Astor#23 Serie Cu/Fe 33,Black,Glossy - Semi,Opaque,5,6,66.1844,7.8209,2.6638,0,0.6582,6.8283,7.4865,0,5.2503,6.9121,0,0,0,0,0,0,0,0,0,0,0,1.2154,0,0,2.4456,0,0,0.0211,0,0,0
7322,Astor#23 Serie Cu/Fe 31,Green - Copper,Glossy - Semi,Opaque,5,6,67.2813,7.9505,2.7079,0,0.6691,6.9415,7.6106,0,5.3373,7.0267,0,0,0,0,0,0,0,0,0,0,0,1.2355,0,0,0.8287,0,0,0.0215,0,0,0
7323,Astor#23 Serie Cu/Fe 52,Black,Glossy - Semi,Opaque,5,6,65.3707,7.7248,2.6311,0,0.6501,6.7444,7.3945,0,5.1857,6.8271,0,0,0,0,0,0,0,0,0,0,0,0.8194,0,0,4.0258,0,0,0.0209,0,0,0
7324,Astor#23 Serie Cu/Fe 50,Black,Glossy - Semi,Opaque,5,6,65.8727,7.7841,2.6513,0,0.6551,6.7962,7.4513,0,5.2255,6.8796,0,0,0,0,0,0,0,0,0,0,0,0.0578,0,0,4.0567,0,0,0.021,0,0,0
7329,Jade,Green - Titanium,Glossy - Semi,Opaque,5,6,62.3226,6.7246,0,0,4.9447,0.0645,5.0091,0,0.066,9.5743,0,0,10.1119,0,0,0,0,0,0,0,0,0.0291,0,0,1.6064,0,0,4.556,0,0,0
7330,Bronze Green/Pinnel Strontium Matte,Green - Copper,Matte - Smooth,Opaque,5,6,60.9876,11.5555,0,0.9514,2.1267,6.7327,8.8594,0,0.2251,0.5849,9.455,0,0,0,0,0,0,0,0,0,0,0.1012,0,0,2.8239,0,0,4.456,0,0,0
7341,Some Bright Green,Glaze,,,10,10,51.3372,8.5669,0,0,3.9269,1.8115,5.7384,0,0.0767,5.8593,13.5687,0,9.8432,0,0,0,0,0,0,0,0,0.7344,0,0,3.242,0,0,1.0332,0,0,0
7349,Selsor Base (Soda Feldspar),Clear,Glossy,Transparent,5,6,71.8915,7.2286,2.6928,0,0.0139,8.3841,8.3979,0,0.0648,9.6958,0,0,0,0,0,0,0,0,0,0,0,0.0286,0,0,0,0,0,0,0,0,0
7351,Selsor Base (Nephi),Clear,Glossy,Transparent,5,6,68.6071,8.8198,2.7575,0,1.8433,7.3647,9.208,0,0.1594,10.3957,0,0,0,0,0,0,0,0,0,0,0,0.0525,0,0,0,0,0,0,0,0,0
7352,Selsor Oribe (Nephi),Green - Oribe,Glossy,Transparent,5,6,66.8088,8.5886,2.6852,0,1.795,7.1716,8.9667,0,0.1553,10.1232,0,0,0,0,0,0,0,0,0,0,0,0.0512,0,0,2.6212,0,0,0,0,0,0
7353,Selsor Midnight (Soda Feldspar),Blue,Glossy,Transparent,5,6,70.0501,7.0435,2.6238,0,0.0135,8.1693,8.1828,0,0.0631,9.4475,0,0,0,0,0,0,0,0,0,0,0,0.0279,0,0,2.5613,0,0,0,0,0,0
7354,Selsor Midnight 2 (Soda Feldspar),Blue,Glossy,Transparent,5,6,70.4532,7.084,2.6389,0,0.0136,8.2163,8.2299,0,0.0635,9.5018,0,0,0,0,0,0,0,0,0,0,0,0.028,0,0,2.0006,0,0,0,0,0,0
7355,Selsor Oribe 2 (Nephi),Green - Oribe,Glossy,Transparent,5,6,67.2023,8.6392,2.701,0,1.8056,7.2139,9.0195,0,0.1562,10.1828,0,0,0,0,0,0,0,0,0,0,0,0.0515,0,0,2.0477,0,0,0,0,0,0
