Repository: derekphilipau/glazy-data

# glazy-data
Public data from the Glazy database

## About

The Glazy database of ceramic recipes was originally seeded with data from [Linda Arbuckle's](http://lindaarbuckle.com)  [GlazeChem database](http://lindaarbuckle.com/arbuckle_handouts.html), John Sankey's [glaze database](http://www.johnsankey.ca/glazedata.html) (which is based on the extensive work by [Alisa Clausen](https://glazy.org/u/alisaclausen)), and [Louis Katz's](http://www.louiskatz.net) [Hyperglaze database](http://falcon.tamucc.edu/~lkatz/allglazes.txt).

This repository intends to continue the tradition of making recipes publicly available.  This archived data only includes publicly shared recipes and materials.

File: glazy-data-glazes-simplified-20201210.csv (part 20 of 47)
id,name,material_type_concatenated,surface_type,transparency_type,from_orton_cone,to_orton_cone,SiO2_percent_mol,Al2O3_percent_mol,B2O3_percent_mol,Li2O_percent_mol,K2O_percent_mol,Na2O_percent_mol,KNaO_percent_mol,BeO_percent_mol,MgO_percent_mol,CaO_percent_mol,SrO_percent_mol,BaO_percent_mol,ZnO_percent_mol,PbO_percent_mol,P2O5_percent_mol,F_percent_mol,V2O5_percent_mol,Cr2O3_percent_mol,MnO_percent_mol,MnO2_percent_mol,FeO_percent_mol,Fe2O3_percent_mol,CoO_percent_mol,NiO_percent_mol,CuO_percent_mol,Cu2O_percent_mol,CdO_percent_mol,TiO2_percent_mol,ZrO_percent_mol,ZrO2_percent_mol,SnO2_percent_mol
7356,Selsor Olive (Nephi),Glaze,Glossy,Transparent,5,6,65.8821,8.4695,2.6479,0,1.7701,7.0722,8.8423,0,0.1531,9.9828,0,0,0,0,0,0,0,0,0,0,0,0.8104,0,0,3.2119,0,0,0,0,0,0
7357,Selsor Blue-Green (Soda Feldspar),Green - Copper,Glossy,Transparent,5,6,70.1874,7.0573,2.629,0,0.0136,8.1853,8.1989,0,0.0632,9.466,0,0,0,0,0,0,0,0,0,0,0,0.4052,0,0,1.9931,0,0,0,0,0,0
7358,Selsor Blue-Olive  (Soda Feldspar),Glaze,Glossy,Transparent,5,6,69.1004,6.948,2.5883,0,0.0133,8.0586,8.0719,0,0.0623,9.3194,0,0,0,0,0,0,0,0,0,0,0,0.7703,0,0,3.1396,0,0,0,0,0,0
7359,Selsor Green (Nephi),Green - Copper,Glossy,Transparent,5,6,66.9428,8.6058,2.6906,0,1.7986,7.186,8.9846,0,0.1556,10.1435,0,0,0,0,0,0,0,0,0,0,0,0.4374,0,0,2.0398,0,0,0,0,0,0
7366,Todd Wahlstrom Matte White from Andy Shaw,"White, Off-White",Matte,Translucent,9,11,61.201,9.5708,0,0,1.3255,1.5004,2.8259,0,4.2832,21.8745,0,0,0,0,0.0255,0,0,0,0,0,0,0.1002,0,0,0,0,0,0.1189,0,0,0
7368,Tony's Mag Matte,"White, Off-White",Matte,Opaque,9,10,63.2379,11.4282,0,0,1.5739,0.7034,2.2773,0,5.1256,17.6401,0,0,0,0,0.0455,0,0,0,0,0,0,0.127,0,0,0,0,0,0.1183,0,0,0
7369,Satin Matte Glaze From Albion Stafford,Clear,Satin - Matte,Translucent,9,10,69.0789,7.4358,0,0,1.5473,5.0279,6.5752,0,7.4711,9.3901,0,0,0,0,0,0,0,0,0,0,0,0.0489,0,0,0,0,0,0,0,0,0
7370,Glossy Glaze From Albion Stafford,Clear,Glossy,Transparent,9,10,67.9393,8.5299,0,0,2.4774,1.0231,3.5005,0,0.1042,17.125,0,0,2.7216,0,0,0,0,0,0,0,0,0.0745,0,0,0,0,0,0.0051,0,0,0
7372,Shaner Clear after Adam Field,Clear,Glossy - Semi,Translucent,10,10,67.798,7.8635,0,0,1.1398,2.4201,3.5599,0,2.015,14.208,0,0,4.4353,0,0.0185,0,0,0,0,0,0,0.0536,0,0,0,0,0,0.0481,0,0,0
7377,Folk Art Guild White- 3134/Sn13,"White, Off-White",Glossy - Semi,Opaque,5,6,58.4986,8.7152,3.8219,1.716,0.0137,4.171,4.1847,0,6.3279,10.4233,0,0,0,0,0,0,0,0,0,0,0,0.7899,0,0,0,0,0,0,0,0,5.5224
7378,Folk Art Guild White- 3134 Sn6.5/Zr6.5,"White, Off-White",Glossy,Opaque,5,6,59.7065,8.5629,3.7551,1.686,0.0134,4.0981,4.1116,0,6.2173,10.2411,0,0,0,0,0,0,0,0,0,0,0,0.7761,0,0,0,0,0,0,0,2.2305,2.713
7379,Folk Art Guild White- 3134 Zr13,"White, Off-White",Satin,Opaque,5,6,60.8729,8.4158,3.6906,1.657,0.0132,4.0277,4.0409,0,6.1105,10.0652,0,0,0,0,0,0,0,0,0,0,0,0.7628,0,0,0,0,0,0,0,4.3844,0
7380,Low-fire Shino,Shino,Satin - Matte,Opaque,5,6,60.2038,15.4235,0,7.1363,2.5386,8.2364,10.775,0,0.1937,0.6681,0,0,0,0,0,0,0,0,0,0.327,0,0.3326,0,0,0,0,0,4.94,0,0,0
7381,Low-fire Shino - Ball Clay,Shino,Satin - Matte,Opaque,5,6,61.3762,14.0438,0,7.0794,2.5991,8.2245,10.8236,0,0.2543,0.7083,0,0,0,0,0,0,0,0,0,0.3244,0,0.3838,0,0,0,0,0,5.0062,0,0,0
7382,Low-fire Shino - Ball Clay/Ti,Shino,Glossy - Semi,Opaque,5,6,61.208,14.0054,0,7.06,2.592,8.2019,10.7939,0,0.2536,0.7064,0,0,0,0,0,0,0,0,0,0.3235,0,0.1139,0,0,0,0,0,5.5353,0,0,0
7383,Low-fire Shino - Ball Clay/Ti,Shino,Satin - Matte,Opaque,5,6,61.208,14.0054,0,7.06,2.592,8.2019,10.7939,0,0.2536,0.7064,0,0,0,0,0,0,0,0,0,0.3235,0,0.1139,0,0,0,0,0,5.5353,0,0,0
7384,Honey Yellow 3134,Ash - Slip-Based,Matte,Opaque,5 &#189;,5 &#189;,49.0209,5.8726,2.2827,0,9.4826,4.753,14.2357,0,6.9642,14.635,0,0,0,0,3.4159,0,0,0,0,0,0,3.1897,0,0,0,0,0,0.3835,0,0,0
7395,R4 Crema,Yellow - Nickel,Glossy,Semi-opaque,4,5 &#189;,60.9096,9.4407,3.4397,0,0.4961,3.4275,3.9236,0,0.1932,16.9712,0,0,0,0,0,0,0,0,0,0,0,0.239,0,0.9344,0,0,0,3.9486,0,0,0
7397,Janet's Chrome,Red,Glossy,Translucent,6,6,59.4622,6.9371,4.3554,0,0.014,7.6265,7.6405,0,0.0655,17.8754,0,0,0,0,0,0,0,0.3672,0,0,0,0.0289,0,0,0,0,0,0,0,0,3.2677
7399,June Perry Red 3134,Red,Glossy,Opaque,6,6,64.0429,5.4272,4.7283,0,0.5306,4.0816,4.6122,0,0.027,18.8363,0,0,0,0,0,0,0,0.067,0,0,0,0.0067,0,0,0,0,0,0,0,0,2.2524
7401,Cranberry,Red,Glossy,Translucent,6,6,64.2043,7.8364,3.1349,0,0.608,3.5549,4.1629,0,0.0975,17.0778,0,0,0,0,0,0,0,0.0888,0,0,0,0.0373,0,0,0,0,0,0,0,0,3.36
7405,Burgundy 3134,Red,Glossy,Translucent,6,6,60.9404,6.456,3.8259,0,3.7931,1.979,5.7721,0,2.214,18.4211,0,0,0,0,0,0,0,0.0893,0,0,0,0.0299,0,0,0,0,0,0,0,0,2.2513
7408,Daly 2,Red - Copper,Glossy,Translucent,5,5,60.5708,5.4672,7.9174,0,0.8017,6.5719,7.3736,0,0.1044,16.5387,0,0,0,0,0,0,0,0,0,0,0,0.8061,0,0,0.3655,0,0,0,0,0,0.8562
7409,Pierre's Tenmoku,Iron - Tenmoku,Glossy,Opaque,5,6,68.6672,6.2913,0,0,6.0483,0.0629,6.1113,0,0.0644,12.3034,0,0,0,0,0,0,0,0,0,0,0,6.5624,0,0,0,0,0,0,0,0,0
7411,John's Straw Ash,Iron,Matte - Semi,Opaque,5,6,53.7952,3.1343,0.7881,4.8822,1.0849,5.9102,6.9951,0,3.6333,17.1778,0,0,0,0,2.0869,0,0,0,0,0,0,7.5072,0,0,0,0,0,0,0,0,0
7412,Heath Shino #3 using Ff3134,Shino,Matte - Smooth,Opaque,5,6,58.9536,11.6658,1.1368,3.6751,4.8123,0.714,5.5262,0,7.2397,8.4021,0,0,0,0,0,0,0,0,0,0,0,0.5168,0,0,0,0,0,0.1545,0,0,2.7294
7414,NG Travertino,"White, Off-White",Satin,Semi-opaque,5,7,67.191,5.4122,4.0053,1.912,1.2094,2.1191,3.3284,0,7.4677,8.2818,0,0,0,0,0,0,0,0,0,0,0,0.4257,0,0,0,0,0,0.1089,0,0.8705,0.9965
7430,EV Autumn,Glaze,,,6,6,58.0605,7.9243,3.9453,3.0013,4.895,2.9231,7.8182,0,0.9463,5.9409,0,0,4.7136,0,0.0072,0,0,0,0,0,0,1.7635,0,0,0,0,0,0.0128,0,0,5.866
7443,Nuka,Ash - Nuka,Satin - Matte,Semi-opaque,5,5,69.5105,4.7598,3.8878,0,7.3618,3.1403,10.5021,0,2.6372,6.6887,0,0,0,0,1.254,0,0,0,0,0,0,0.7598,0,0,0,0,0,0,0,0,0
7444,Hagi,Ash,Matte - Smooth,Semi-opaque,5,5,77.8379,3.5049,2.8134,0,5.3254,2.2877,7.6131,0,1.9236,4.8437,0,0,0,0,0.9068,0,0,0,0,0,0,0.5567,0,0,0,0,0,0,0,0,0
7450,John's High Feldspar Nuka,Ash - Nuka,Satin,Semi-opaque,5,5,60.8845,12.604,1.3228,3.6254,3.9094,9.026,12.9354,0,1.2802,4.5232,0,0,0,0,0.6382,0,0,0,0,0,0,0.422,0,0,0,0,0,0,0,0,1.7644
7460,NG Cenigres,Ash,Matte,Semi-opaque,6,6,42.4419,8.1563,0,0,11.5266,5.0983,16.6249,0,7.7567,17.1971,0,0,0,0,4.2856,0,0,0,0,0,0,2.9982,0,0,0,0,0,0.5394,0,0,0
7476,celadon,Green - Copper,Glossy - Semi,Semi-opaque,5,7,62.7434,10.8651,0,0,2.0572,4.7366,6.7938,0,6.4571,4.0342,0,0,1.6681,0,0.0174,0,0,0,0,0,0,0.0622,0,0,0.6229,0,0,3.436,0,0,3.2999
7479,Delhi Blue Jade Green Glaze,Glaze,Glossy,,9,10,70.2731,8.456,0,0,6.9298,0,6.9298,0,0,7.7436,0,0,4.7552,0,0,0,0,0,0,0,0,0.7805,0,0,1.0618,0,0,0,0,0,0
7480,Delhi Blue Off White Matt Glaze,"White, Off-White",Matte,,9,10,59.8879,10.2707,0,0,4.5589,0,4.5589,0,0,12.6927,0,0,6.2354,0,0,0,0,0,0,0,0,0,0,0,0,0,0,6.3544,0,0,0
7535,"Chafee Woo adapt.transparent ^6, 3 Manganese",Clear,Glossy,Transparent,6,6,83.2872,8.6901,0,0,1.3294,4.2274,5.5568,0,0.0845,0.3562,0,0,0,0,0.013,0,0,0,0,1.9283,0,0.0503,0,0,0,0,0,0.0337,0,0,0
7536,"Leach Clear ^6, 3 Manganese",Clear,Glossy,Translucent,6,6,64.8384,10.2842,1.8047,0,1.6829,1.6627,3.3456,0,0,17.6123,0,0,0,0,0,0,0,0,0,2.1052,0,0.0095,0,0,0,0,0,0,0,0,0
7537,"Dolita Base ^6, 3 Manganese",Clear,Glossy,Translucent,6,6,61.1027,12.0199,4.285,0,0.3119,2.2558,2.5677,0,6.0167,11.4376,0,0,0,0,0.0397,0,0,0,0,2.166,0,0.153,0,0,0,0,0,0.2117,0,0,0
7538,"RR Fat White ^6, 3 Manganese, 3 Titanium","White, Off-White",Glossy - Semi,Semi-opaque,6,6,65.8741,7.5629,1.1111,0,1.3246,3.1713,4.4959,0,7.6905,8.6275,0,0,0,0,0.0166,0,0,0,0,2.0093,0,0.052,0,0,0,0,0,2.56,0,0,0
7539,Fat White Ron Roy rev. with 3% manganese,Clear,Glossy,Translucent,6,6,67.1347,7.841,1.1573,0,4.4231,0.589,5.0121,0,7.9737,8.6813,0,0,0,0,0.0173,0,0,0,0,2.0929,0,0.0449,0,0,0,0,0,0.0449,0,0,0
7540,Toni Martens Ultra Clear,Clear,Glossy,Translucent,6,6,62.8338,8.7054,7.984,0,0.8034,7.9067,8.7101,0,0.0683,6.9191,0.0295,1.0186,1.4791,0,0.0309,0,0,0,0,2.0195,0.0314,0.0853,0,0,0,0,0,0.0851,0,0,0
7541,Lili's Clear,Clear,Glossy,Translucent,6,6,61.6163,1.2868,13.5053,0,0.054,6.8419,6.8959,0,0.0949,14.6621,0,0,0,0,0,0,0,0,0,1.8308,0,0.0551,0,0,0,0,0,0.0527,0,0,0
7542,"BJ Wollastonite^6, 3 Manganese, 3 Rutile",Glaze,Glossy - Semi,Opaque,6,6,54.2889,3.3081,5.225,0,0.1266,4.2672,4.3938,0,7.2877,19.2286,0.0193,0.6666,0.968,0,0,0,0,0,0,1.9825,0.0206,0.2073,0,0,0,0,0,2.4037,0,0,0
7543,BJ Base Wollastonite,Glaze,Glossy - Semi,,6,6,55.5999,3.388,5.3512,0,0.1296,4.3703,4.4999,0,7.4637,19.6929,0.0197,0.6827,0.9914,0,0,0,0,0,0,2.0303,0.0211,0.0864,0,0,0,0,0,0.1728,0,0,0
7544,New RecipeBJ Base Talc,Glaze,Glossy,,6,6,55.9377,3.2548,5.1408,0,0.1245,4.1985,4.323,0,17.4571,7.7196,0.019,0.6559,0.9524,0,0,0,0,0,0,1.9505,0.0202,0.204,0,0,0,0,0,2.365,0,0,0
7546,New RecipeBJ Strontium,Glaze,Glossy,,6,6,52.7543,3.7845,5.1139,0,0.1476,2.6553,2.8029,0,8.4952,13.9995,10.4464,0,0,0,0,0,0,0,0,2.312,0,0.0984,0,0,0,0,0,0.193,0,0,0
7547,"BJ Strontium ^6, 3 Manganese",Glaze,Glossy - Semi,,6,6,52.7543,3.7845,5.1139,0,0.1476,2.6553,2.8029,0,8.4952,13.9995,10.4464,0,0,0,0,0,0,0,0,2.312,0,0.0984,0,0,0,0,0,0.193,0,0,0
7548,"BJ Strontium ^6, 3 Manganese, 3 Rutile",Glaze,Glossy,,6,6,51.3424,3.6832,4.977,0,0.1436,2.5842,2.7279,0,8.2679,13.6249,10.1668,0,0,0,0,0,0,0,0,2.2501,0,0.2353,0,0,0,0,0,2.7246,0,0,0
7549,"BJ Spodumene ^6, 3 Manganese, 3 Rutile",Glaze,Glossy,,6,6,57.9619,6.9635,5.3021,3.5962,0.1284,4.3302,4.4587,0,7.3953,7.9619,0.0196,0.6765,0.9823,0,0,0,0,0,0,2.0117,0.0209,0.2104,0,0,0,0,0,2.4392,0,0,0
7550,"BJ Strontium ^6, 3 Manganese (variation)",Glaze,Glossy,,6,6,60.5988,6.9309,4.47,3.6125,0.129,2.3209,2.4499,0,7.4255,12.2368,0,0,0,0,0,0,0,0,0,2.0208,0,0.086,0,0,0,0,0,0.1687,0,0,0
7551,"BJ Nepheline Sye ^6, 3 Manganese, 3 Rutile",Glaze,,,6,6,61.9324,7.725,2.6752,0,0.8876,3.5971,4.4846,0,7.487,10.9906,0,0,0,0,0,0,0,0,0,2.0284,0,0.2205,0,0,0,0,0,2.4562,0,0,0
7552,"BJ Nepheline Sye ^6, 3 Manganese",Glaze,,,6,6,63.4635,7.916,2.7414,0,0.9095,3.686,4.5955,0,7.6721,11.2623,0,0,0,0,0,0,0,0,0,2.0786,0,0.0971,0,0,0,0,0,0.1735,0,0,0
7553,"BJ Cornish Stone ^6, 3 Manganese, 3 Rutile",Glaze,,,6,6,61.8901,5.399,4.415,0,0.7352,3.0006,3.7358,0,7.3808,12.5165,0,0,0,0,0,0,0,0,0,1.996,0,0.2249,0,0,0,0,0,2.442,0,0,0
7554,"BJ Base ^6, 3 Manganese, 3 Rutile",Glaze,Glossy - Semi,,6,6,58.7313,6.4383,5.4081,0,0.8421,5.9178,6.7599,0,7.5951,8.535,0.02,0.69,1.0019,0,0,0,0,0,0,2.0519,0.0213,0.225,0,0,0,0,0,2.5222,0,0,0
7555,"BJ Base ^6, 3 Manganese",Glaze,Glossy - Semi,,6,6,60.2005,6.5993,5.5434,0,0.8632,6.0659,6.929,0,7.7851,8.7485,0.0205,0.7072,1.027,0,0,0,0,0,0,2.1032,0.0218,0.1003,0,0,0,0,0,0.2141,0,0,0
7556,"BJ Barium ^6, 3 Manganese, 3 Rutile",Glaze,Glossy,,6,6,50.3542,4.4071,6.2558,0,0.1681,5.0848,5.2529,0,8.7661,9.3934,0.0231,8.8163,1.159,0,0,0,0,0,0,2.3736,0.0246,0.2563,0,0,0,0,0,2.9176,0,0,0
7557,"BJ Barium ^6, 3 Manganese",Glaze,Glossy,,6,6,51.817,4.5352,6.4376,0,0.173,5.2325,5.4055,0,9.0208,9.6663,0.0238,9.0725,1.1926,0,0,0,0,0,0,2.4425,0.0254,0.1123,0,0,0,0,0,0.2487,0,0,0
7559,"20 x 5 Talc ^6, 3 Manganese",Glaze,Glossy,,6,6,56.6442,3.723,5.2847,0,0.142,4.2955,4.4375,0,17.9802,7.9353,0.0195,0.6742,0.9791,0,0,0,0,0,0,2.0051,0.0208,0.0922,0,0,0,0,0,0.2041,0,0,0
7564,"20 x 5 Talc ^6, 3 Manganese, 3 Rutile",Glaze,Glossy,,6,6,55.3248,3.6363,5.1616,0,0.1387,4.1954,4.3341,0,17.5613,7.7504,0.019,0.6585,0.9563,0,0,0,0,0,0,1.9584,0.0203,0.2115,0,0,0,0,0,2.4073,0,0,0
7566,"20 x 5 Strontium ^6, 3 Manganese",Glaze,,,6,6,52.012,4.2395,5.1385,0,0.1645,2.6442,2.8087,0,8.5758,14.0662,10.4966,0,0,0,0,0,0,0,0,2.3231,0,0.1068,0,0,0,0,0,0.2328,0,0,0
7567,"20 x 5 Strontium ^6, 3 Manganese, 3 Rutile",Glaze,,,6,6,50.6135,4.1255,5.0003,0,0.1601,2.5731,2.7332,0,8.3452,13.688,10.2144,0,0,0,0,0,0,0,0,2.2606,0,0.2441,0,0,0,0,0,2.7751,0,0,0
7568,"20 x 5 Sodumene ^6, 3 Manganese, 3 Rutile",Glaze,Glossy,,6,6,63.4937,8.6553,3.9924,3.2266,0,1.9962,1.9962,0,0,14.6842,0,0,0,0,0,0,0,0,0,1.8049,0,0.1119,0,0,0,0,0,2.0349,0,0,0
7569,"20 x 5 Sodumene ^6, 3 Manganese",Glaze,Glossy,,6,6,64.8866,8.8452,4.08,3.2974,0,2.04,2.04,0,0,15.0063,0,0,0,0,0,0,0,0,0,1.8445,0,0,0,0,0,0,0,0,0,0,0
7571,"20 x 5 Nepheline Syenite, ^6, 3 Manganese, 3 Rutile",Glaze,Glossy,Translucent,6,6,63.8722,8.3209,4.066,0,0.5988,3.9715,4.5703,0,0.0305,15.1078,0,0,0,0,0,0,0,0,0,1.8382,0,0.1216,0,0,0,0,0,2.0724,0,0,0
7572,"20 x 5 Nepheline Syenite, ^6, 3 Manganese",Glaze,Glossy,Translucent,6,6,65.2999,8.5069,4.1569,0,0.6122,4.0603,4.6725,0,0.0312,15.4455,0,0,0,0,0,0,0,0,0,1.8793,0,0.0078,0,0,0,0,0,0,0,0,0
7573,"20 x 5 Cornish Stone ^6, 3 Manganese, 3 Rutile",Glaze,Glossy,Translucent,6,6,66.0183,7.4239,4.0341,0,0.5554,2.6641,3.2195,0,0.0426,15.2308,0,0,0,0,0,0,0,0,0,1.8238,0,0.1278,0,0,0,0,0,2.0791,0,0,0
7574,"20 x 5 Cornish Stone ^6, 3 Manganese",Glaze,Glossy,Translucent,6,6,66.0183,7.4239,4.0341,0,0.5554,2.6641,3.2195,0,0.0426,15.2308,0,0,0,0,0,0,0,0,0,1.8238,0,0.1278,0,0,0,0,0,2.0791,0,0,0
7575,"20 x 5 Base ^6, 3 Manganese, 3 Rutile",Glaze,Glossy,Translucent,6,6,65.4153,7.5579,4.063,0,1.3006,2.6245,3.9251,0,0,15.0094,0,0,0,0,0,0,0,0,0,1.8369,0,0.1216,0,0,0,0,0,2.0709,0,0,0
7576,"20 x 5 Base ^6, 3 Manganese",Glaze,Glossy,Translucent,6,6,66.8764,7.7267,4.1538,0,1.3296,2.6831,4.0127,0,0,15.3447,0,0,0,0,0,0,0,0,0,1.8779,0,0.0078,0,0,0,0,0,0,0,0,0
7577,"20 x 5 Barium ^6, 3 Manganese, 3 Rutile",Glaze,Glossy,Translucent,6,6,66.8764,7.7267,4.1538,0,1.3296,2.6831,4.0127,0,0,15.3447,0,0,0,0,0,0,0,0,0,1.8779,0,0.0078,0,0,0,0,0,0,0,0,0
7578,"20 x 5 Barium ^6, 3 Manganese",Glaze,Glossy,Translucent,6,6,59.7931,6.4098,4.722,0,0,2.361,2.361,0,0,17.3677,0,7.2116,0,0,0,0,0,0,0,2.1348,0,0,0,0,0,0,0,0,0,0,0
7580,Gartside 28 ^6 ox. 10 Pink Stain,Glaze,Glossy,Translucent,6,6,63.3208,8.9028,6.5645,0,1.1232,3.7829,4.9061,0,3.9363,12.1385,0,0,0,0,0.0363,0,0,0,0,0,0,0.1005,0,0,0,0,0,0.0943,0,0,0
7581,"Gartside 28, ^6 ox. 3 Nickle",Glaze,Glossy,Translucent,6,6,62.2322,8.7497,6.4516,0,1.1039,3.7179,4.8218,0,3.8687,11.9298,0,0,0,0,0.0356,0,0,0,0,0,0,0.0988,0,1.7192,0,0,0,0.0927,0,0,0
7582,Gartside 28 ^6 ox. 10 RIO,Glaze,Glossy,Translucent,6,6,60.8168,8.5507,6.3049,0,1.0788,3.6334,4.7121,0,3.7807,11.6585,0,0,0,0,0.0348,0,0,0,0,0,0,4.0509,0,0,0,0,0,0.0905,0,0,0
7583,Gartside 28 ^6 ox. 5 RIO,Glaze,Glossy,Translucent,6,6,62.0436,8.7232,6.4321,0,1.1005,3.7066,4.8072,0,3.8569,11.8936,0,0,0,0,0.0355,0,0,0,0,0,0,2.1156,0,0,0,0,0,0.0924,0,0,0
7584,"Gartside 28, ^6 ox.3 Rutile, 3 Copper Carb.",Glaze,Glossy,Translucent,6,6,60.7984,8.5481,6.303,0,1.0784,3.6323,4.7107,0,3.7795,11.6549,0,0,0,0,0.0348,0,0,0,0,0,0,0.22,0,0,1.6135,0,0,2.3371,0,0,0
7585,Gartise 28 ^6 ox. 6 Copper Carb.,Glaze,Glossy,Translucent,6,6,61.2619,8.6133,6.351,0,1.0866,3.6599,4.7466,0,3.8083,11.7438,0,0,0,0,0.0351,0,0,0,0,0,0,0.0972,0,0,3.2515,0,0,0.0912,0,0,0
7586,Gartise 28 ^6 ox. 6 Copper Carb.,Glaze,Glossy,Translucent,6,6,62.2743,8.7556,6.456,0,1.1046,3.7204,4.825,0,3.8713,11.9379,0,0,0,0,0.0357,0,0,0,0,0,0,0.0988,0,0,1.6526,0,0,0.0927,0,0,0
7587,"Gartside 28 ^6 ox. 5 RIO, 5 Titanium",Glaze,Glossy,Translucent,6,6,59.5169,8.3679,6.1701,0,1.0557,3.5557,4.6114,0,3.6999,11.4093,0,0,0,0,0.0341,0,0,0,0,0,0,2.0294,0,0,0,0,0,4.1611,0,0,0
7588,"Gartside 28, ^6 ox. 3 Cobalt Carb., 5 RIO",Glaze,Glossy,Translucent,6,6,61.0002,8.5765,6.3239,0,1.082,3.6443,4.7263,0,3.7921,11.6936,0,0,0,0,0.0349,0,0,0,0,0,0,2.08,1.6816,0,0,0,0,0.0908,0,0,0
7589,"Gartside 28, ^6 ox. 1 Cobalt Carb., 5 Ochre",Glaze,Glossy,Translucent,6,6,63.1425,9.2516,6.2577,0,1.4913,3.2865,4.7778,0,3.7575,11.5847,0,0,0,0,0.0346,0,0,0,0,0,0,0.5491,0.5547,0,0,0,0,0.0899,0,0,0
7590,"Gartside 28 ^6 ox. 2 Cobalt Carb, 3 RIO",Glaze,Glossy,Translucent,6,6,61.8374,8.6942,6.4107,0,1.0969,3.6943,4.7912,0,3.8441,11.8541,0,0,0,0,0.0354,0,0,0,0,0,0,1.3044,1.1365,0,0,0,0,0.0921,0,0,0
7591,"Gartside 28 ^6 ox. 1 Cobalt, 3 Rutile",Glaze,Glossy,Translucent,6,6,61.4465,8.6392,6.3702,0,1.0899,3.671,4.7609,0,3.8198,11.7792,0,0,0,0,0.0352,0,0,0,0,0,0,0.2224,0.5647,0,0,0,0,2.362,0,0,0
7592,"Gartside 28 ^6 ox. 1 Cobalt Carb, 4 Rutile, 2 RIO",Glaze,Glossy,Translucent,6,6,60.4803,8.5034,6.27,0,1.0728,3.6133,4.686,0,3.7597,11.594,0,0,0,0,0.0346,0,0,0,0,0,0,1.0464,0.5558,0,0,0,0,3.0698,0,0,0
7593,"Gartside 28, ^6 ox. 5 Rutile",Glaze,Glossy,Translucent,6,6,60.8187,8.551,6.3051,0,1.0788,3.6335,4.7123,0,3.7808,11.6588,0,0,0,0,0.0348,0,0,0,0,0,0,0.3025,0,0,0,0,0,3.836,0,0,0
7594,"Gartside 28, ^6 ox. 3 Rutile",Glaze,Glossy,Translucent,6,6,61.7954,8.6883,6.4063,0,1.0961,3.6918,4.7879,0,3.8415,11.8461,0,0,0,0,0.0354,0,0,0,0,0,0,0.2237,0,0,0,0,0,2.3754,0,0,0
7595,"Gartside 28, ^6 ox. 10 Titanium",Glaze,Glossy,Translucent,6,6,57.9886,8.3227,6.051,0,1.4421,3.178,4.62,0,3.6284,11.1891,0,0,0,0,0.0334,0,0,0,0,0,0,0.0921,0,0,0,0,0,8.0746,0,0,0
7596,"Gartside 28, ^6 ox. 10 Zircopax",Glaze,Glossy,Translucent,6,6,62.3855,8.2777,6.1036,0,1.0443,3.5174,4.5617,0,3.66,11.2863,0,0,0,0,0.0337,0,0,0,0,0,0,0.0934,0,0,0,0,0,0.0877,0,3.5104,0
7597,Gartside 28 ^6 ox. 10 Tin,Glaze,Glossy,Translucent,6,6,60.5407,8.5119,6.2763,0,1.0739,3.6169,4.6907,0,3.7635,11.6055,0,0,0,0,0.0347,0,0,0,0,0,0,0.0961,0,0,0,0,0,0.0901,0,0,4.3905
7598,"Gartside 28, ^6 ox. 1 Tin, 1 Cobalt Carb.",Glaze,Glossy,Translucent,6,6,62.3721,8.9519,6.5085,0,1.5511,3.4182,4.9693,0,3.9027,12.0349,0,0,0,0,0.036,0,0,0,0,0,0,0.099,0.5769,0,0,0,0,0.0935,0,0,0.4553
7599,Gartside 28 ^6 ox. 2 Cobalt Carb.,Glaze,Glossy,Translucent,6,6,62.5924,8.8003,6.489,0,1.1102,3.7394,4.8497,0,3.891,11.9988,0,0,0,0,0.0359,0,0,0,0,0,0,0.0993,1.1504,0,0,0,0,0.0932,0,0,0
7600,"Gartside 28, ^6 ox. 1 Co. ox.",Glaze,Glossy,Translucent,6,6,62.9545,8.8513,6.5265,0,1.1167,3.7611,4.8777,0,3.9136,12.0683,0,0,0,0,0.0361,0,0,0,0,0,0,0.0999,0.5785,0,0,0,0,0.0937,0,0,0
7601,Gartside 28 ^6 ox. 10 Ochre,Glaze,Glossy,Translucent,6,6,63.9277,9.5399,6.0323,0,1.4376,3.1681,4.6057,0,3.6271,11.1805,0,0,0,0,0.0333,0,0,0,0,0,0,0.9668,0,0,0,0,0,0.0866,0,0,0
7605,Blue Glaze with Green Crystals ^6 ox.,Glaze,Glossy,Translucent,6,6,49.7484,6.1108,0,7.0267,4.7754,0.004,4.7795,0,0.0094,9.5873,0,0,21.7103,0,0.0067,0,0,0,0,0,0,0.0175,0,0.9857,0,0,0,0.0175,0,0,0
7608,Noah's Port ^6 Ox. (Lilly Krakowski),Glaze,,,6,6,62.211,8.844,5.0678,0,2.3212,6.3206,8.6419,0,5.038,4.3938,0.0187,0.6466,0.9389,0,0.0597,0,0,0,0,0,0.02,3.5917,0,0,0,0,0,0.5281,0,0,0
7609,Cassie's Marsala ^6 ox. (Lilly Krakowski),Glaze,Glossy,,6,6,63.1055,7.4001,5.3889,0,2.0131,5.5641,7.5772,0,6.6096,4.7337,0.0199,0.6875,0.9983,0,1.2205,0,0,0,0,0,0.0212,1.7076,0,0,0,0,0,0.5299,0,0,0
7610,Ari's Sherry ^6 Ox. (Lilly Krakowski),Glaze,Glossy,,6,6,53.5834,4.2758,6.9442,0,1.2638,1.3296,2.5934,0,4.6665,19.6017,0,0,0,0,3.1328,0,0,0,0,0,0,4.8119,0,0,0,0,0,0.3902,0,0,0
7611,Little Alex's Porter ^6 ox.(Lilly Krakowski),Glaze,Glossy,,6,6,59.4731,4.8312,4.4134,0,1.3991,2.4014,3.8005,0,5.3916,16.0371,0,0,0,0,1.5651,0,0,0,0,0,0,4.0546,0,0,0,0,0,0.4334,0,0,0
7612,"AC Lili Redart Glaze, 2 cobalt ox, 5 Rutile",Glaze,,Opaque,6,6,47.7515,2.3237,5.54,0,0.6536,4.526,5.1796,0,8.209,22.3371,0.0204,0.7068,1.0263,0,0.023,0,0,0,0,0,1.3311,0.2172,1.1787,0,0,0,0,4.1554,0,0,0
7613,"AC Lili Redart Glaze, 2 co. carb, 3 Rutile",Glaze,Matte - Semi,Opaque,6,6,48.5609,2.3631,5.6339,0,0.6647,4.6027,5.2674,0,8.3482,22.7157,0.0208,0.7188,1.0437,0,0.0234,0,0,0,0,0,1.3536,0.1325,1.1987,0,0,0,0,2.6193,0,0,0
7614,"AC Lili Red Art glaze, 2 co. ox.",Glaze,,Opaque,6,6,56.162,2.1816,5.2012,0,0.6136,4.2492,4.8629,0,7.7071,19.1346,0.0192,0.6636,0.9636,0,0.0216,0,0,0,0,0,1.2497,0,1.6397,0,0,0,0,0.1933,0,0,0
7624,AC Dark Gray semi mat ^6 ox.,Glaze,Matte - Semi,,6,6,63.2219,4.5636,5.5728,0,2.1183,5.2303,7.3486,0,8.2251,8.433,0.0206,0.711,1.0324,0,0.0219,0,0,0,0,0,0.0219,0.6314,0,0,0,0,0,0.1959,0,0,0
7632,VC Barium Stone mat base,Glaze,Matte,,6,6,60.3129,13.0543,0,5.5937,2.4228,7.79,10.2127,0,0.135,0.6303,0,9.9746,0,0,0.009,0,0,0,0,0,0,0.054,0,0,0,0,0,0.0234,0,0,0
7633,"VC Alkaline Mat, 5. 0 RIO ^5-6",Glaze,Glossy,,6,6,62.4548,9.0937,0.7872,0,1.8318,8.2261,10.058,0,0.076,13.5906,0,3.8395,0,0,0.0139,0,0,0,0,0,0,0.0502,0,0,0,0,0,0.0361,0,0,0
7634,"VC Alkaline base, 1. 0 Copper carb",Glaze,Glossy,,6,6,62.0739,9.0382,0.7824,0,1.8207,8.176,9.9967,0,0.0755,13.5077,0,3.8161,0,0,0.0138,0,0,0,0,0,0,0.0499,0,0,0.6098,0,0,0.0359,0,0,0
7635,VC Alkaline base,Glaze,Glossy,,6,6,62.4548,9.0937,0.7872,0,1.8318,8.2261,10.058,0,0.076,13.5906,0,3.8395,0,0,0.0139,0,0,0,0,0,0,0.0502,0,0,0,0,0,0.0361,0,0,0
7636,"VC Stone mat, whitish, 3.0 chrome",Glaze,Matte - Dry,,6,6,63.6893,11.052,1.2145,4.9929,1.8155,6.4057,8.2212,0,0.1098,5.4589,0,3.7097,0,0,0.0134,0,0,1.4457,0,0,0,0.0576,0,0,0,0,0,0.0349,0,0,0
7638,Butter (variation),Yellow,Matte - Semi,Semi-opaque,6,6,64.2144,5.2968,3.0358,0,2.5125,1.6937,4.2062,0,9.585,5.0349,0,0,2.06,0,0.0055,0,0,0,0,0,0,0.2926,0,0,0,0,0,4.2086,0,0,2.0602
7650,Morty's Green,Green - Copper,Glossy,Translucent,5,6,61.7401,7.2905,5.7963,0,1.0937,3.4257,4.5194,0,5.4867,9.9571,0,0,0,0,0.0244,0,0,0,0,0,0,0.1958,0,0,3.4077,0,0,1.5821,0,0,0
7651,VC Matte White,"White, Off-White",Satin - Matte,Opaque,5,7,54.1934,9.477,2.8273,8.0113,1.4932,5.1276,6.6208,0,0.7295,8.8097,0,0,0,0,0.0186,0,0,0,0,0,0,0.0717,0,0,0,0,0,9.2407,0,0,0
7652,"VC Stone Mat, Whitish, ^5-6, 3 copper carb.",Glaze,Matte - Dry,,6,6,63.4781,11.0153,1.2105,4.9764,1.8095,6.3844,8.1939,0,0.1095,5.4408,0,3.6974,0,0,0.0134,0,0,0,0,0,0,0.0574,0,0,1.7725,0,0,0.0348,0,0,0
7653,"VC Stone mat, whitish 3 RIO",Glaze,Matte - Dry,,6,6,63.7776,11.0673,1.2162,4.9998,1.8181,6.4145,8.2326,0,0.11,5.4665,0,3.7149,0,0,0.0134,0,0,0,0,0,0,1.3667,0,0,0,0,0,0.0349,0,0,0
7654,"VC Stone mat, whitish, base",Glaze,Matte - Dry,,6,6,64.6236,11.2141,1.2323,5.0662,1.8422,6.4996,8.3418,0,0.1114,5.539,0,3.7641,0,0,0.0136,0,0,0,0,0,0,0.0585,0,0,0,0,0,0.0354,0,0,0
7655,"VC Satin Mat smooth whitish ^5-6 ox, 10 ochre",Glaze,Glossy - Semi,,6,6,59.409,8.6309,5.4363,0,0.8367,5.3207,6.1574,0,0.0762,19.2662,0,0,0,0,0.018,0,0,0,0,0,0,0.9592,0,0,0,0,0,0.0468,0,0,0
7656,porcelain glaze,Clear,Glossy,,10,12,71.5764,8.2191,0,0,3.034,0.0525,3.0865,0,1.6217,15.3408,0,0,0,0,0,0,0,0,0,0,0,0.0525,0,0,0,0,0,0.103,0,0,0
7657,"VC Satin Mat smooth whitish ^5-6, 1 cu carb.",Glaze,Glossy - Semi,,6,6,57.717,7.9884,5.909,0,0.9094,5.7833,6.6927,0,0.0717,20.9119,0,0,0,0,0.0196,0,0,0,0,0,0,0.062,0,0,0.5768,0,0,0.0509,0,0,0
7658,Pale Green Celadon,Iron - Celadon - Green,Glossy - Semi,Translucent,10,12,70.423,6.0939,0,0,3.6931,0.0649,3.758,0,6.5646,12.7713,0,0,0,0,0,0,0,0,0,0,0,0.2619,0,0,0,0,0,0.1274,0,0,0
7659,"VC Satin Mat smooth whitish ^5-6, 1 Cob. Carb, 2",Glaze,Glossy - Semi,,6,6,57.1681,7.9124,5.8528,0,0.9008,5.7283,6.6291,0,0.071,20.713,0,0,0,0,0.0194,0,0,0.9289,0,0,0,0.0614,0.5935,0,0,0,0,0.0504,0,0,0
7660,"VC Satin Mat Smooth Whitish, 10 RIO ^5-6 ox",Glaze,Glossy - Semi,,6,6,55.6776,7.7061,5.7002,0,0.8773,5.5789,6.4562,0,0.0692,20.1729,0,0,0,0,0.0189,0,0,0,0,0,0,4.1498,0,0,0,0,0,0.0491,0,0,0
7661,"VC Satin Mat Smooth Whitish, 2 Cobalt Carb. ^5-6",Glaze,Glossy - Semi,,6,6,57.3605,7.9391,5.8725,0,0.9038,5.7476,6.6514,0,0.0713,20.7827,0,0,0,0,0.0195,0,0,0,0,0,0,0.0616,1.191,0,0,0,0,0.0506,0,0,0
7662,"VC Satin mat smooth whitish, 10 Zircopax ^5-6",Glaze,Glossy - Semi,,6,6,57.4678,7.4519,5.5121,0,0.8483,5.3949,6.2433,0,0.0669,19.5075,0,0,0,0,0.0183,0,0,0,0,0,0,0.0578,0,0,0,0,0,0.0475,0,3.6268,0
7663,"VC Satin Mat smooth whitish, base ^5-6 ox.",Glaze,Glossy - Semi,,6,6,58.0519,8.0348,5.9432,0,0.9147,5.8169,6.7315,0,0.0721,21.0332,0,0,0,0,0.0197,0,0,0,0,0,0,0.0624,0,0,0,0,0,0.0512,0,0,0
7664,"VC Smooth Satin Mat, ^6 ox. 10 Ochre",Glaze,Matte,,6,6,55.0485,13.6988,0,0,1.5902,4.9971,6.5873,0,0.1252,13.0756,0,0,10.3228,0,0.0257,0,0,0,0,0,0,1.0496,0,0,0,0,0,0.0667,0,0,0
7665,"VC Smooth Satin Mat, 10 Zircopax",Glaze,Matte,,6,6,52.9088,12.5142,0,0,1.6139,5.0715,6.6854,0,0.116,13.2413,0,0,10.4766,0,0.026,0,0,0,0,0,0,0.0876,0,0,0,0,0,0.0677,0,3.8764,0
7666,"VC Smooth Satin Mat, 1 Cob.carb,2 Chrome ^6 ox.",Glaze,Matte,,6,6,52.2847,13.3443,0,0,1.7209,5.4079,7.1289,0,0.1236,14.1196,0,0,11.1715,0,0.0278,0,0,0.9971,0,0,0,0.0934,0.6371,0,0,0,0,0.0722,0,0,0
7667,"VC Smooth Satin mat, 1 Cu. carb. ^6 ox.",Glaze,Matte,,6,6,52.824,13.4819,0,0,1.7387,5.4637,7.2024,0,0.1249,14.2652,0,0,11.2867,0,0.0281,0,0,0,0,0,0,0.0943,0,0,0.6196,0,0,0.0729,0,0,0
7668,"VC Smooth Satin Mat, 10 RIO ^6 ox.",Glaze,Matte,,6,6,50.8242,12.9715,0,0,1.6729,5.2569,6.9297,0,0.1202,13.7252,0,0,10.8595,0,0.027,0,0,0,0,0,0,4.4725,0,0,0,0,0,0.0702,0,0,0
7669,"VC Smooth Satin Mat, 10 RIO ^6 ox. (variation)",Glaze,Matte,,6,6,52.4736,13.3925,0,0,1.7272,5.4275,7.1546,0,0.1241,14.1706,0,0,11.2119,0,0.0279,0,0,0,0,0,0,0.0937,1.2787,0,0,0,0,0.0724,0,0,0
7670,VC Smooth Satin Mat 1 Co.^6 ox.,Glaze,Matte,Opaque,6,6,52.8113,13.4786,0,0,1.7383,5.4624,7.2007,0,0.1249,14.2618,0,0,11.284,0,0.028,0,0,0,0,0,0,0.0943,0.6435,0,0,0,0,0.0729,0,0,0
7671,VC Smooth Satin Mat base ^6 ox.,Glaze,Matte,,6,6,53.1533,13.5659,0,0,1.7495,5.4978,7.2473,0,0.1257,14.3541,0,0,11.3571,0,0.0282,0,0,0,0,0,0,0.0949,0,0,0,0,0,0.0734,0,0,0
7686,Persimmon Gloss,"Iron - Kaki, Tomato Red",Satin,Opaque,5,6,74.0599,6.4529,0,0,0.0137,4.2378,4.2516,0,0.064,10.9419,0,0,0,0,0,0,0,0,0,0,0,4.2297,0,0,0,0,0,0,0,0,0
7687,White Shino 210 SiC,Shino,Matte - Smooth,Semi-opaque,5 &#189;,10,71.1045,17.0065,0,0,6.5755,4.5597,11.1351,0,0.143,0.4155,0,0,0,0,0.0261,0,0,0,0,0,0,0.1013,0,0,0,0,0,0.0679,0,0,0
7692,Black Friday cone 6 oxidation,Glaze,,,6,6,53.8562,7.7416,4.5989,0,0.723,4.5057,5.2287,0,0.0665,22.4974,0,0,0,0,2.0934,0,0,0,0,0,0,2.1304,1.7275,0,0,0,0,0.0594,0,0,0
7693,Digital Fire Black cone 6 ox.,Glaze,,Opaque,6,6,57.4972,12.1256,0,0,6.6976,0.0164,6.714,0,0.0384,13.5095,0,0,4.7957,0,0.0274,0,0,0,0,0,0,3.0673,2.1537,0,0,0,0,0.0712,0,0,0
7696,AC Dark Gray semi mat ^6 ox.,Glaze,Matte - Semi,,6,6,62.4811,4.5101,5.5075,0,2.0935,5.169,7.2625,0,8.1287,8.3342,0.0203,0.7027,1.0203,0,0.0216,0,0,0,0,0,0.0217,0.624,1.1717,0,0,0,0,0.1936,0,0,0
7697,AC Green Suede cone 6 ox.,Green - Copper,,,6,6,54.2897,12.3708,0,0,1.5226,4.7674,6.29,0,12.3626,12.6737,0,0,0,0,0.0275,0,0,0,0,0,0,0.0902,0,0,1.8239,0,0,0.0716,0,0,0
7698,"30 dolomite, 3 cu. carb.",Glaze,,,6,6,54.2897,12.3708,0,0,1.5226,4.7674,6.29,0,12.3626,12.6737,0,0,0,0,0.0275,0,0,0,0,0,0,0.0902,0,0,1.8239,0,0,0.0716,0,0,0
7699,"35 boron frit 169 (USA use 3134), 1 cu. carb., 3 rutile",Glaze,,,6,6,61.9298,6.1144,9.0669,0,0.06,7.2765,7.3365,0,0.0476,9.5387,0.0335,1.1568,1.6797,0,0.03,0,0,0,0,0,0.0357,0.2,0,0,0.5306,0,0,2.2999,0,0,0
7700,"35 frit 3134, 3 cu. carb.",Glaze,,,6,6,64.6507,5.8848,7.457,0,0.0588,3.7461,3.8049,0,0.0412,16.4191,0,0,0,0,0.0294,0,0,0,0,0,0,0.0765,0,0,1.5598,0,0,0.0765,0,0,0
7701,"30 whiting, 3 cu. carb.",Glaze,,,6,6,55.372,12.6174,0,0,1.553,4.8624,6.4154,0,0.1155,23.4264,0,0,0,0,0.0281,0,0,0,0,0,0,0.092,0,0,1.8602,0,0,0.073,0,0,0
7702,"Pinnell Seafoam Glaze ^6 ox., 2 examples",Glaze,Matte,,6,6,55.1141,10.937,2.3471,0,1.9622,5.3908,7.353,0,0.0726,3.7188,12.7355,0,0,0,0.0184,0,0,0,0,0,0,0.0573,0,0,2.9833,0,0,4.663,0,0,0
7704,AC Turquoise Fizz,Glaze,Glossy,Translucent,6,6,61.2795,6.0502,8.9717,0,0.0594,7.2001,7.2595,0,0.0471,9.4386,0.0331,1.1446,1.6621,0,0.0297,0,0,0,0,0,0.0353,0.1979,0,0,1.575,0,0,2.2757,0,0,0
7705,"Field Flower 30 strontium, 1 co. ox., 3 rutile",Glaze,,,6,6,58.6541,13.3653,0,0,1.645,5.1506,6.7957,0,0.1223,0.4584,16.4942,0,0,0,0.0297,0,0,0,0,0,0,0.2484,1.011,0,0,0,0,2.821,0,0,0
7706,"35 frit 3134, 3 cu. carb.",Glaze,,,6,6,64.6507,5.8848,7.457,0,0.0588,3.7461,3.8049,0,0.0412,16.4191,0,0,0,0,0.0294,0,0,0,0,0,0,0.0765,0,0,1.5598,0,0,0.0765,0,0,0
7707,"35 spodumene, 3 cu. carb.",Glaze,,,6,6,71.7172,11.9791,0,6.052,0.0591,0.0177,0.0768,0,0.0414,8.3838,0,0,0,0,0.0296,0,0,0,0,0,0,0.0768,0,0,1.5664,0,0,0.0768,0,0,0
7708,"35 barium, 3 cu. carb.",Glaze,,,6,6,63.2248,7.8748,0,0,0.0787,0.0236,0.1024,0,0.0551,11.1718,0,15.2397,0,0,0.0394,0,0,0,0,0,0,0.1024,0,0,2.0873,0,0,0.1024,0,0,0
7709,"30 strontium, 1 co. ox., 1 cu. carb.",Glaze,,,6,6,60.0882,14.0555,0,0,1.6127,5.2207,6.8334,0,0.0821,0.4118,16.7767,0,0,0,0,0,0,0,0,0,0,0.0205,0.694,0,1.0377,0,0,0,0,0,0
7710,"AC Gherkin Green (30 strontium, 5 cu. carb., 5 titanium)",Glaze,Matte,Opaque,6,6,56.1502,12.7947,0,0,1.5748,4.9307,6.5056,0,0.1171,0.4388,15.7901,0,0,0,0.0285,0,0,0,0,0,0,0.0933,0,0,3.144,0,0,4.9378,0,0,0
7711,Green Dragon Mat ^6 Ox.,Glaze,,,6,6,54.0404,8.0572,0,0,1.8294,2.2832,4.1125,0,0.3627,17.2314,0,0,8.6727,0,0.0049,0,0,0,0,0,0,0.1568,0,0,2.8565,0,0,4.5049,0,0,0
7712,"30 strontium, 3 cu. carb.",Glaze,,,6,6,59.8115,13.629,0,0,1.6775,5.2523,6.9298,0,0.1248,0.4674,16.8197,0,0,0,0.0303,0,0,0,0,0,0,0.0994,0,0,2.0094,0,0,0.0788,0,0,0
7713,30 wollastonite,Glaze,,,6,6,64.4697,10.823,0,0,1.3321,4.1709,5.503,0,0.0991,17.3439,0,0,0,0,0.0241,0,0,0,0,0,0,0.0789,0,0,1.5957,0,0,0.0626,0,0,0
7715,"35 zink, 3 cu. carb.,",Glaze,,,6,6,51.9394,6.4692,0,0,0.0647,0.0194,0.0841,0,0.0453,9.1776,0,0,30.3691,0,0.0324,0,0,0,0,0,0,0.0841,0,0,1.7147,0,0,0.0841,0,0,0
7716,Val's turquoise 's a dark body,Turquoise,,,6,6,64.9232,4.4173,6.0157,0,2.7814,2.2465,5.028,0,2.9012,14.9041,0,0,0,0,0.011,0,0,0,0,0,0,0.0552,0,0,1.7248,0,0,0.0196,0,0,0
7717,Sea green on a dark body,Glaze,,,6,6,65.5035,6.2637,0,0,3.5385,0.3709,3.9094,0,0.078,12.5669,0,0,9.6548,0,0,0,0,0,0,0,0,0.1077,0,0,1.06,0,0,0.856,0,0,0
7718,Karen Starshine Aqua ^6,Glaze,Glossy,,6,6,60.1871,6.1697,3.1833,1.8792,1.6493,6.8394,8.4887,0,0.7573,10.7151,2.3344,0,0,0,0.0058,0,0,0,0,0,0,0.0287,0,0,2.7888,0,0,3.4619,0,0,0
7719,Turquoise ^6 (Chris Clarke),Glaze,Glossy,,6,6,61.9212,5.9582,0,0,2.5109,1.1449,3.6558,0,0.0779,11.4138,0,0,13.647,0,0,0,0,0,0,0,0,0.1494,0,0,1.5864,0,0,1.5904,0,0,0
7720,EC Frosty White Speckled ^6 ox.,Glaze,Glossy,,6,6,55.3839,10.0064,4.7055,0,2.0942,9.152,11.2462,0,0.1766,18.4236,0,0,0,0,0,0,0,0,0,0,0,0.0577,0,0,0,0,0,0,0,0,0
7721,Zakin K15-1,Glaze,Glossy,,6,6,57.2784,9.7535,0,1.9646,1.4393,4.5663,6.0056,0,7.1432,11.7405,0,0,3.5409,0,1.3068,0,0,0,0,0,0,0.0591,0,0,1.1662,0,0,0.0412,0,0,0
7722,EC Wide Firing Base ^5-8 ox.,Glaze,,,6,6,66.2371,12.276,0,0,2.5146,8.1893,10.7039,0,2.1878,5.3638,0,0,2.5611,0,0,0,0,0,0,0,0,0.108,0,0,0.5624,0,0,0,0,0,0
7723,Mouse Brown ^6 ox. Cu.,Glaze,Glossy - Semi,,6,6,39.8082,5.6351,5.3288,9.437,0.114,0.91,1.024,0,1.2403,18.6869,0,0,0,0,0.0372,0,0,0,0,0,0,2.8385,0,0,0,0,0,15.9639,0,0,0
7724,Turquoise Matte ^6 ox.    The ONE,Turquoise,Matte,Opaque,6,6,61.3796,11.3836,0,2.005,2.2145,7.1378,9.3523,0,0.5763,0.6189,12.4537,0,0,0,0,0,0,0,0,0,0,0.1109,0,0,2.0829,0,0,0.0368,0,0,0
7731,Some Bright Green Glaze 2Cu Carb.,Glaze,,,6,6,50.3015,8.3942,0,0,3.8476,1.7749,5.6225,0,0.0752,5.7377,18.6131,0,9.6432,0,0,0,0,0,0,0,0,0.0872,0,0,1.3976,0,0,0.1277,0,0,0
7732,"White Bird, ^5-7 ox. 3 Cu. Carb.",Glaze,Glossy,,6,6,50.2069,10.574,6.8322,0,1.9291,6.9178,8.8469,0,5.9024,10.828,0,0,0,0,0.0125,0,0,0,0,0,0,0.1202,0,0,1.8737,0,0,0.1382,0,2.1049,2.5602
7734,"VC Barium Stone mat base ^5-6, 3 Copper Carb",Glaze,Matte - Dry,,6,6,59.1347,12.7992,0,5.4845,2.3754,7.6378,10.0132,0,0.1324,0.618,0,9.7798,0,0,0.0088,0,0,0,0,0,0,0.053,0,0,1.9534,0,0,0.023,0,0,0
7735,"VC Leadless Glosssy Trans.^4-6, 1 cop",Glaze,Glossy,,6,6,60.9254,7.4385,7.2313,0,1.4412,4.1443,5.5855,0,1.679,13.3286,0,3.0448,0,0,0.0242,0,0,0,0,0,0,0.0824,0,0,0.6082,0,0,0.0522,0,0,0
7741,Shadow,Purple - Manganese,Glossy,Translucent,5,6,62.229,6.8586,6.1596,0,0.0463,1.7543,1.8006,0,0.0324,20.2028,0,0,0,0,0.0232,0,0,0,0,2.3372,0,0.0602,0.2362,0,0,0,0,0.0602,0,0,0
7749,Sparkle Clear Chrome Green,Green - Chrome,Glossy,,6,6,69.9916,7.3912,5.5704,0,1.0967,4.2103,5.307,0,1.3254,10.032,0,0,0,0,0.0228,0,0,0.2267,0,0,0,0.082,0,0,0,0,0,0.051,0,0,0
7768,Hirsch Satin Matte (variation),Green - Copper,Matte - Semi,Opaque,6,2,52.2277,2.128,8.6529,8.5239,0.2547,1.9556,2.2103,0,2.0354,19.58,0,0,0,0,0.0208,0,0,0,0,0,0,0.2762,0,0,1.1371,0,0,3.2077,0,0,0
7791,celadon blue,Iron - Celadon - Blue,Satin,Semi-opaque,6,6,67.7682,8.1765,0,0,4.562,0.0109,4.573,0,0.0256,9.2787,0,0,9.7599,0,0.0183,0,0,0,0,0,0,0.0474,0.305,0,0,0,0,0.0474,0,0,0
7809,WP 217  C6 Gloss Base,Glaze,,,6,6,67.4881,8.6574,2.7278,0,3.2789,2.8997,6.1787,0,2.6262,12.1752,0,0,0,0,0.0169,0,0,0,0,0,0,0.086,0,0,0,0,0,0.0438,0,0,0
7871,Cone 6 Pink,Red - Pink,Glossy,Translucent,5,7,65.6438,6.2135,4.2267,0,0.8179,2.6928,3.5107,0,0.6493,17.4344,0,0,0,0,0.0234,0,0,0.0084,0.0225,0,0,0.0926,0,0,0,0,0,0.0607,0,0,2.1141
7884,Pinker Paler,Red - Pink,Glossy,Transparent,8,11,68.4741,6.7231,1.906,0,1.0772,1.7181,2.7953,0,0.7536,17.0106,0,0,0,0,0.0234,0,0,0.0084,0.0261,0,0,0.1,0,0,0,0,0,0.0608,0,0,2.1185
7964,Floating Blue,Blue - Rutile,Glossy,Semi-opaque,6,6,61.4231,8.7667,6.3309,0,1.5815,5.932,7.5135,0,2.5886,8.6564,0,0,0,0,0.0186,0,0,0,0,0,0,1.073,0.5644,0,0,0,0,3.0648,0,0,0
7965,Falls Creek Shino,Shino,Glossy,Semi-opaque,6,6,56.2603,6.5524,5.185,6.3834,1.6023,2.4012,4.0035,0,5.2237,9.0158,0,0,0,0,0.0388,0,0,0,0,0,0,1.2253,0,0,0,0,0,0.1718,0,3.6937,2.2463
7966,Arrowmont Blue Green,Blue - Cobalt,Glossy,Semi-opaque,6,6,55.9106,10.6123,2.9125,6.1338,1.565,5.3717,6.9367,0,0.8237,10.6201,0,0,0,0,0.0219,0,0,0,0,0,0,0.111,0.5731,0,0,0,0,5.3443,0,0,0
7967,Chrome Green,Green - Chrome,Glossy,Semi-opaque,6,6,66.6339,7.8138,5.4143,0,1.1313,4.3201,5.4514,0,1.3618,12.2126,0,0,0,0,0.0228,0,0,0.9254,0,0,0,0.1128,0,0,0,0,0,0.0511,0,0,0
7968,Snapdragon Red,Red,Glossy,Semi-opaque,6,6,65.7361,5.9496,3.095,0,0.7151,3.5861,4.3012,0,0.1847,16.9249,0,0,0,0,0,0,0,0.0877,0,0,0,0.1134,0.1401,0,0,0,0,0.1502,0,0,3.3172
7969,Silky Matte,Matte,Matte,Opaque,6,6,60.1959,10.7555,4.6918,0,0.2551,2.4309,2.686,0,0.0592,21.3495,0,0,0,0,0.0423,0,0,0,0,0,0,0.1099,0,0,0,0,0,0.1099,0,0,0
7970,Randy's Red,"Iron - Kaki, Tomato Red",Glossy - Semi,Semi-opaque,6,6,63.0044,3.8788,7.7417,0,2.375,1.3637,3.7387,0,8.813,6.9901,0,0,0,0,0.02,0,0,0,0,0,0,5.773,0,0,0,0,0,0.0404,0,0,0
7971,Fog,Matte - Magnesium Matte,Satin - Matte,Opaque,6,6,50.9293,8.1001,2.8992,0,1.4025,5.0236,6.426,0,11.7026,6.3791,0.0358,0,4.2187,0,0.0063,0,0,0,0,0,0,0.3195,0.5774,0,0,0,0,4.6596,0,3.7463,0
7972,Kitten's Clear,Clear,Glossy,Transparent,6,6,68.9891,6.4135,4.6211,0,0.9251,3.5624,4.4875,0,1.1708,8.348,5.8093,0,0,0,0.0189,0,0,0,0,0,0,0.0994,0,0,0,0,0,0.0423,0,0,0
7973,Studio White,"White, Off-White",Glossy,Semi-opaque,6,6,63.993,5.9266,3.4494,0,1.3901,3.8666,5.2567,0,2.9729,11.5193,0,0,3.1806,0,0.0063,0,0,0,0,0,0,0.063,0,0,0,0,0,0.0112,0,3.621,0
7974,Olive Green,Green - Copper,Glossy,Translucent,6,6,62.5362,7.3996,5.5158,0,2.3106,3.9579,6.2685,0,2.1392,12.1962,0,0,0,0,0.0166,0,0,0,0,0,0,0.9549,0.3012,0,1.7396,0,0,0.9321,0,0,0
7975,Mint Green,Green - Copper,Glossy,Translucent,6,6,60.2333,8.9241,4.0676,0,0.1911,1.5659,1.757,0,0.0544,18.2569,0,0,0,0,0.0344,0,0,0,0,0,0,0.3238,0,0,2.0265,0,0,4.3219,0,0,0
7976,Juicy Turquoise,Turquoise,Glossy,Semi-opaque,6,6,65.193,8.1015,0,4.7906,1.418,1.6391,3.0571,0,0.2498,8.036,5.9511,0,0,0,0.0064,0,0,0,0,0,0,0.1311,0,0,2.2086,0,0,0.1766,0,0,2.0983
7979,Steven Hill Clear,Clear,Glossy,Transparent,,10,71.1762,8.3953,0.1203,0,2.9311,2.0844,5.0155,0,0.1325,14.9892,0,0,0,0,0.0172,0,0,0,0,0,0,0.109,0,0,0,0,0,0.0448,0,0,0
7980,Rutile Green,Glaze,Glossy - Semi,Semi-opaque,,10,61.6858,7.5848,0,0,2.2066,0.9995,3.2061,0,5.8666,13.5328,0,0,0,0,0.0209,0,0,0,0,0,0,0.4043,0,0,1.5149,0,0,6.1838,0,0,0
7989,Butter Yellow,Yellow,Satin,Semi-opaque,6,6,53.3787,9.3548,2.716,7.7132,1.448,4.9876,6.4357,0,0.7642,8.4984,0,0,0,0,0.0179,0,0,0,0,0,0,0.2544,0,0,0,0,0,10.8667,0,0,0
7992,Green Glaze with pink Flecks ^6 ox.,Glaze,Glossy,,6,6,62.1731,12.7784,0,0,2.313,7.4272,9.7402,0,3.9388,4.4116,0,0,5.1641,0,0.0103,0,0,0,0,0,0,0.0559,0,0,1.7009,0,0,0.0267,0,0,0
7993,Sea Green ^6 ox.,Glaze,Glossy,,6,6,65.2735,6.3734,0,0,3.4715,0.4248,3.8962,0,0.1401,12.3033,0,0,9.4346,0,0,0,0,0,0,0,0,0.1334,0,0,1.6089,0,0,0.8365,0,0,0
7994,"Tony Hansen 20 x 5, ^6 ox. Teal Glaze",Glaze,Glossy,Translucent,6,6,67.6512,7.8162,4.2019,0,1.345,2.7142,4.0592,0,0,15.5225,0,0,0,0,0,0,0,0.2084,0,0,0,0.0079,0.5326,0,0,0,0,0,0,0,0
7995,Pinnell Weathered Bronze ^6 ox. under WoDo White ^6 ox.,Glaze,Matte,,6,6,60.4166,11.7204,0,0.9716,2.1641,6.7951,8.9592,0,0.1771,0.5715,9.6557,0,0,0,0,0,0,0,0,0,0,0.0757,0,0,2.8838,0,0,4.5684,0,0,0
7996,"Pinnell Seafoam Glaze, ^6 ox. Ball Clay",Glaze,Matte,,6,6,55.1141,10.937,2.3471,0,1.9622,5.3908,7.353,0,0.0726,3.7188,12.7355,0,0,0,0.0184,0,0,0,0,0,0,0.0573,0,0,2.9833,0,0,4.663,0,0,0
8004,TFF Clear,Clear,Glossy,Transparent,5,6,68.9832,7.9427,0,0,2.7536,3.0797,5.8332,0,2.9929,7.4263,0,0,6.7372,0,0.0088,0,0,0,0,0,0,0.0529,0,0,0,0,0,0.0229,0,0,0
8010,Harris/Giorello 7 (variation 2),Iron,Glossy,Opaque,4,4,60.3257,6.7745,2.182,0,1.2067,2.1964,3.4032,0,9.3234,11.7264,0.0311,0.0158,0,0,1.7022,0,0,0,0,0,0,4.3549,0,0,0,0,0,0.1609,0,0,0
8014,"Gartside 28 Base,3 Rutile, 3 Copper Carb. ^6 Ox.",Glaze,Glossy,,6,6,63.9726,10.6452,3.805,0,1.6592,2.1117,3.7709,0,3.8266,9.7225,0,0,0,0,0.0353,0,0,0,0,0,0,0.2222,0,0,1.6336,0,0,2.3662,0,0,0
8015,Pinnell Seafoam Glaze ^6 ox. Kaolin,Glaze,Matte,,6,6,55.1141,10.937,2.3471,0,1.9622,5.3908,7.353,0,0.0726,3.7188,12.7355,0,0,0,0.0184,0,0,0,0,0,0,0.0573,0,0,2.9833,0,0,4.663,0,0,0
8016,"Pinnell Grey Green, ^6 ox. 5 Copper Carb.",Glaze,Matte,,6,6,57.9236,12.601,1.811,6.2976,1.0635,3.7272,4.7907,0,0.1166,2.1987,7.1678,0,0,0,0,0,0,0,0,0,0,0.0538,0,0,2.7623,0,0,4.2769,0,0,0
8017,"Pinnell Grey Green, ^6 ox. 4 Copper Carb.",Glaze,Matte,,6,6,58.2454,12.671,1.8211,6.3325,1.0694,3.7479,4.8173,0,0.1173,2.2109,7.2076,0,0,0,0,0,0,0,0,0,0,0.0541,0,0,2.2221,0,0,4.3006,0,0,0
8018,"Pinnell Grey Green, ^6 ox. 3 Copper Carb.",Glaze,Matte,,6,6,58.5707,12.7418,1.8313,6.3679,1.0754,3.7688,4.8442,0,0.1179,2.2233,7.2479,0,0,0,0,0,0,0,0,0,0,0.0544,0,0,1.6759,0,0,4.3247,0,0,0
8019,Pinnell Green Black ^6 ox.,Glaze,Matte,,6,6,59.1892,12.7734,0.9925,5.0736,1.1642,3.7336,4.8978,0,0.1127,1.3432,8.3922,0,0,0,0,0,0,0,0,0,0,0.0493,0,0,2.8163,0,0,4.3599,0,0,0
8020,"Gartside 28 Base, 6 Copper Carb., ^6 Ox.",Glaze,Glossy,,6,6,64.4664,10.7273,3.8344,0,1.672,2.128,3.8,0,3.8562,9.7976,0,0,0,0,0.0355,0,0,0,0,0,0,0.0978,0,0,3.2924,0,0,0.0924,0,0,0
8021,EC blue Speckled Mat ^5-6 ox. 2 Cu,Glaze,Glossy,,6,6,69.3204,7.2629,0,9.3965,4.0607,1.8514,5.9121,0,0.0342,7.116,0,0,0,0,0,0,0,0,0,0,0,0.0475,0.8586,0,0,0,0,0.0518,0,0,0
8022,"Crystalline Aqua Icing, Green Version",Crystalline,Glossy,,6,6,64.5569,3.7273,1.7091,10.5235,0.8063,2.8354,3.6417,0,2.6938,10.2102,0,0.6919,0,0,0.0031,0,0,0,0,0,0,0.0211,0.1149,0,2.1008,0,0,0.0056,0,0,0
8023,"Burkes Celedon,^6 ox. 0.25 Copper Carb.",Glaze,Glossy,,6,6,68.1872,8.1249,0,0,4.4683,2.0373,6.5056,0,0.0428,12.4612,0,0,4.4124,0,0,0,0,0,0,0,0,0.0558,0,0,0.1453,0,0,0.0647,0,0,0
8024,Floating Green ^6 ox.over MC6G Spearmint,Glaze,Glossy,,6,6,66.8763,7.5759,5.7096,0,1.1241,4.3155,5.4396,0,1.3585,11.0711,0,0,0,0,0.0234,0,0,0.9294,0,0,0,0.084,0.8799,0,0,0,0,0.0522,0,0,0
8025,MC6G Spearmint,Glaze,,,6,6,60.0259,8.6533,4.6602,0,0.1858,1.7304,1.9162,0,0.051,18.0262,0,0,0,0,0.032,0,0,0,0,0,0,0.3166,0,0,2.0189,0,0,4.2997,0,0,0
8026,Floating Green,Glaze,Glossy,,6,6,66.8763,7.5759,5.7096,0,1.1241,4.3155,5.4396,0,1.3585,11.0711,0,0,0,0,0.0234,0,0,0.9294,0,0,0,0.084,0.8799,0,0,0,0,0.0522,0,0,0
8027,"BJ Base, ^6 ox,. 2 Cobalt Carb., 1 Chrome",Glaze,Matte - Semi,,6,6,61.7044,6.4317,4.5805,0,0.8498,3.8932,4.743,0,7.6617,12.9571,0,0,0,0,0,0,0,0.4543,0,0,0,0.0987,1.1612,0,0,0,0,0.2075,0,0,0
8028,Lana Bronze Aqua ^6 Ox.,Glaze,Matte,,6,6,45.5167,10.1332,0.8098,0,2.091,6.9114,9.0025,0,0.4131,1.2977,28.5044,0,0,0,0.0015,0,0,0,0,0,0,0.087,0,0,4.2315,0,0,0.0026,0,0,0
8042,Magic,Glaze,,,10,10,61.1339,8.7564,4.4696,3.9577,2.0542,6.7821,8.8363,0,1.6177,4.4382,0,0,1.4266,0,0.0293,0,0,0,0,0,0.7654,0.7932,0,0,0,0,0,3.5831,0,0,0.1926
8043,RA's Furry Magic,Glaze,,,10,10,56.5496,7.0292,4.6546,2.0001,2.9867,2.1174,5.1041,0,1.0717,9.7483,0,3.3329,3.0383,0,0.0191,0,0,0,0,0,0,0.7239,0,0,0,0,0,6.7282,0,0,0
8047,DB - Dolomite Matte,"White, Off-White",Satin - Matte,Opaque,8,10,53.4938,12.9611,0,0,6.8997,0,6.8997,0,8.3519,15.9993,0,0,0,0,2.2942,0,0,0,0,0,0,0,0,0,0,0,0,0,0,0,0
8057,Rohit's Rutile,Glaze,,,10,10,56.6278,10.0377,4.4794,4.1347,1.6597,10.8641,12.5238,0,1.2053,4.4163,0,0,1.733,0,0.0082,0,0,0,0,0,0.9297,0.289,0,0,0,0,0,3.6151,0,0,0
8098,Satin Base Cone 5-8,Black - Satin,Satin,,5,8,65.6205,13.8995,0,0,1.2884,4.1707,5.4591,0,6.8303,8.1741,0,0,0,0,0,0,0,0,0,0,0,0.0164,0,0,0,0,0,0,0,0,0
8111,Wood Ash Experiment - untested,Wood,Matte - Stony,,4,4,55.1977,8.9352,1.1461,0,8.7463,1.5049,10.2512,0,9.6524,9.4341,0,0,0,0,2.8518,0,0,0,0.8938,0,0,1.5216,0,0,0,0,0,0.1161,0,0,0
8144,Opacified Steven Hill Clear (clear glaze with 7% Zircopax),"White, Off-White",Glossy,Translucent,,10,70.0664,7.9554,0.114,0,2.7775,1.9752,4.7527,0,0.1255,14.2037,0,0,0,0,0.0163,0,0,0,0,0,0,0.1033,0,0,0,0,0,0.0425,0,2.6203,0
8207,1911 Purple/Blue Redux. Pat Horsley,Glaze,Matte,,6,6,57.2356,12.8683,0,0,4.0351,1.8325,5.8676,0,0.0524,0.2586,0,18.9192,0,0,0.031,0,0,0,0,0,0,0.1142,0,0,4.5347,0,0,0.1184,0,0,0
