Repository: derekphilipau/glazy-data

# glazy-data
Public data from the Glazy database

## About

The Glazy database of ceramic recipes was originally seeded with data from [Linda Arbuckle's](http://lindaarbuckle.com)  [GlazeChem database](http://lindaarbuckle.com/arbuckle_handouts.html), John Sankey's [glaze database](http://www.johnsankey.ca/glazedata.html) (which is based on the extensive work by [Alisa Clausen](https://glazy.org/u/alisaclausen)), and [Louis Katz's](http://www.louiskatz.net) [Hyperglaze database](http://falcon.tamucc.edu/~lkatz/allglazes.txt).

This repository intends to continue the tradition of making recipes publicly available.  This archived data only includes publicly shared recipes and materials.

File: glazy-data-glazes-simplified-20201210.csv (part 21 of 47)
id,name,material_type_concatenated,surface_type,transparency_type,from_orton_cone,to_orton_cone,SiO2_percent_mol,Al2O3_percent_mol,B2O3_percent_mol,Li2O_percent_mol,K2O_percent_mol,Na2O_percent_mol,KNaO_percent_mol,BeO_percent_mol,MgO_percent_mol,CaO_percent_mol,SrO_percent_mol,BaO_percent_mol,ZnO_percent_mol,PbO_percent_mol,P2O5_percent_mol,F_percent_mol,V2O5_percent_mol,Cr2O3_percent_mol,MnO_percent_mol,MnO2_percent_mol,FeO_percent_mol,Fe2O3_percent_mol,CoO_percent_mol,NiO_percent_mol,CuO_percent_mol,Cu2O_percent_mol,CdO_percent_mol,TiO2_percent_mol,ZrO_percent_mol,ZrO2_percent_mol,SnO2_percent_mol
8208,"1631 Aqua, ^6 Ox. Redux.",Glaze,Matte,,6,6,48.8493,10.1918,1.4515,0,2.0682,7.4705,9.5388,0,0.2779,2.1523,0,21.0594,0,0,0,0,0,0,0,0,0,0.1029,0,0,6.3761,0,0,0,0,0,0
8209,Val's Turquoise ^6 ox.,Glaze,Glossy,,6,6,65.2523,4.5134,5.9943,0,2.7776,2.2661,5.0438,0,2.9192,14.8614,0,0,0,0,0.0109,0,0,0,0,0,0,0.0675,0,0,1.3176,0,0,0.0195,0,0,0
8210,"Barium Blue, ^6 Stontium sub",Glaze,Matte,,6,6,61.568,12.0875,0,2.9484,2.3421,7.4329,9.775,0,0.1666,0.6114,0,10.9532,0,0,0,0,0,0,0,0,0,0.0639,0,0,1.7502,0,0,0.0758,0,0,0
8212,"35 zinc, 3 cu. carb.",Glaze,,,6,6,51.9394,6.4692,0,0,0.0647,0.0194,0.0841,0,0.0453,9.1776,0,0,30.3691,0,0.0324,0,0,0,0,0,0,0.0841,0,0,1.7147,0,0,0.0841,0,0,0
8213,35 zinc 1 co. ox.,Glaze,,,6,6,52.54,6.544,0,0,0.0654,0.0196,0.0851,0,0.0458,9.2838,0,0,30.7203,0,0.0327,0,0,0,0,0,0,0.0851,0,0,0.5782,0,0,0.0851,0,0,0
8225,Heino Turquoise ^10,Glaze,,,10,10,61.0828,12.063,0,3.2594,2.2863,7.2478,9.5341,0,0.2081,0.6107,0,10.4941,0,0,0,0,0,0,0,0,0,0.0842,0,0,2.5798,0,0,0.0838,0,0,0
8227,Heath A2V Praseodymium Yellow,Yellow,Satin,Semi-opaque,5 &#189;,6,65.5647,5.1025,7.8829,0,0.7894,3.5447,4.3341,0,2.0534,9.012,2.7082,0,0,0,0.0229,0,0,0,0,0,0,0.0821,0,0,0,0,0,0.0477,0,0,0
8228,Walter's Pink #4,Red - Pink,Satin,Opaque,5 &#189;,6,63.8541,4.0007,1.8182,5.3727,0.0661,0.9322,0.9984,0,0,20.6883,0,0,0,0,0.9807,0,0,0.108,0,0,0,0,0,0,0,0,0,0,0,0,2.1789
8232,"BJ Base, Lt. Lavender ^6 Ox.",Glaze,Matte - Semi,,6,6,62.0623,6.469,4.607,0,0.8548,3.9158,4.7705,0,7.7061,13.0322,0,0,0,0,0,0,0,0,0,0,0,0.0993,0.584,0,0,0,0,0.2087,0,0,0.4609
8233,"BJ Base, 10% Red Iron Oxide",Glaze,,,6,6,60.2037,6.2753,4.4691,0,0.8292,3.7985,4.6277,0,7.4753,12.6419,0,0,0,0,0,0,0,0,0,0,0,4.1046,0,0,0,0,0,0.2024,0,0,0
8234,"BJ Base, ^6 ox,. 2 Cobalt Carb., 1 Chrome",Glaze,Matte - Semi,,6,6,57.887,6.0338,4.2971,0,0.7973,3.6523,4.4496,0,7.1877,12.1555,0,0,0,0,0,0,0,0,0,0,0,0.4941,0,0,0,0,0,7.4952,0,0,0
8236,BJ Base with 10% Zircopax,Glaze,Matte - Semi,,6,6,61.8129,6.0723,4.3245,0,0.8023,3.6756,4.478,0,7.2335,12.233,0,0,0,0,0,0,0,0,0,0,0,0.0932,0,0,0,0,0,0.1959,0,3.5567,0
8237,BJ Base with 10% Zircopax (variation),Glaze,Matte - Semi,,6,6,62.7176,6.5373,4.6557,0,0.8638,3.9571,4.8209,0,7.7875,13.1698,0,0,0,0,0,0,0,0,0,0,0,0.1003,0,0,0,0,0,0.2109,0,0,0
8238,Tony Hansen 20 x 5 base ^6 ox.,Clear,Glossy,Translucent,6,6,68.1563,7.8746,4.2333,0,1.3551,2.7344,4.0895,0,0,15.6384,0,0,0,0,0,0,0,0,0,0,0,0.008,0,0,0,0,0,0,0,0,0
8255,Heath Walter's Pink,Glaze,,,6,6,63.8098,3.79,1.8228,5.3863,0.0952,0.9433,1.0385,0,0.0203,20.7667,0,0,0,0,0.9976,0,0,0.1083,0,0,0,0.0376,0,0,0,0,0,0.0376,0,0,2.1844
8313,"Spectra Fizz. 35 boron frit 169 (USA use 3134) , 5 titanium, 5 RIO",Glaze,,,6,6,61.942,5.6383,7.1446,0,0.0564,3.5891,3.6455,0,0.0395,15.7312,0,0,0,0,0.0282,0,0,0,0,0,0,1.9041,0,0,0,0,0,3.9266,0,0,0
8316,"Cream Breaking Rust, ^6",Iron,Glossy - Semi,,6,6,61.6728,4.5505,6.1169,0,1.7209,3.8401,5.5609,0,1.1094,12.223,1.3475,0,0,0,0.0094,0,0,0,0,0,0,2.1859,0,0,0,0,0,0.0244,0,0,5.1992
8317,Red Gold and Rhodes Rutile ^6 ox.,Glaze,Glossy,,6,6,59.0561,3.4831,1.6902,9.4071,0.754,2.6637,3.4177,0,2.6503,10.4916,0,0.6354,0,0,0.0031,0,0,0,0,0,0,2.8657,0,0,0,0,0,4.2466,0,2.0531,0
8318,"VC Satin Mat smooth whitish ^5-6 ox, 10 ochre",Glaze,Glossy - Semi,,6,6,59.409,8.6309,5.4363,0,0.8367,5.3207,6.1574,0,0.0762,19.2662,0,0,0,0,0.018,0,0,0,0,0,0,0.9592,0,0,0,0,0,0.0468,0,0,0
8319,"Gartside Base, 3 Cobalt Carb., 5 RIO, ^6 Ox.",Glaze,Glossy,Semi-opaque,6,6,65.2459,10.8681,3.8764,0,1.3384,2.5011,3.8395,0,3.9108,9.9924,0,0,0,0,0.0359,0,0,0,0,0,0,2.1375,0,0,0,0,0,0.0934,0,0,0
8320,"Gartside 28, ^6 ox. 1 Cobalt Carb., 5 Ochre",Glaze,Glossy,,6,6,66.6041,11.2009,3.7707,0,1.6443,2.0927,3.737,0,3.7974,9.6487,0,0,0,0,0.0349,0,0,0,0,0,0,0.5549,0.5606,0,0,0,0,0.0908,0,0,0
8321,Nutmeg Red ^6 ox.,Iron,Glossy,,6,6,63.6814,6.936,1.4473,4.0079,0.6718,0.8747,1.5465,0,8.8518,9.864,0,0,0,0,0.0232,0,0,0,0,0,0,1.3513,0,0,0,0,0,0.204,0,0,2.0866
8322,Butterscotch ^6 ox.,Glaze,Glossy,,6,6,53.9072,6.5979,4.034,3.2602,0.1291,2.0759,2.205,0,6.7326,11.0429,0,0,0,0,0,0,0,0,0,0,0,0.31,0,0,0,0,0,11.91,0,0,0
8323,Honey Green faux Celadon ^6 Ox.,Glaze,Glossy,,6,6,64.4374,8.3452,6.4677,0,2.6914,4.5591,7.2505,0,2.4246,7.0387,0,0,0,0,0.0195,0,0,0,0,0,0,1.5825,0.3532,0,2.0398,0,0,0.0411,0,0,0
8324,AC Glittering Brown (oxblood),Glaze,Glossy,Translucent,6,6,57.207,0.152,12.606,0,0,10.0917,10.0917,0,6.8872,1.4175,0.0465,1.6083,2.3354,0,0,0,0,0,0,0,0.0496,7.591,0,0,0,0,0,0.0077,0,0,0
8325,V Tenmoku Gold ^6 Ox.,Iron - Tenmoku,Glossy,,6,6,62.9358,7.2722,0.8571,5.5658,2.0767,2.5524,4.629,0,3.176,10.9982,0,0,0,0,0.0016,0,0,0,0,0,0,4.4761,0,0,0,0,0,0.0882,0,0,0
8327,Waxy Black ^10 Glaze,Glaze,,,10,10,64.0054,10.0397,0,0,1.2401,3.0147,4.2548,0,7.4633,8.1219,0,0,0,0,0.0249,0,0,1.1188,0,1.6997,0,1.0882,2.1184,0,0,0,0,0.0648,0,0,0
8329,Teal Blue,Green,Glossy,,6,6,64.6402,6.1049,2.5941,0,1.1489,4.92,6.0689,0,0.0891,14.847,0,0,0,0,0,0,0,0,0,0,0,0.0366,0,0,2.1102,0,0,0.049,0,0,3.46
8330,Frog Pond Green Matte,Glaze,,,6,6,60.8058,9.254,3.8789,0,0.2145,2.0108,2.2254,0,0.0515,17.6266,0,0,0,0,0.0368,0,0,0,0,0,0,0.3113,0,0,1.7925,0,0,4.0174,0,0,0
8331,Peridot Green ^6 Green,Glaze,,,6,6,61.111,7.0205,8.4725,0,0.0702,4.2572,4.3274,0,0.0492,14.7308,0,0,0,0,0.0351,0,0,0,0,0,0,0.2496,0,0,1.0338,0,0,2.9701,0,0,0
8332,Black Magic ^10 Reduction Glaze,Glaze,,,10,10,72.491,8.4104,0,0,5.9825,0.5951,6.5776,0,0.049,8.7568,0,0,0,0,0,0,0,0,0,0,0,3.1926,0,0,0,0,0,0.0741,0,0,0.4485
8336,Mel's Clayart Black ^10 Reduction Glaze,Glaze,,,10,10,70.5427,10.2093,0,0,8.114,0,8.114,0,0,7.9731,0,0,0,0,0,0,0,0,0,0,0,3.1609,0,0,0,0,0,0,0,0,0
8338,Bamboo Satin Matte,Glaze,,,,10,57.9976,13.3474,0,0,4.1191,1.8672,5.9862,0,6.2688,14.1183,0,0,0,0,0.0349,0,0,0,0,0,0,0.8664,0,0,0,0,0,1.3803,0,0,0
8339,Bailey's Red ^10 Glossy Glaze,Glaze,,,10,10,63.6136,8.3328,0,2.2542,3.3314,1.514,4.8453,0,5.5131,9.4113,0,0,0,0,2.7807,0,0,0,0,0,0,3.208,0,0,0,0,0,0.0409,0,0,0
8340,Waxy White ^10 Glaze,Glaze,,,,10,69.2142,5.9264,3.1158,0,2.9828,1.8648,4.8476,0,11.2787,5.5256,0,0,0,0,0.0119,0,0,0,0,0,0,0.0537,0,0,0,0,0,0.0262,0,0,0
8341,Post's Jun White ^6 Glaze,Glaze,,,6,6,68.7641,7.5105,0.4327,1.8772,1.503,4.8274,6.3304,0,7.1973,2.3375,0,0,1.8388,0,0,0,0,0,0,0,0,0.1043,0,0,0,0,0,3.6071,0,0,0
8343,Candy Apple Red ^6 Glaze,Glaze,,,6,6,68.7019,9.5119,1.4134,0,0.9994,3.2714,4.2708,0,0.4021,15.5132,0,0,0,0,0.0281,0,0,0,0,0,0,0.0875,0,0,0,0,0,0.0711,0,0,0
8347,Loose Clear,Glaze,Glossy - Semi,,8,11,73.9437,7.2132,0,0,2.5138,1.7639,4.2777,0,3.0995,11.2987,0,0,0,0,0.0125,0,0,0,0.0192,0,0,0.0988,0,0,0,0,0,0.0368,0,0,0
8358,Green transparent and glossy,Green - Copper,Glossy,Transparent,6,6,64.1716,9.2781,8.4181,0,3.6878,3.045,6.7328,0,1.9229,7.7753,0,0,0,0,0.0327,0,0,0,0,0,0,0.121,0,0,1.475,0,0,0.0725,0,0,0
8367,Eggshell Glaze,"White, Off-White",Glossy,Opaque,6,6,57.8884,7.1906,5.7701,0,1.6666,3.8364,5.5029,0,0.2536,13.7236,0,0,4.431,0,0.006,0,0,0,0,0,0,1.3023,0,0,0,0,0,0.0156,0,0,3.9158
8371,D.K. 11 (variation) clear liner,"White, Off-White",Satin,Transparent,5,6,60.6288,9.247,0,0,4.5031,2.0497,6.5527,0,2.6644,12.3103,0,0,4.1159,0,0.011,0,0,0,0,0,0,0.0552,0,0,0,0,0,0.0287,0,4.386,0
8378,Blue Gartside 28 (+Cobalt) (variation) Reids variation (substitute Custer feldspar for G-200 feldspar),Blue - Cobalt,Glossy,Translucent,6,6,62.7795,8.8267,6.5084,0,1.1136,3.7506,4.8642,0,3.9027,12.0347,0,0,0,0,0.036,0,0,0,0,0,0,0.0996,0.8548,0,0,0,0,0.0935,0,0,0
8379,"Gartside 28 Base, Tenmoku (variation) (Reids version, substituted G-200 feldspar for Custer Feldspar)",Iron - Tenmoku,Glossy,Opaque,6,6,60.8168,8.5507,6.3049,0,1.0788,3.6334,4.7121,0,3.7807,11.6585,0,0,0,0,0.0348,0,0,0,0,0,0,4.0509,0,0,0,0,0,0.0905,0,0,0
8382,Blue Green Copper Red Glaze,Red - Copper,Glossy - Semi,Translucent,6,6,64.5763,6.5639,2.8899,0,3.2187,2.91,6.1287,0,1.7165,12.6478,0,0,3.5499,0,0.0077,0,0,0,0,0,0,0.0388,0,0,0.7936,0,0,0.0199,0,0,1.067
8401,Van Gilder's Tenmoku/Rana  (variation without Crecer 804),"Iron - Kaki, Tomato Red",Glossy,Opaque,6,7,61.6981,6.7988,0.1049,0,1.5253,4.0557,5.581,0,8.8394,9.7871,0,0,0,0,2.882,0,0,0,0,0,0,4.2785,0,0,0,0,0,0.0301,0,0,0
8413,Heath A2V Ivory,"White, Off-White",Satin,Semi-opaque,5 &#189;,6,63.3594,4.9309,7.6177,0,0.7628,3.4255,4.1883,0,1.9843,8.7089,2.6171,0,0,0,0.0221,0,0,0,0,0,0,0.4154,0,0,0,0,0,6.156,0,0,0
8414,Heath A2V Elephant Ear,Glaze,Glossy - Semi,Semi-opaque,5 &#189;,6,65.1171,5.0676,7.8291,0,0.784,3.5205,4.3045,0,2.0393,8.9505,2.6897,0,0,0,0.0227,0,0,0.1833,0,0,0,3.1893,0,0.5595,0,0,0,0.0474,0,0,0
8415,Heath A2V Blue Frost,Blue,Glossy - Semi,Semi-opaque,5 &#189;,6,64.2692,5.0017,7.7271,0,0.7738,3.4747,4.2484,0,2.0128,8.8339,2.6547,0,0,0,0.0224,0,0,0,0,0,0,0.1657,3.4679,0,0,0,0,1.5962,0,0,0
8416,Heath A2 Blue Mist,Blue,Glossy - Semi,Semi-opaque,5 &#189;,6,68.8946,5.4145,5.8434,0,0.8209,3.3746,4.1956,0,1.6295,7.3728,2.9317,0,0,0,0.0197,0,0,0,0,0,0,0.071,0.1444,0,0,0,0,3.4828,0,0,0
8417,Heath A2  White,"White, Off-White",Glossy - Semi,Semi-opaque,5 &#189;,6,66.6964,5.2417,5.657,0,0.7947,3.267,4.0617,0,1.5775,7.1376,2.8381,0,0,0,0.0191,0,0,0,0,0,0,0.0687,0,0,0,0,0,6.7021,0,0,0
8418,Val's Turquoise,Turquoise,Glossy - Semi,Semi-opaque,5 &#189;,6,65.0087,4.5147,5.9592,0,2.7628,2.2597,5.0226,0,2.9091,14.7768,0,0,0,0,0.0109,0,0,0,0,0,0,0.0702,0,0,1.7086,0,0,0.0194,0,0,0
8419,Heath JP Purple .25% Chrome,Purple,Glossy - Semi,Semi-opaque,5 &#189;,6,60.6202,5.7673,5.9065,0,0.6659,2.8477,3.5136,0,1.3818,20.0993,0,0,0,0,0.0255,0,0,0.1202,0,0,0,0.084,0,0,0,0,0,0.0575,0,0,2.4241
8421,Heath A2V Pen Argyl Green,Green - Copper,Glossy - Semi,Semi-opaque,5 &#189;,6,63.6434,4.953,7.6519,0,0.7662,3.4408,4.2071,0,1.9932,8.7479,2.6288,0,0,0,0.0222,0,0,0,0,0,0,0.1641,0,0,4.4078,0,0,1.5806,0,0,0
8422,Heath A2V Persian Blue,Blue,Glossy - Semi,Semi-opaque,5 &#189;,6,66.173,5.1498,7.956,0,0.7967,3.5776,4.3743,0,2.0724,9.0956,2.7333,0,0,0,0.0231,0,0,0,0,0,0,0.0829,0,0,2.2915,0,0,0.0482,0,0,0
8423,Heath B26 Base (NYTAL talc),"White, Off-White",Satin - Matte,Semi-opaque,5 &#189;,6,60.8516,8.4124,1.2922,0,1.0514,3.094,4.1454,0,9.4055,10.7959,0,0,4.9493,0,0.022,0,0,0,0,0,0,0.0704,0,0,0,0,0,0.0554,0,0,0
8453,Heath P10V Cacao #2,Glaze,Satin - Matte,Opaque,5 &#189;,6,60.4883,7.2338,2.7878,0.5294,1.0776,2.8738,3.9514,0,9.6303,5.7721,0,0,4.0445,0,0.0051,0,0,0,0,0,0,3.257,0,0,2.1314,0,0,0.169,0,0,0
8467,Love Child,Glaze,Matte,Opaque,,,47.3764,7.9001,0,27.1958,3.2303,1.5941,4.8244,0,0.1585,3.5106,6.0328,0,0,0,0.0117,0,0,0,0,0,0,0.2003,0,0,1.1531,0,0,1.6361,0,0,0
8470,Piepenburg Patina,Raku,Matte - Dry,Opaque,6,5,24.632,4.0676,12.6184,0,0.9403,4.7074,5.6478,0,2.8867,36.0166,0,0,0,0,7.3648,0,0,0,0,0,0,0.0924,0,0,6.6327,0,0,0.0411,0,0,0
8471,Red Bronze Raku,Raku,,,6,5,25.7549,0,35.3159,0,0,5.5177,5.5177,0,0,28.143,0,0,0,0,0,0,0,0,0,0,0,0,0,0,3.0163,0,0,0,0,0,2.2521
8479,Rohit's Rutile (Iron Body),Glaze,,,10,10,61.5776,9.4301,4.3277,3.9947,1.56,7.3533,8.9133,0,1.1592,4.2562,0,0,1.6743,0,0.0079,0,0,0,0,0,0.8983,0.2757,0,0,0,0,0,3.4849,0,0,0
8491,Britt's White,"White, Off-White",Glossy,Opaque,5 &#189;,6,66.8501,6.83,4.2487,0,1.4069,2.7585,4.1654,0,3.0719,12.9803,0,0,0,0,0.0235,0,0,0,0,0,0,0.069,0,0,0,0,0,0.061,0,0,1.7001
8519,June Perry Red (Triin Lehismets),Red,Glossy,Opaque,6,6,66.9937,4.9805,4.4106,0,0.4679,2.2767,2.7446,0,1.2363,17.1676,0.0545,0,0,0,0,0,0,0.0695,0,0,0,0.006,0,0,0,0,0,0,0,0,2.3366
8539,Ocean Trench Blue,Blue,Satin - Matte,Opaque,5,6,60.0635,8.899,4.0562,0,0.1906,1.5615,1.752,0,0.0542,18.2054,0,0,0,0,0.0343,0,0,0,0,0,0,0.3229,0.7872,0,1.5156,0,0,4.3097,0,0,0
8546,Naragon White,"White, Off-White",Glossy,Opaque,5,6,62.236,5.5411,5.1488,0,0.9727,4.6966,5.6693,0,1.3931,11.0527,0,0,5.1355,0,0.0088,0,0,0,0,0,0,0.0537,0,0,0,0,0,3.761,0,0,0
8559,John's Beads II,Blue,Glossy - Semi,Opaque,6,7,55.3849,12.4995,0,0,1.9086,5.7406,7.6492,0,12.8816,0.5399,0,0,8.7451,0,0,0,0,0,0,0,0,0.1357,0,0,0,0,0,0.2227,0,1.9414,0
8563,O'Riley's White,"White, Off-White",Glossy - Semi,Semi-opaque,10,12,64.2988,8.3891,0,0,4.0028,2.0912,6.094,0,3.3082,9.9721,0.4482,0,5.5136,0,0.0076,0,0,0,0,0,0,0.0884,0,0,0,0,0,0.0197,0,1.8602,0
8570,Janice Hill's Teal from Chrome and Cobalt,Blue - Cobalt,Glossy - Semi,Opaque,5,9,64.9627,7.6012,3.267,0,1.35,4.6747,6.0247,0,3.0377,11.6199,0,0,0,0,0.006,0,0,0.4295,0,0,0,0.1033,0.4117,0,0,0,0,2.5365,0,0,0
8590,Blindingly Bright Green,Green - Chrome,Glossy,Semi-opaque,9,11,73.6218,6.3752,0,0,3.0341,1.3975,4.4316,0,0.0515,14.1682,0,0,0,0,0,0,0,0.9195,0,0,0,0.0621,0,0,0.2828,0,0,0.0875,0,0,0
8610,Traditional Qingbai Glaze (Glaze Ash 20%),Iron - Celadon,Glossy - Semi,Translucent,10,11,71.3216,8.9728,0,0,1.7637,2.4381,4.2018,0,0.9426,14.3784,0,0,0,0,0,0,0,0,0,0,0,0.1829,0,0,0,0,0,0,0,0,0
8644,Ferguson Shino,Shino,,Semi-opaque,,,69.323,16.0029,0,2.4385,2.3522,8.6564,11.0086,0,0.1819,0.8114,0,0,0,0,0,0,0,0,0,0,0,0.0951,0,0,0,0,0,0.1385,0,0,0
8649,Revised porcelain glaze by Matt Kattz,Clear,Glossy,Transparent,10,12,69.5358,8.5756,0,0,3.0517,1.4485,4.5003,0,3.1513,13.9548,0,0,0,0,0.0103,0,0,0,0.0238,0,0,0.1117,0,0,0,0,0,0.1366,0,0,0
8651,CO'Riley's white revised MK,Clear,Matte - Stony,Transparent,10,12,67.0699,8.8114,0,0,3.8181,1.9077,5.7258,0,3.0744,9.5104,0.4276,0,5.2764,0,0.0131,0,0,0,0,0,0,0.0568,0,0,0,0,0,0.0342,0,0,0
8664,John's Straw Ash,Iron,Glossy - Semi,Opaque,6,6,53.779,3.1333,0.7878,4.8807,1.0846,5.9084,6.993,0,3.6322,17.3572,0,0,0,0,1.9318,0,0,0,0,0,0,7.5049,0,0,0,0,0,0,0,0,0
8670,Blanc de Lune / Moon’s White,"White, Off-White",Glossy,Opaque,9,9,59.6527,11.2987,0,8.3042,1.942,5.6569,7.5989,0,0.0823,8.0641,0,0,0,0,0.0134,0,0,0,0,0,0,0.0563,0,0,0,0,0,0.0348,0,1.6614,3.2331
8671,4321,Glaze,Glossy,,9,9,74.0704,7.4041,0,0,2.7478,1.3921,4.1399,0,0,14.3856,0,0,0,0,0,0,0,0,0,0,0,0,0,0,0,0,0,0,0,0,0
8677,La Mott,"White, Off-White",Matte,,6,6,57.4369,10.1418,0,0,3.8686,1.8196,5.6881,0,0.0974,13.6449,0,0,7.7912,0,0.0194,0,0,0,0,0,0,0.3659,0,0,0,0,0,4.8144,0,0,0
8685,Tony mag revised DB 3.0,Clear,Matte - Smooth,Transparent,10,11,59.5158,13.5178,0,0,3.8712,1.7533,5.6245,0,4.7181,16.3672,0,0,0,0,0.0378,0,0,0,0,0,0,0.1206,0,0,0,0,0,0.0982,0,0,0
8686,Tony mag revised DB 3.0 (variation),Clear,Matte,Transparent,10,11,58.6061,13.8473,0,0,5.7879,0.5504,6.3383,0,4.8039,16.2868,0,0,0,0,0,0,0,0,0,0,0,0.1102,0,0,0,0,0,0.0074,0,0,0
8687,O'Riley's white revised MK (variation),Clear,Glossy,Transparent,10,12,66.0816,9.2549,0,0,5.5089,0.7313,6.2401,0,3.1187,9.5285,0.4289,0,5.2925,0,0,0,0,0,0,0,0,0.052,0,0,0,0,0,0.0026,0,0,0
8712,Temple's Persimmon,Iron,Glossy,Opaque,9,10,66.9571,6.7775,0,0,3.4647,1.5776,5.0423,0,2.9388,11.3108,0,0,0,0,1.9495,0,0,0,0,0,0,5.0063,0,0,0,0,0,0.0176,0,0,0
8713,OU Missouri Straw Yellow,Glaze,Satin,Opaque,9,10,56.4787,11.2591,0,0,1.7411,1.9825,3.7236,0,9.9991,12.5085,0,0,0,0,0.706,0,0,0,0,0,0,1.1803,0,0,0,0,0,4.1445,0,0,0
8714,Cushing's Satin,Glaze,Satin,Opaque,9,10,66.4153,6.2504,0,0,0.6533,3.1576,3.8109,0,11.9229,6.9569,0,0,0,0,0,0,0,0.4217,0,1.2813,0,1.2036,1.6166,0,0,0,0,0.1205,0,0,0
8716,porcelain glaze (variation)2,Clear,Glossy,Transparent,10,12,69.7632,8.3523,0,0,3.0062,1.4051,4.4112,0,2.69,14.5633,0,0,0,0,0.0102,0,0,0,0,0,0,0.079,0,0,0,0,0,0.1308,0,0,0
8724,Fetish Ghost Amber,Iron - Amber,,,5,8,68.8773,5.1547,0,0,2.1871,0.9944,3.1815,0,0.0122,17.8441,0,0,0,0,0.0087,0,0,0,0,0,0,4.8987,0,0,0,0,0,0.0227,0,0,0
8729,O'Riley's white revised(variation) 2.0,Clear,Glossy,Transparent,10,12,68.6829,9.2546,0,0,3.1926,1.591,4.7836,0,2.5702,7.9232,0.3546,0,4.3811,0,0.0206,0,0,0,0,0,0,0.0723,0,0,0,0,0,0.0535,0,1.9034,0
8755,David Tsabar's Red - Rojo,Red,Glossy - Semi,Opaque,6,7,61.91,5.6305,5.596,0,0.291,3.2096,3.5006,0,0.0454,20.4237,0,0,0,0,0,0,0,0.0882,0,0,0,0.079,0,0,0,0,0,0.0576,0,0,2.669
8768,DACC Class Clear,Clear,Glossy,Transparent,9,10,61.7304,9.0488,2.0924,0,3.9218,2.1895,6.1112,0,0.5646,20.2909,0,0,0,0,0.017,0,0,0,0,0,0,0.1035,0,0,0,0,0,0.0412,0,0,0
8769,Revised Tony mag Recipe by Matt Kattz (variation) 2.1 w,Glaze,Matte - Stony,Translucent,10,11,56.9749,13.7232,0,0,6.1198,0.5829,6.7027,0,5.1058,17.3816,0,0,0,0,0,0,0,0,0,0,0,0.1049,0,0,0,0,0,0.0069,0,0,0
8783,Purple Haze,Glaze,Matte - Semi,,9,11,64.2037,6.9671,1.7654,0,5.0607,0.8531,5.9138,0,2.7836,10.0032,0,0,3.4498,0,0.0065,0,0,0,0,0,0,0.0712,0,0,0.5952,0,0,2.7766,0,0,1.4638
8790,Marina Mix SiC,Red - Copper - Flambe,Glossy,Opaque,5,5,53.0975,13.2079,9.1297,0,0.893,4.018,4.911,0,1.1191,16.6826,0,0,0,0,0.0241,0,0,0,0,0,0,0.0917,0,0,0.7996,0,0,0.0627,0,0,0.874
8791,Heath A2V Ivory /frit,"White, Off-White",Satin,Opaque,5,5 &#189;,67.3594,4.3229,5.9902,0,0.6192,4.9556,5.5748,0,0.243,8.1838,2.3886,0,0,0,0.0075,0,0,0,0,0,0,0.3338,0,0,0,0,0,5.596,0,0,0
8792,Heath A2V White /frit,"White, Off-White",Satin,Semi-opaque,5,5 &#189;,67.1494,4.3094,5.9715,0,0.6173,4.9402,5.5575,0,0.2422,8.1582,2.3812,0,0,0,0.0075,0,0,0,0,0,0,0.027,0,0,0,0,0,6.196,0,0,0
8793,Heath A2V Base /frit,Clear,Glossy - Semi,Translucent,5,5 &#189;,71.5701,4.5931,6.3647,0,0.6579,5.2654,5.9233,0,0.2582,8.6953,2.5379,0,0,0,0.0079,0,0,0,0,0,0,0.0288,0,0,0,0,0,0.0207,0,0,0
8794,John's Goldstone,Crystalline - Aventurine,Glossy,Transparent,5 &#189;,6,58.9164,3.2954,2.1556,8.7448,1.9109,12.7134,14.6244,0,0.0581,5.2418,0,0,0,0,0,0,0,0,0,0,0,6.9633,0,0,0,0,0,0,0,0,0
8795,John's Goldstone Zinc,Crystalline - Aventurine,Glossy,Translucent,5 &#189;,5 &#189;,67.4451,2.2125,1.3952,5.5269,1.2411,8.2482,9.4893,0,0.0577,3.3999,0,0,3.5576,0,0,0,0,0,0,0,0,6.9158,0,0,0,0,0,0,0,0,0
8796,Snair Goldstone,Crystalline - Aventurine,Glossy,Translucent,5 &#189;,5 &#189;,70.5023,2.289,1.4508,5.4645,1.29,8.5741,9.8641,0,0.0571,3.5344,0,0,0,0,0,0,0,0,0,0,0,6.8378,0,0,0,0,0,0,0,0,0
8799,FM Matte White,"White, Off-White",Satin - Matte,Semi-opaque,5 &#189;,5 &#189;,59.7441,5.8815,2.6604,0,0.0132,3.7439,3.7571,0,0.0615,27.8682,0,0,0,0,0,0,0,0,0,0,0,0.0272,0,0,0,0,0,0,0,0,0
8800,FM Matte Ferreira 1,Glaze,Satin - Matte,Semi-opaque,5 &#189;,5 &#189;,57.4266,5.6534,2.5572,0,0.0127,3.5987,3.6113,0,0.0591,26.7871,0,0,0,0,0,0,0,0,0,0,0,1.2317,0,0,0,0,0,2.6736,0,0,0
8801,FM Matte Ferreira 2,Glaze,Satin - Matte,Semi-opaque,5 &#189;,6,57.855,5.6955,2.5763,0,0.0128,3.6255,3.6383,0,0.0596,26.987,0,0,0,0,0,0,0,0,0,0,0,0.9661,0,0,0,0,0,2.2222,0,0,0
8802,FM Matte Ferreira 3,Glaze,Satin - Matte,Semi-opaque,5 &#189;,5 &#189;,56.4316,5.5554,2.5129,0,0.0125,3.5363,3.5488,0,0.0581,26.323,0,0,0,0,0,0,0,0,0,0,0,1.6294,0,0,0,0,0,3.9409,0,0,0
8803,Harris #7 Rutile Variation,"Iron - Kaki, Tomato Red",Glossy,Opaque,5,6,59.5546,7.0034,2.0025,0,0.1359,3.6857,3.8216,0,8.7634,11.1939,0,0,0,0,1.7034,0,0,0,0,0,0,4.2121,0,0,0,0,0,1.7451,0,0,0
8804,Harris Average Rutile,"Iron - Kaki, Tomato Red",Satin,Opaque,5 &#189;,5 &#189;,52.5657,9.6101,2.3386,0,0.2661,4.2866,4.5527,0,10.1128,12.6335,0,0,0,0,1.9899,0,0,0,0,0,0,4.7023,0,0,0,0,0,1.4945,0,0,0
8841,Black math!,Black,Matte,Opaque,6,6,54.6777,11.531,0,0,6.3691,0.0156,6.3848,0,0.0365,12.847,0,0,7.0259,0,0.0261,0,0,0,0,0,0,6.4463,0,0.957,0,0,0,0.0678,0,0,0
8852,John Post's #13 Pumpkin Orange (variation),"Iron - Kaki, Tomato Red",Satin - Matte,Opaque,6,6,56.7081,8.9252,2.3914,0,0.8189,3.7147,4.5337,0,5.0502,14.6399,0,0,0,0,2.0195,0,0,0,0,0,0,4.1605,0,0,0,0,0,1.5716,0,0,0
8877,No More Tears Celadon,Iron - Celadon,Glossy - Semi,Transparent,10,10,73.389,8.52,0,0.9173,1.8134,0.7253,2.5387,0,0.1065,14.4441,0,0,0,0,0.0043,0,0,0,0.001,0,0,0.0734,0,0,0,0,0,0.0057,0,0,0
8878,Peasant Grey,Iron - Celadon,Satin - Matte,Translucent,10,11,62.5602,10.2966,0.9672,0.56,2.0107,1.3912,3.4019,0,9.5741,12.4075,0,0,0,0,0.036,0,0,0,0.0006,0,0,0.1061,0,0,0,0,0,0.0898,0,0,0
8886,Copper Red,Red - Copper,Glossy,,10,10,60.9789,9.3951,7.6659,0,3.5174,4.442,7.9594,0,0.0698,13.2435,0,0,0,0,0,0,0,0,0,0,0,0.0175,0,0,0.2197,0,0,0,0,0,0.4503
8888,Glossy Clear,Glaze,Glossy - Semi,Transparent,6,10,67.5473,7.1437,4.3213,0,1.5441,2.829,4.3732,0,3.1409,13.3185,0,0,0,0,0.0239,0,0,0,0,0,0,0.0691,0,0,0,0,0,0.0621,0,0,0
8889,Strontium Crystal Magic - WARM ^6,Glaze,,,5 &#189;,6,49.8304,9.0663,0.605,4.1716,2.5681,2.0141,4.5821,0,0.1587,12.7477,5.804,0,0,0,0.0629,0,0,0,0,0,0,1.1738,0,0,0,0,0,11.7976,0,0,0
8890,Strontium Crystal Magic—Cool,Glaze,,,5 &#189;,6,51.0884,9.2498,0.6361,4.386,2.6447,2.0719,4.7167,0,0.1525,13.0555,5.9697,0,0,0,0.0645,0,0,0,0,0,0,0.1231,0,0,0,0,0,10.5577,0,0,0
8892,Liz Kraus Shino,Shino,Glossy - Semi,Opaque,9,13,65.8677,16.8652,0,5.6266,1.5218,9.0503,10.5721,0,0.2682,0.4502,0,0,0,0,0.0064,0,0,0,0,0,0,0.1477,0,0,0,0,0,0.1958,0,0,0
8893,Jeff's Long Beach Blue,Blue - Rutile,Satin,Opaque,9,10,61.9854,12.2081,0,0,4.9442,2.2472,7.1914,0,0.0316,14.4473,0,0,0,0,0.0226,0,0,0,0,0,0,0.2674,0.5185,0,0,0,0,3.3277,0,0,0
8894,Monica's Seafoam,Glaze,Glossy,Translucent,9,10,62.0416,7.2207,0,0,3.2564,1.4835,4.74,0,8.7731,12.4246,0,0,1.5784,0,0.004,0,0,0,0,0,0.4234,0.0646,0,0,0.9452,0,0,0.5108,0,0,1.2737
8897,Rutile Blue,Glaze,Glossy,Semi-opaque,,10,62.6376,7.7006,0,0,2.2405,1.0149,3.2555,0,5.9571,13.7403,0,0,0,0,0.0212,0,0,0,0,0,0,0.4104,0,0,0,0,0,6.2772,0,0,0
8898,IUS Celadon,Iron - Celadon - Green,Glossy,Translucent,,10,73.7093,8.0916,0,0,2.3548,1.0996,3.4544,0,1.9923,12.1056,0,0,0,0,0.0154,0,0,0,0,0,0,0.5189,0,0,0,0,0,0.1124,0,0,0
8899,Mackenzie White,"White, Off-White",Glossy - Semi,Opaque,,10,69.8773,5.6708,3.2114,0,3.0259,1.9019,4.9278,0,10.6102,5.5718,0,0,0,0,0.0059,0,0,0,0,0,0,0.0623,0,0,0,0,0,0.0626,0,0,0
8900,Horsley's Satin Matte White,Glaze,Satin - Matte,Opaque,,10,55.1546,9.8748,0,0,3.5252,1.6061,5.1313,0,0.1439,17.0018,0,0,3.8528,0,0.0038,0,0,0,0,0,0,0.126,0,0,0,0,0,4.1458,0,4.5653,0
8908,Astor#23 Base,"White, Off-White",Satin,Translucent,5,6,68.5599,7.9912,2.8139,0,0.6806,7.1462,7.8269,0,5.4777,7.2769,0,0,0,0,0,0,0,0,0,0,0,0.0312,0,0,0,0,0,0.0223,0,0,0
8917,Kate the Younger's Clear,Clear,Glossy,Transparent,5 &#189;,6,59.2344,7.3591,14.4903,0,0.0323,4.1621,4.1943,0,0.0766,14.5592,0,0,0,0,0.0093,0,0,0,0,0,0,0.0523,0,0,0,0,0,0.0243,0,0,0
8918,VC 71 Matte White,Glaze,Matte - Semi,,5 &#189;,6,68.0612,7.1504,1.2087,0,2.2376,2.0342,4.2718,0,4.898,12.5581,0,0,0,0,0.0507,0,0,0,0,0,0,0.0681,0,0,0,0,0,1.7331,0,0,0
8919,^6 Fake Ash,Ash - Synthetic/Fake,Matte,Opaque,5 &#189;,6,43.7502,8.5113,3.0997,1.9454,1.2306,0.8224,2.0529,0,12.6399,18.0432,6.8968,0,0,0,1.3116,0,0,0,0,0,0,1.174,0,0,0,0,0,0.5748,0,0,0
8920,Honey Amber,Iron - Celadon - Yellow,Glossy,Transparent,5 &#189;,6,63.0421,9.1482,4.6728,2.5679,0.3837,2.7081,3.0918,0,5.5587,9.0014,0,0,0,0,0.0292,0,0,0,0.0029,1.9737,0,0.8653,0,0,0,0,0,0.0459,0,0,0
8921,^6 Lynn's Glossy Grey,Glaze,Glossy,Translucent,5 &#189;,6,54.303,4.4143,14.1891,0,0.1977,3.8782,4.0759,0,3.2285,12.7871,0,0,0,0,0.0462,0,0,0,0,0,0,0.5837,0.4649,0,1.1933,0,0,4.7142,0,0,0
8923,^6 Schefflin Yellow,Yellow,,,5 &#189;,6,54.4078,3.9738,12.7734,0,0.1779,2.1528,2.3308,0,2.9064,11.5113,0,0,0,0,0.0415,0,0,0,0,0,0,0.7476,0,0,0,0,0,11.3074,0,0,0
8924,Bright Sky Blue + Cu,Blue - Rutile,Satin - Matte,Opaque,5 &#189;,6,64.3151,6.7108,4.0565,0,0.5795,3.3301,3.9097,0,5.5927,10.0239,0,0,0,0,0.0224,0,0,0,0,0,0,0.2902,0.5142,0,0.3712,0,0,4.1933,0,0,0
8927,^6 Lynn's Glossy Blue Green Transparent,Glaze,Glossy,Transparent,5 &#189;,6,55.6328,4.5224,14.5365,0,0.2025,2.45,2.6525,0,3.3076,13.1002,0,0,0,0,0.0473,0,0,0,0,0,0,0.1487,0,0,1.2226,0,0,4.8296,0,0,0
8928,^6 John's Cash Blue,Blue - Rutile,Glossy,Opaque,5 &#189;,6,62.2405,6.5446,4.4373,2.651,1.4019,5.1329,6.5348,0,1.104,10.6462,0,0,1.3957,0,0.0081,0,0,0,0,0,0,0.2277,1.1719,0,0,0,0,3.0382,0,0,0
8934,Lipstick Red,Red - Copper,,,10,10,70.3061,7.2554,2.6504,0,3.7428,2.8517,6.5945,0,1.5186,9.7008,0,0.3914,0.4316,0,0.0703,0,0,0,0,0,0,0.1691,0,0,0.1706,0,0,0.0886,0,0,0.6526
8977,Strontium Crystal Magic (Cool),Glaze,,,5 &#189;,6,47.0938,10.2189,0.6382,4.4,5.8733,0.407,6.2803,0,0.0968,13.0115,5.9887,0,0,0,0.0192,0,0,0,0,0,0,0.0807,0,0,0,0,0,12.172,0,0,0
8999,John Britt Patsy's Green 2,Green,Glossy,Translucent,6,6,57.3911,7.9288,3.416,4.5372,1.5426,5.4661,7.0087,0,3.0419,11.073,0,0,3.2369,0,0.0062,0,0,0,0,0,0,0.0765,0,0,2.2445,0,0,0.0392,0,0,0
9005,Opacified Steven Hill Clear with 2% Mason Stain 6242 (Bermuda Green),Glaze,Glossy,Semi-opaque,,10,70.0664,7.9554,0.114,0,2.7775,1.9752,4.7527,0,0.1255,14.2037,0,0,0,0,0.0163,0,0,0,0,0,0,0.1033,0,0,0,0,0,0.0425,0,2.6203,0
9006,Opacified Steven Hill Clear with 2% Mason Stain 6201 (Celadon),Glaze,Glossy,Semi-opaque,,10,70.0664,7.9554,0.114,0,2.7775,1.9752,4.7527,0,0.1255,14.2037,0,0,0,0,0.0163,0,0,0,0,0,0,0.1033,0,0,0,0,0,0.0425,0,2.6203,0
9034,Opacified Steven Hill Clear with 3% Mason Stain 6108 (Walnut),Glaze,Glossy,Semi-opaque,,10,70.0664,7.9554,0.114,0,2.7775,1.9752,4.7527,0,0.1255,14.2037,0,0,0,0,0.0163,0,0,0,0,0,0,0.1033,0,0,0,0,0,0.0425,0,2.6203,0
9035,Opacified Steven Hill Clear with 1% Mason Stain 6388 (Mazerine),Glaze,Glossy,Semi-opaque,,10,70.0664,7.9554,0.114,0,2.7775,1.9752,4.7527,0,0.1255,14.2037,0,0,0,0,0.0163,0,0,0,0,0,0,0.1033,0,0,0,0,0,0.0425,0,2.6203,0
9041,Ferguson Copper Matte,Raku,Matte - Dry,,8,05 &#189;,17.9541,0.9527,0.67,0,0.5901,3.9338,4.5239,0,0,1.6227,0,0,0,0,0,0,0,0,0,0,0,6.6431,0,0,0,67.6334,0,0,0,0,0
9049,4321 (variation),Clear,Glossy,,10,10,74.0704,7.4041,0,0,2.7478,1.3921,4.1399,0,0,14.3856,0,0,0,0,0,0,0,0,0,0,0,0,0,0,0,0,0,0,0,0,0
9050,140C,Glaze,Matte,Opaque,10,10,68.6304,8.3121,0,0,3.5672,1.6264,5.1936,0,0,15.1199,0,0,0,0,0,0,0,0.2456,0,0,0,0.021,0,0,0,0,0,0,0,0,2.4773
9051,Blanc de Lune / Moon’s White (variation),"White, Off-White",Glossy,Opaque,10,10,59.6527,11.2987,0,8.3042,1.942,5.6569,7.5989,0,0.0823,8.0641,0,0,0,0,0.0134,0,0,0,0,0,0,0.0563,0,0,0,0,0,0.0348,0,1.6614,3.2331
9052,ROSE FLUO,Glaze,Glossy,,9,9,70.8255,7.1027,0,0,2.9289,1.3354,4.2642,0,0,13.9476,0,0,0,0,0,0,0,0.1815,0,0,0,0.0173,0,0,0,0,0,0,0,0,3.6612
9053,ROSE FLUO (variation),Glaze,Glossy,,10,10,70.8255,7.1027,0,0,2.9289,1.3354,4.2642,0,0,13.9476,0,0,0,0,0,0,0,0.1815,0,0,0,0.0173,0,0,0,0,0,0,0,0,3.6612
9054,167A,Glaze,Glossy - Semi,Semi-opaque,10,10,64.564,7.0813,0,0,3.4947,1.5934,5.0881,0,8.748,8.9241,0,0,0,0,0,0,0,0,0,0,0,0.0206,0,0,1.1841,0,0,0,0,4.3898,0
9055,152C,Glaze,Satin,Opaque,10,10,62.8989,6.8578,0,0,3.5312,1.61,5.1412,0,9.0402,9.2182,0,0,0,0,0,0,0,0,0,1.4456,0,0.451,0.6079,0,0,0,0,0,0,4.3392,0
9056,210C,Glaze,Matte,Opaque,10,10,60.8582,10.4836,0,0,2.6851,1.2134,3.8985,0,5.0835,12.2944,0,0,0,0,0,0,0,0,0,0,0,0.3213,0,0,0,0,0,4.7747,0,0,2.2856
9083,glossy green celadon,Iron - Celadon,Satin,,6,6,67.2461,6.8943,4.2887,0,1.4202,2.7844,4.2046,0,0.0332,15.8856,0,0,0,0,0.0237,0,0,0,0,0,0,0.839,0,0,0.5233,0,0,0.0616,0,0,0
9087,strontium weathered copper (^6 Variation),Green - Copper,,,6,6,56.1742,10.3316,3.0001,0.8809,1.8991,7.4568,9.3559,0,0.1573,3.7489,11.3812,0,0,0,0,0,0,0,0,0,0,0.0678,0,0,1.5689,0,0,3.3332,0,0,0
9091,Tom Coleman Vegas Red,Red - Copper,Glossy,,8,10,67.8105,7.2357,2.5238,0,4.2292,2.2835,6.5127,0,2.7534,10.86,0,0.9214,0,0,0.0079,0,0,0,0,0,0,0.0652,0,0,0.2356,0,0,0.108,0,0,0.9657
9094,Bailey's Red 2,"Iron - Kaki, Tomato Red",,,6,6,58.4277,6.5824,0,4.6415,1.1228,3.6521,4.7749,0,8.0962,10.2255,0,0,0,0,2.9759,0,0,0,0,0,0,4.276,0,0,0,0,0,0,0,0,0
9118,Rey Fa ^6 Crystaline Glaze,Crystalline,,,,,53.5223,1.9727,1.3872,1.7856,1.2218,8.1451,9.3669,0,1.5533,3.3599,2.2182,0,20.1142,0,0,0,0,0,0,1.44,0,0,0,0,0,0,0,3.2797,0,0,0
9121,Persian Blue,Blue,Glossy - Semi,Opaque,9,11,60.648,8.2093,0,0,3.1688,1.4448,4.6137,0,3.7512,12.4276,6.7148,0,0,0,0,0,0,0,0,0,0,0.1046,0.2564,0,3.0854,0,0,0.189,0,0,0
9136,3M-4,Matte - Magnesium Matte,Satin - Matte,,6,6,62.2667,11.2423,2.6672,0,0.4269,1.5282,1.9551,0,7.4192,14.447,0,0,0,0,0,0,0,0,0,0,0,0.0025,0,0,0,0,0,0,0,0,0
9153,Soldner Red Raku,Raku,,,8,05 &#189;,10.5537,0.4212,38.9753,0,0.1827,14.0092,14.1919,0,3.72,14.822,0,0,0,0,0.0301,0,0,0,0,0,0,0.6386,0,0,6.936,0,0,9.7111,0,0,0
9159,Seth's Blue Raku,Raku,,,8,05 &#189;,30.6718,4.1168,23.6672,0,1.0129,6.399,7.4119,0,5.376,21.4596,0,0,0,0,0.0432,0,0,0,0,0,0,0.1637,3.877,0,1.555,0,0,0.0771,0,0,1.5808
9160,Turquoise Crackle,Raku,,,8,05 &#189;,16.4139,0.6551,25.6529,0,0.2841,4.3016,4.5857,0,5.7857,23.0522,0,0,0,0,0.0468,0,0,0,0,0,0,0.1671,0,0,2.6968,0,0,20.9439,0,0,0
9165,10x base black,Black - Satin,,,6,6,60.1862,8.1262,4.3789,1.7876,0.4348,2.4997,2.9345,0,8.991,13.3719,0,0,0,0,0.0122,0,0,0,0,0,0,0.0794,0,0,0,0,0,0.132,0,0,0
9168,Jeanne Richter's Clear,Clear,Glossy,,5,6,57.9656,7.848,14.617,0,0.2211,2.4688,2.6899,0,3.3381,13.1884,0,0,0,0,0.0563,0,0,0,0,0,0,0.1722,0,0,0,0,0,0.1246,0,0,0
9169,Heino-Render Satin Matte Clear,Clear,Satin - Matte,Transparent,5,6,56.8994,11.8421,1.1321,0,4.7694,2.7035,7.4729,0,0.4998,13.8042,0,0,8.1302,0,0.0209,0,0,0,0,0,0,0.1456,0,0,0,0,0,0.0527,0,0,0
9171,Hyperglaze Satin,Clear,Satin,Transparent,6,6,64.182,4.4233,5.6129,0.9271,0.5322,2.3216,2.8538,0,12.209,9.613,0,0,0,0,0.0102,0,0,0,0,0,0,0.0785,0,0,0,0,0,0.0901,0,0,0
9191,Jennifer's variant of Cushing's Satin Matte Black,Glaze,Matte - Stony,Opaque,,10,67.0613,6.199,0,0,1.2249,2.0823,3.3072,0,12.0325,7.3684,0,0,0,0,0,0,0,0,0,0,0,0.2655,0,0,0,0,0,3.7661,0,0,0
9195,Jade green Celadon,Iron - Celadon,Satin,,6,6,67.8177,6.9529,4.3251,0,1.4323,2.8081,4.2403,0,0.0335,16.0206,0,0,0,0,0.0239,0,0,0.0948,0,0,0,0.1652,0,0,0.2639,0,0,0.0621,0,0,0
9199,amber celadon,Clear,Satin,,6,6,68.4992,7.4976,4.0676,0,1.347,2.6409,3.9878,0,0.0391,15.0867,0,0,0,0,0.0225,0,0,0,0,0,0,0.7411,0,0,0,0,0,0.0584,0,0,0
9209,Charlyn's Variant of Missouri Straw Yellow,Glaze,Satin,Semi-opaque,10,10,62.4432,12.4482,0,0,1.925,2.1919,4.1168,0,11.0551,8.8761,0,0,0,0,0.7806,0,0,0,0,0,0,0.1263,0,0,0,0,0,0.1538,0,0,0
9212,Early Spring Green,Green - Copper,Glossy,Translucent,5 &#189;,7,65.6745,7.0629,4.2298,0,0.6277,3.4827,4.1104,0,5.6377,10.5375,0,0,0,0,0.0234,0,0,0,0.009,0,0,0.1755,0,0,1.0322,0,0,1.5072,0,0,0
9247,Erin's Starry Night,Green - Copper,Matte - Semi,Opaque,9,10,67.7686,5.3776,2.7806,0,2.0543,1.3405,3.3948,0,10.4456,5.8296,0,0,0,0,0.0089,0,0,0,0,0,0,0.2176,0,0,0,0.8956,0,3.2811,0,0,0
9249,Ted's Crawling Black,Specialty - Crawling,Matte - Stony,Opaque,10,10,37.386,8.4564,0,0,1.8075,5.8514,7.6589,0,36.0014,0.4616,0,0,0,0,0,0,0,0,0,0,0,0.1481,0,0,7.6128,0,0,2.2747,0,0,0
9261,Wonderful White,"White, Off-White",Glossy,Opaque,5,7,67.7875,6.5285,3.7014,1.6907,1.1667,2.3752,3.5419,0,0.0334,13.1795,0,0,0,0,0.0239,0,0,0,0,0,0,0.0686,0,0,0,0,0,0.062,0,3.3825,0
9266,Albany black,Black - Slip-Based,Glossy - Semi,,6,6,63.6039,11.4306,1.2535,0,2.7188,4.403,7.1218,0,5.6469,7.366,0.0155,0,0,0,0.0389,0,0,0,0,0,0,1.5427,1.7754,0,0,0,0,0.2048,0,0,0
9269,cobalt blue,Iron - Celadon - Blue,Satin,,6,6,64.5742,6.6204,4.1183,0,1.3638,2.6738,4.0375,0,0.0319,15.2544,0,0,0,0,0.0228,0,0,0,0,0,0,0.621,0.7735,0,0,0,0,3.9461,0,0,0
9278,Triin's rutile yellow (variation: sub Hyplas 71 ball clay with OM 4),Yellow,Glossy,Semi-opaque,6,8,55.7601,6.1513,4.3359,1.8981,0.6784,2.4024,3.0807,0,6.5258,9.4424,0,0,0,0,0.0079,0,0,0,0,0,0,0.387,0,0,0,0,0,12.4109,0,0,0
9279,SWIC Eggshell,"White, Off-White",Matte - Semi,Opaque,,6,57.4952,10.4657,0,0,3.9485,1.7935,5.7421,0,0.0303,13.3788,0,0,7.2637,0,0.0217,0,0,0,0,0,0,0.3644,0,0,0,0,0,5.2381,0,0,0
9282,White Liner,Glaze,Glossy - Semi,Opaque,,6,57.0801,8.0471,5.0138,0,1.0557,4.0029,5.0586,0,10.1242,10.9255,0,0,0,0,0.0251,0,0,0,0,0,0,0.115,0,0,0,0,0,0.0579,0,3.5527,0
9297,glossy black (oxide variation),Clear,Glossy - Semi,,6,6,65.47,6.7122,4.1754,0,1.3827,2.7109,4.0935,0,0.0323,15.466,0,0,0,0,0.0231,0,0,0,0,0,0,3.4383,0.5293,0,0,0,0,0.06,0,0,0
9299,glossy white,Clear,Glossy - Semi,,6,6,66.9176,6.5187,4.055,0,1.3428,2.6327,3.9755,0,0.0314,15.0201,0,0,0,0,0.0224,0,0,0,0,0,0,0.0659,0,0,0,0,0,0.0582,0,3.3351,0
9306,cobalt blue test (2% variation),Iron - Celadon - Blue,Satin,,6,6,64.0786,6.5696,4.0867,0,1.3533,2.6533,4.0065,0,0.0316,15.1373,0,0,0,0,0.0226,0,0,0,0,0,0,0.6162,1.5351,0,0,0,0,3.9158,0,0,0
9307,cobalt blue test (3% variation),Iron - Celadon - Blue,Satin,,6,6,63.5905,6.5195,4.0555,0,1.343,2.633,3.976,0,0.0314,15.022,0,0,0,0,0.0224,0,0,0,0,0,0,0.6115,2.2851,0,0,0,0,3.886,0,0,0
9308,Glossy Red (Stain),Clear,Satin,,6,6,68.1267,6.9846,4.3448,0,1.4388,2.8209,4.2597,0,0.0336,16.0936,0,0,0,0,0.024,0,0,0,0,0,0,0.0706,0,0,0,0,0,0.0624,0,0,0
9324,white volcano,Specialty,,Translucent,6,6,59.861,8.8588,0,0,3.5971,1.635,5.2321,0,0.0228,16.3589,0,0,0,0,0.0163,0,0,0,0,0,0,0.0634,0,0,0,0,0,9.5867,0,0,0
9326,Tak Fat White Raku Glaze,"White, Off-White",Satin,Semi-opaque,6,5,51.4826,1.9858,17.9736,0,0.0199,8.9926,9.0124,0,0.0139,19.4701,0,0,0,0,0.0099,0,0,0,0,0,0,0.0258,0,0,0,0,0,0.0258,0,0,0
9327,Phil Roger's Synthetic Nuka,Ash - Nuka,Satin,Semi-opaque,10,10,69.4767,5.5597,0.7051,0,4.572,0.3792,4.9513,0,1.1516,17.6532,0,0,0,0,0.4233,0,0,0,0,0,0,0.0267,0,0,0,0,0,0.0523,0,0,0
9328,NCC Shop Shino + 3% Red Iron Oxide,Shino,Glossy - Semi,Semi-opaque,9,11,66.5886,16.4391,0,4.7531,1.9568,8.0957,10.0526,0,0.1574,0.5977,0,0,0,0,0.0075,0,0,0,0,0,0,1.2985,0,0,0,0,0,0.1056,0,0,0
9339,Bunty's British Variation of Kitten's Clear,Clear,Glossy,,5,6,68.3666,6.3422,4.3111,0,0.8764,3.5193,4.3957,0,1.2437,9.2807,5.9829,0,0,0,0.0107,0,0,0,0,0,0,0.0387,0,0,0,0,0,0.0278,0,0,0
9341,Kitten's Clear blue/green (Bunty's variation),Blue,Glossy,Translucent,6,6,65.5833,6.084,4.1356,0,0.8407,3.376,4.2167,0,1.193,8.9029,5.7394,0,0,0,0.0103,0,0,0,0,0,0,0.1564,0.0959,0,1.6876,0,0,2.195,0,0,0
9343,Bunty's Variation of Kitten's Clear  Tan/brown,Clear,Glossy,Translucent,5,6,65.139,6.0428,4.1076,0,0.835,3.3531,4.1882,0,1.1849,8.8426,5.7005,0,0,0,0.0102,0,0,0,0,0,0,1.2771,0,0,0,0,0,3.5071,0,0,0
9344,Bunty's Variation of Kitten's Clear Blue Rutile,Clear,Glossy,Translucent,5,6,65.7858,6.1027,4.1484,0,0.8433,3.3864,4.2298,0,1.1967,8.9304,5.7571,0,0,0,0.0103,0,0,0,0,0,0,0.2112,0.4372,0,0,0,0,3.1905,0,0,0
9345,Bunty's British Variation of Kitten's Clear  Green,Clear,Glossy,Translucent,5,6,60.5336,5.7492,3.7384,4.3117,0.7735,3.1134,3.8869,0,1.1415,8.0705,5.1881,0,3.8856,0,0.0093,0,0,0,0,0,0,0.0614,0,0,1.0238,0,0,2.3999,0,0,0
9346,Bunty's British Variation of Kitten's Clear Bermuda,Clear,Glossy,Translucent,5,6,68.3666,6.3422,4.3111,0,0.8764,3.5193,4.3957,0,1.2437,9.2807,5.9829,0,0,0,0.0107,0,0,0,0,0,0,0.0387,0,0,0,0,0,0.0278,0,0,0
9380,Xavier Revised: CuOx 3.5 Rutile 4.5,Glaze,,,5 &#189;,7,62.8737,7.4401,3.4166,0,1.5038,2.3939,3.8977,0,4.5822,11.503,0,0,0,0,0,0,0,0,0,0,0,0.1885,0,0,2.833,0,0,3.2651,0,0,0
9399,Rutile Green,Green,Glossy,Semi-opaque,6,6,66.3587,6.285,5.2658,0,1.4774,3.3541,4.8314,0,2.502,8.2707,0,0,0,0,0.019,0,0,0,0,0,0,0.3118,0,0,1.977,0,0,4.1786,0,0,0
9405,Cream Rust,"White, Off-White",Glossy,Opaque,6,6,64.5367,4.7422,6.4057,0,1.8019,4.0213,5.8232,0,1.1616,12.7999,1.4112,0,0,0,0.0097,0,0,0,0,0,0,2.2888,0,0,0,0,0,0.0253,0,0,0.7958
9406,Van Gilder's Tenmoku/Rana (variation),"Iron - Kaki, Tomato Red",Glossy,Opaque,6,7,59.2324,7.5536,0.4492,0,2.4612,3.6144,6.0756,0,7.7687,11.177,0,0,0,0,3.1128,0,0,0,0,0,0,4.5719,0,0,0,0,0,0.0589,0,0,0
9411,Pete Pinnell Clear Adjusted with Cobalt,Blue - Cobalt,Glossy,Translucent,10,11,73.0224,8.4498,0,0,2.4154,1.1515,3.5669,0,0.0119,14.5024,0,0,0,0,0,0,0,0,0,0,0,0.0258,0.4087,0,0,0,0,0.0121,0,0,0
9412,Pete Pinnell Clear Adjusted with Cobalt (sub MgO for CaO),Blue - Cobalt,Satin,Semi-opaque,10,11,73.0264,8.466,0,0,2.4119,1.1499,3.5618,0,10.2339,4.2713,0,0,0,0,0,0,0,0,0,0,0,0.0259,0.4026,0,0,0,0,0.0122,0,0,0
9415,Cornish slate,Blue,Matte - Semi,Semi-opaque,5,7,59.3034,8.7809,3.9508,0,0.9013,1.1812,2.0824,0,1.2143,16.8595,0.0488,0,0,0,0,0,0,0,0,0,0,0.3701,0.8744,0,1.7041,0,0,4.8113,0,0,0
9422,V.C. Matte (variation),Matte,Matte,Opaque,4,7,54.9804,9.7493,2.5738,7.9974,1.4702,5.144,6.6142,0,0.8648,9.2807,0.0318,0,0,0,0.0134,0,0,0,0,0,0,0.1433,0,0,0,0,0,7.7507,0,0,0
9424,V.C. Matte Copper Blue / Green(variation),Matte,Matte,Opaque,4,7,52.447,9.3001,2.4552,7.6289,1.4025,4.907,6.3094,0,0.825,8.8531,0.0303,0,0,0,0.0128,0,0,0,0,0,0,0.1952,1.5665,0,1.5265,0,0,8.85,0,0,0
9425,V.C. Matte Cobalt Blue (variation),Matte,Matte,Opaque,4,7,53.1348,9.3931,2.5478,7.9164,1.4414,5.0283,6.4697,0,0.791,9.1632,0.0315,0,0,0,0.0133,0,0,0,0,0,0,0.2142,0.4064,0,0,0,0,9.9186,0,0,0
9426,V.C. Matte Copper Carbonate (variation),Green - Copper,Matte - Semi,Semi-opaque,4,7,57.9696,10.2478,2.7796,8.6367,1.5725,5.4858,7.0584,0,0.863,9.997,0.0343,0,0,0,0.0145,0,0,0,0,0,0,0.0573,0,0,2.3043,0,0,0.0376,0,0,0
9435,Burke's Strong Celadon,Glaze,Glossy,Transparent,6,6,67.8912,8.0897,0,0,4.4489,2.0284,6.4773,0,0.0426,12.4071,0,0,4.3932,0,0,0,0,0,0,0,0,0.0556,0,0,0.5788,0,0,0.0645,0,0,0
9436,Black Satin,Black,Satin - Matte,Semi-opaque,6,6,64.5232,10.0404,4.3223,0,0.13,1.642,1.7719,0,0.0066,19.334,0,0,0,0,0,0,0,0,0,0,0,0.0017,0,0,0,0,0,0,0,0,0
9437,Burgandy,Purple,Satin,,6,6,60.2942,6.0398,4.2864,0,2.3735,2.4874,4.8609,0,2.7429,19.2266,0,0,0,0,0.0156,0,0,0.093,0,0,0,0.0582,0,0,0,0,0,0.0374,0,0,2.345
9438,Turquoise Matte,Turquoise,Matte,Opaque,6,6,61.6724,12.0727,0,3.2984,2.2617,7.2218,9.4836,0,0.3022,0.6341,10.2568,0,0,0,0,0,0,0,0,0,0,0.1241,0,0,2.0843,0,0,0.0715,0,0,0
9448,Bunty's British Variation of Kitten's Clear Copper Green (variation),Clear,Glossy,Translucent,5,6,66.9826,6.2138,4.2238,0,0.8587,3.448,4.3067,0,1.2185,9.0929,5.8618,0,0,0,0.0105,0,0,0,0,0,0,0.0379,0,0,2.0243,0,0,0.0272,0,0,0
9455,Rich's Turquoise,Raku,Glossy,Opaque,8,05 &#189;,39.5667,6.6441,9.5011,21.0534,0.7208,3.5963,4.317,0,2.211,8.7065,0,0,0,0,0.0173,0,0,0,0,0,0,0.0861,0,0,1.3249,0,0,0.0309,0,6.5408,0
9456,Cone 6 Pink (variation),Red - Pink,Glossy,Translucent,5,7,65.6438,6.2135,4.2267,0,0.8179,2.6928,3.5107,0,0.6493,17.4344,0,0,0,0,0.0234,0,0,0.0084,0.0225,0,0,0.0926,0,0,0,0,0,0.0607,0,0,2.1141
9468,Devon slate,Blue,Matte - Semi,Semi-opaque,5,7,59.4635,9.277,3.9955,0,0.633,0.7306,1.3635,0,1.2217,16.7722,0.0494,0,0,0,0,0,0,0,0,0,0,0.3884,0.8842,0,1.7234,0,0,4.8614,0,0,0
9469,Westcountry slate,Blue,Matte - Semi,Semi-opaque,5,7,59.383,9.0275,3.973,0,0.7679,0.9571,1.725,0,1.218,16.8161,0.0491,0,0,0,0,0,0,0,0,0,0,0.3792,0.8793,0,1.7137,0,0,4.8362,0,0,0
9472,Selsor Waxy White Liner (Toms variation),"White, Off-White",Glossy - Semi,,6,7,57.4456,7.7225,4.2546,0,1.1211,3.6183,4.7394,0,9.5647,10.9319,0.0526,0,0,0,0,0,0,0,0,0,0,0.0575,0,0,0,0,0,0.0231,0,5.2082,0
9477,Soft Waxy Transparent,Glaze,,,6,6,61.0214,7.7034,5.3579,0,1.4102,5.1069,6.5171,0,1.3294,13.5621,0,0,2.5652,0,0.0098,0,0,0,0,0,0,0.0897,0,0,0,0,0,1.8439,0,0,0
9489,Dirty snow (Toms GB/Strontium Variation),Glaze,,,6,7,49.995,5.8155,4.7809,0,1.1947,4.6937,5.8884,0,1.3751,5.8771,1.9003,0,16.696,0,0,0,0,0,0,0,0,0.0152,0,0,0,0,0,7.6565,0,0,0
9490,P47.P19.B2 red temmoku,Iron - Tenmoku,Matte - Smooth,Opaque,8,8,68.9945,7.0847,0,0,1.3126,5.5282,6.8408,0,0,10.7623,0,0,0,0,0.1969,0,0,0,0,0,0,5.5483,0,0,0,0,0,0.5726,0,0,0
9491,P7.P19.D2/3 Temmoku,Iron - Tenmoku,Glossy,Opaque,8,8,69.0458,8.8338,0,0,2.1413,2.7065,4.8478,0,5.6809,8.9672,0,0,0,0,0.0563,0,0,0,0,0,0,2.3868,0,0,0,0,0,0.1814,0,0,0
9493,P50.B2.Ca,Ash,Glossy - Semi,Semi-opaque,8,8,67.7317,6.4672,0,0,1.9584,0.9921,2.9505,0,0,21.2524,0,0,0,0,0.4332,0,0,0,0,0,0,0.1925,0,0,0,0,0,0.9725,0,0,0
9496,P41P42.B2.Ca. Elba island Celadon,Iron - Celadon - Green,Glossy,Translucent,8,8,67.7982,7.0099,0,0,0.4485,0,0.4485,0,0,24.4236,0,0,0,0,0,0,0,0,0,0,0,0.2977,0,0,0,0,0,0.022,0,0,0
9497,200.3.15 Mg,Clear,Glossy,Transparent,8,8,66.9593,7.886,0,0,3.947,0.9305,4.8775,0,9.1217,9.4391,0,0,0,0,0.0512,0,0,0,0,0,0,0.6605,0.7705,0,0,0,0,0.2342,0,0,0
9507,Nutmeg Shino Cone 6 Sugar Maples (Toms UK GB variation),Shino,Satin,Opaque,6,7,62.64,8.8758,1.4771,4.3137,0.312,0.275,0.587,0,8.8348,10.1114,0.0182,0,0,0,0,0,0,0,0,0,0,0.7898,0,0,0,0,0,0.0307,0,0,2.3215
9518,"Selsor Chun SiC, RIO 0.5/1/1.5/2",Iron - Celadon - Chun,Glossy,Semi-opaque,5,5,67.7916,4.4844,3.6765,0,0.0139,6.1301,6.144,0,2.1918,12.6527,0,0,2.4036,0,0,0,0,0,0,0,0,0.2227,0,0,0,0,0,0,0,0,0.4327
9526,Dirty Snow ^6 Glaze,Glaze,,,6,6,48.7018,5.806,5.8248,0,0.887,5.7568,6.6439,0,0.1188,6.56,0,1.7661,17.2155,0,0.0077,0,0,0,0,0,0,0.0593,0,0,0,0,0,7.2963,0,0,0
9530,Heino Turquoise ^10 (variation),Turquoise,Satin - Matte,Opaque,10,10,61.7286,12.4816,0,3.226,2.2988,7.296,9.5948,0,0.2041,0.6153,0,10.3864,0,0,0.0029,0,0,0,0,0,0,0.0859,0,0,1.5958,0,0,0.0786,0,0,0
9584,Ravenscrag Cone 6 Oatmeal Matte,Iron,Matte,Opaque,5,6,49.406,12.9306,4.5452,0,1.7896,2.6042,4.3938,0,6.2751,14.876,0,0,0,0,0,0,0,0,0,2.7398,0.1355,0.4956,0,0,0,0,0,4.2025,0,0,0
