Repository: derekphilipau/glazy-data

# glazy-data
Public data from the Glazy database

## About

The Glazy database of ceramic recipes was originally seeded with data from [Linda Arbuckle's](http://lindaarbuckle.com)  [GlazeChem database](http://lindaarbuckle.com/arbuckle_handouts.html), John Sankey's [glaze database](http://www.johnsankey.ca/glazedata.html) (which is based on the extensive work by [Alisa Clausen](https://glazy.org/u/alisaclausen)), and [Louis Katz's](http://www.louiskatz.net) [Hyperglaze database](http://falcon.tamucc.edu/~lkatz/allglazes.txt).

This repository intends to continue the tradition of making recipes publicly available.  This archived data only includes publicly shared recipes and materials.

File: glazy-data-glazes-simplified-20201210.csv (part 22 of 47)
id,name,material_type_concatenated,surface_type,transparency_type,from_orton_cone,to_orton_cone,SiO2_percent_mol,Al2O3_percent_mol,B2O3_percent_mol,Li2O_percent_mol,K2O_percent_mol,Na2O_percent_mol,KNaO_percent_mol,BeO_percent_mol,MgO_percent_mol,CaO_percent_mol,SrO_percent_mol,BaO_percent_mol,ZnO_percent_mol,PbO_percent_mol,P2O5_percent_mol,F_percent_mol,V2O5_percent_mol,Cr2O3_percent_mol,MnO_percent_mol,MnO2_percent_mol,FeO_percent_mol,Fe2O3_percent_mol,CoO_percent_mol,NiO_percent_mol,CuO_percent_mol,Cu2O_percent_mol,CdO_percent_mol,TiO2_percent_mol,ZrO_percent_mol,ZrO2_percent_mol,SnO2_percent_mol
9621,AC Paris Blue,Glaze,Matte - Smooth,Semi-opaque,6,6,54.4545,6.7825,0,0,0.0678,0.0203,0.0882,0,14.1338,23.7083,0,0,0,0,0.0339,0,0,0,0,0,0,0.0882,0.6225,0,0,0,0,0.0882,0,0,0
9622,AC Green Suede,Glaze,Matte - Smooth,Opaque,6,6,54.2897,12.3708,0,0,1.5226,4.7674,6.29,0,12.3626,12.6737,0,0,0,0,0.0275,0,0,0,0,0,0,0.0902,0,0,1.8239,0,0,0.0716,0,0,0
9639,Gailen's #633 Shiny White (+GB),"White, Off-White",Glossy,Semi-opaque,4,6,61.4724,7.0833,6.6419,0,0.3718,3.1322,3.504,0,3.2843,14.3486,0,0,0,0,0.0013,0,0,0,0,0,0,0.1129,0,0,0,0,0,0.1027,0,3.4485,0
9642,Speckled Almond Butter,Iron,Satin - Matte,Opaque,4,6,57.5352,5.3563,2.5699,0,0.5634,2.6077,3.1711,0,0.0801,27.267,0,0,0,0,0.0147,0,0,0,0,0,0,1.2806,0,0,0,0,0,2.7252,0,0,0
9643,Fat Cream,"White, Off-White",Glossy,Opaque,5,6,65.5985,8.8381,6.4118,0,1.6062,5.8481,7.4543,0,1.5868,6.1715,0,0,0,0,0.0117,0,0,0,0,0,0,0.1476,0,0,0,0,0,0.8718,0,2.9078,0
9645,Shanner Oribe,Green - Oribe,,,10,12,66.0979,6.89,0,0,2.3161,1.0508,3.3669,0,4.4115,16.1033,0,0,0,0,0.2237,0,0,0,0,0,0,0.0564,0,0,2.8073,0,0,0.043,0,0,0
9649,Ash tenmoku,Iron - Tenmoku,,,10,12,65.938,6.9145,0,0,5.2291,1.6991,6.9282,0,2.2279,13.2931,0,0,0,0,0.6322,0,0,0,0.2013,0,0,3.7617,0,0,0,0,0,0.1031,0,0,0
9693,Ravenscrag Cone 6 Raspberry,Red,Glossy,Semi-opaque,5,6,56.6447,7.345,4.6081,0,2.1167,2.6963,4.813,0,3.0165,19.3084,0,0,0,0,0,0,0,0.2285,0,0,0,0.335,0,0,0,0,0,0.2436,0,0,3.4572
9696,Ravenscrag Plum Red Cone 6,"Iron - Kaki, Tomato Red",Glossy,Opaque,5,6,58.0899,3.8978,8.1109,0,1.1233,2.868,3.9913,0,9.4944,9.5101,0,0,0,0,0,0,0,0,0,0,0,6.7763,0,0,0,0,0,0.1293,0,0,0
9704,Ash Celadon,Iron - Tenmoku,,,10,12,68.1651,7.148,0,0,5.4057,1.7565,7.1622,0,2.3031,13.742,0,0,0,0,0.6535,0,0,0,0.2081,0,0,0.5113,0,0,0,0,0,0.1066,0,0,0
9709,Odyssey SiC Celadon/3134 frit,Iron - Celadon,,Translucent,6,6,69.4615,7.3655,4.3646,0,0.9783,5.3677,6.3459,0,0.1147,11.5763,0,0,0,0,0,0,0,0,0,0,0,0.3348,0,0,0,0,0,0,0,0,0.4366
9723,Caramel,Iron,Satin - Matte,Opaque,4,6,57.6154,5.3035,2.5604,0,0.6934,2.602,3.2954,0,0.1188,27.1539,0,0,0,0,0,0,0,0,0,0,0,1.2728,0,0,0,0,0,2.6798,0,0,0
9740,red,Iron - Celadon - Blue,Satin,,6,6,67.0113,6.8702,4.2737,0,1.4152,2.7747,4.1899,0,0.0331,15.8301,0,0,0,0,0.0236,0,0,0,0,0,0,0.0695,0,0,0.7822,0,0,0.0614,0,0,0.855
9747,Sue's Matte Turquoise (Cedar Hill),Turquoise,Matte,Opaque,6,6,58.8229,12.2406,3.0684,2.1156,0.9064,4.0378,4.9442,0,0.0645,4.1209,12.6149,0,0,0,0.0185,0,0,0,0,0,0,0.0577,0,0,1.8838,0,0,0.048,0,0,0
9769,Orange Street (Reid Deschand),"Iron - Kaki, Tomato Red",Glossy - Semi,Opaque,4,6,56.1751,5.3565,3.8234,0,2.8168,1.9047,4.7214,0,9.3856,12.6279,0,0,0,0,1.9955,0,0,0,0,0,0,5.8903,0,0,0,0,0,0.0244,0,0,0
9770,Tin White (Reid Deschand variation),"White, Off-White",Glossy,Opaque,6,9,63.7548,6.5532,0,0,3.5601,1.6805,5.2406,0,0.0716,10.2123,0,0,9.8286,0,0.0037,0,0,0,0,0,0,0.0597,0,0,0,0,0,0.0095,0,0.7273,3.5386
9772,Cone 6 Pink ( Reid Deschand variation),Red - Pink,Glossy,Translucent,5,7,65.6438,6.2135,4.2267,0,0.8179,2.6928,3.5107,0,0.6493,17.4344,0,0,0,0,0.0234,0,0,0.0084,0.0225,0,0,0.0926,0,0,0,0,0,0.0607,0,0,2.1141
9773,Dolita Caribbean Sea Green (Reid Deschand variation),Green,Glossy - Semi,Translucent,6,6,60.048,11.5247,4.1793,0,0.2968,2.211,2.5078,0,5.8502,11.1556,0,0,0,0,0.0387,0,0,0,0,0,0,0.3421,0.5923,0,0,0,0,3.7614,0,0,0
9774,Roy Fat White (Blue variation) (Reid Deschands variation),Blue - Rutile,Satin,,6,6,66.2295,7.2591,1.1164,0,2.5349,1.7088,4.2436,0,7.6919,8.5005,0,0,0,0,0.0167,0,0,0,0,0,0,0.2667,0.8387,0,0,0,0,3.8368,0,0,0
9792,Selsor Chun,Glaze,Glossy,Opaque,6,6,65.768,4.1639,3.595,0,1.7444,3.8044,5.5487,0,2.1432,12.5615,0,0,2.3503,0,0,0,0,0,0,0,0,0.1656,0,0,1.5482,0,0,2.1557,0,0,0
9793,Chun Seafoam,Glaze,Glossy,Opaque,5,6,62.722,6.2473,0,0,2.1501,2.4539,4.6041,0,0.073,10.0059,0,0,9.5692,0,0.0059,0,0,0,0,0,0,0.0674,0,0,2.6265,0,0,4.0787,0,0,0
9808,Butter Yellow,Yellow - Iron,Matte - Smooth,Opaque,6,7,64.199,5.2234,3.0385,0,2.525,1.6983,4.2233,0,9.6008,5.0486,0,0,2.0619,0,0.0107,0,0,0,0,0,0,0.3062,0,0,0,0,0,4.2257,0,0,2.062
9811,Leach Celadon,Iron - Celadon - Blue,,,10,12,73.2959,7.3432,0,0,3.0437,1.3837,4.4274,0,0.0182,14.394,0,0,0,0,0.013,0,0,0,0,0,0,0.4744,0,0,0,0,0,0.0338,0,0,0
9816,Transparente,Clear,Glossy,Transparent,5,6,,,,,,,,,,,,,,,,,,,,,,,,,,,,,,,
9820,Orange Street (Toms UK variation),"Iron - Kaki, Tomato Red",Glossy - Semi,Opaque,5,8,55.6489,5.3674,3.4737,0,2.8703,1.811,4.6813,0,9.6373,13.2891,0.0429,0,0,0,1.9657,0,0,0,0,0,0,5.8871,0,0,0,0,0,0.0066,0,0,0
9824,Albany slip Glaze,Glaze,,,6,10,60.2126,8.5827,5.6588,0,2.0605,1.708,3.7685,0,5.2305,11.1781,0,0,0,0,0.0103,0,0,0,0,0,0,1.9556,3.0899,0,0,0,0,0.3129,0,0,0
9825,Albany slip BASE,Glaze,,,6,10,51.3548,4.2767,0,1.8899,1.0126,0.3847,1.3973,0,2.0041,37.5415,0,0,0,0,0.4139,0,0,0,0,0,0,0.9725,0,0,0,0,0,0.1493,0,0,0
9826,Strontium Matt:,Glaze,,,6,10,65.544,12.4031,0,1.0461,2.3221,7.3282,9.6502,0,0.171,0.6156,10.3963,0,0,0,0,0,0,0,0,0,0,0.0776,0,0,0,0,0,0.096,0,0,0
9828,Peter Legstrump Fischer Rutile Blue Glaze,Glaze,,Translucent,,,65.5983,6.8421,0,0,0.0142,5.4272,5.4414,0,3.5228,7.4048,2.6269,0,0,0,0.0071,0,0,0,0,0,4.2598,0.0185,0,0,0,0,0,4.2783,0,0,0
9851,SGA 1,"White, Off-White",Glossy,Semi-opaque,4,4,65.5355,10.753,3.6862,0,4.558,4.2023,8.7603,0,4.8008,6.1991,0.045,0.0228,0,0,0,0,0,0,0,0,0,0.0747,0,0,0,0,0,0.1225,0,0,0
9862,EV Blue,Glaze,Satin - Matte,Opaque,6,6,66.01,8.2388,1.2098,0,4.9677,0.694,5.6617,0,4.9231,12.4633,0,0,0,0,0.0125,0,0,0,0,0,0,0.0623,0.2858,0,1.1004,0,0,0.0324,0,0,0
9868,VC Matte (copper variation),Green - Copper,Matte,Semi-opaque,,,54.532,8.8399,2.5474,7.9151,1.4709,4.3484,5.8193,0,0.7727,9.4849,0.0315,0,0,0,0.0131,0,0,0,0,0,0,0.0468,0,0,0.8975,0,0,9.0999,0,0,0
9872,Red Kemp,Glaze,,,6,6,60.8908,5.9412,5.7949,0,0.6686,2.8638,3.5324,0,1.4272,19.7454,0,0,0,0,0.025,0,0,0.0943,0,0,0,0.114,0,0,0,0,0,0.0564,0,0,2.3783
9998,Overberg Calcium Yellow,Iron,Glossy - Semi,Opaque,4,4,59.4213,7.1396,5.6144,0,0.9455,3.1664,4.1119,0,8.0672,10.9797,0.0109,0.0055,0,0,0,0,0,0,0,0,0,4.2283,0,0,0,0,0,0.4211,0,0,0
10009,Strontium Woo Seven,Yellow - Iron,Matte,Opaque,6,8,59.8729,11.7912,0,0,2.0095,5.7694,7.7789,0,3.5194,7.6746,8.3389,0,0,0,0,0,0,0,0,0,0,1.001,0,0,0,0,0,0.0231,0,0,0
10012,Penny Copper Raku,Raku,Glossy,,12,6,33.6021,3.567,25.0794,0,3.2035,4.2054,7.4089,0,5.6563,22.5369,0,0,0,0,0.0458,0,0,0,0,0,0,0.1634,0,0,1.3183,0,0,0.0817,0,0,0.5404
10023,Heath Zach Red (Tom's UK revision),"Iron - Kaki, Tomato Red",,,5,7,69.15,8.7122,0,4.5555,0.602,2.4873,3.0893,0,3.7044,6.8048,0,0,0,0,0.9489,0,0,0,0.0051,0,0,3.0218,0,0,0,0,0,0.008,0,0,0
10093,Mardela sage ^6,Green - Copper,Satin,,6,6,63.3313,6.4929,4.039,0,1.3375,2.6223,3.9598,0,0.0312,14.9608,0,0,0,0,0.0223,0,0,0,0,0,0,0.3298,0,0,1.9713,0,0,4.8615,0,0,0
10146,Dark green,Glaze,Matte - Stony,Opaque,6,8,61.8893,6.4729,0,0,2.9157,0,2.9157,0,0,11.7281,0,0,0,8.1412,0,0,0,5.9332,0,0,0,0,0,0,2.9195,0,0,0,0,0,0
10147,Trans lime green,Clear,Glossy,,8,8,62.5678,5.218,0,13.1355,0.95,3.052,4.002,0,0.1733,2.5072,12.0499,0,0,0,0,0,0,0.2438,0,0,0,0.0746,0,0,0,0,0,0.0278,0,0,0
10148,Chance's Opal,Glaze,Glossy,Translucent,,10,61.4226,7.63,0,0,2.206,0.9992,3.2052,0,5.9382,13.5318,0,0,0,0,0.0212,0,0,0,0,0,0,0.3625,0,0,2.4743,0,0,5.4142,0,0,0
10149,Selsor Base (GB),Clear,Glossy,Translucent,5,7,61.5847,8.5363,3.0692,0,1.8017,6.255,8.0567,0,4.6276,9.8653,0,0,0,0,0.0056,0,0,0,0,0,0,4.2446,0,0,0,0,0,0.01,0,0,0
10150,Copper Aqua Red,Glaze,Glossy,Opaque,6,8,62.7213,6.4643,2.9488,0.9325,6.2857,2.2071,8.4928,0,0.0199,10.8413,0,1.3857,0,0,0,0,0,0,0,0,0,0,0,0,2.7679,0,0,3.4256,0,0,0
10156,Juicy Turquoise,Turquoise,Glossy,Translucent,6,6,64.3687,6.771,0,5.2499,1.4722,1.759,3.2311,0,0.1972,8.7652,6.5216,0,0,0,0.0071,0,0,0,0,0,0,0.0905,0,0,2.4204,0,0,0.0779,0,0,2.2995
10161,Basic Clear,Clear,,Transparent,5,7,69.2397,8.1897,0,0,2.1718,0.9903,3.1621,0,0.1847,18.8046,0,0,0,0,0,0,0,0,0,0,0,0.1399,0,0,0,0,0,0.2794,0,0,0
10173,V.C 71 Satin Matte (Variation) Apricot ?,Matte - Magnesium Matte,Satin - Matte,Opaque,4,7,64.1782,7.539,1.1334,0,2.7906,1.9204,4.7109,0,4.65,11.8256,0,0,0,0,0.0117,0,0,0,0,0,0,0.3951,0,0,0,0,0,5.5562,0,0,0
10174,V.C 71 Satin Matte (Variation) TEA DUST,Green,Satin - Matte,Opaque,4,7,66.4651,7.7425,1.1877,0,2.9158,1.9734,4.8893,0,4.8331,12.3783,0,0,0,0,0.0122,0,0,0,0,0,0,2.46,0,0,0,0,0,0.0318,0,0,0
10175,V.C 71 Satin Matte (Variation) White Base,Matte - Magnesium Matte,Satin - Matte,Opaque,4,7,67.9767,7.804,1.2393,0,3.0276,1.9913,5.0189,0,4.9736,12.8909,0,0,0,0,0.0128,0,0,0,0,0,0,0.0506,0,0,0,0,0,0.0332,0,0,0
10176,V.C 71 Satin Matte (Variation) Apricot Blush,Matte - Magnesium Matte,Satin - Matte,Opaque,4,7,60.4676,6.942,1.1024,0,2.6932,1.7713,4.4645,0,4.4242,11.4669,0,0,0,0,0.0114,0,0,0,0,0,0,0.6209,0,0,0,0,0,10.5002,0,0,0
10177,V.C 71 Satin Matte (Variation) Beer Bottle Brown,Matte - Magnesium Matte,Satin - Matte,Opaque,4,7,65.214,7.4869,1.1889,0,2.9046,1.9104,4.8149,0,4.7714,12.367,0,0,0,0,0.0122,0,0,0,0,0,0,2.4331,0,0,1.6797,0,0,0.0318,0,0,0
10178,V.C 71 Satin Matte (Variation) Copper Green?,Matte - Magnesium Matte,Satin - Matte,Opaque,4,7,66.5209,7.6369,1.2128,0,2.9628,1.9486,4.9114,0,4.867,12.6149,0,0,0,0,0.0125,0,0,0,0,0,0,0.0495,0,0,2.1417,0,0,0.0325,0,0,0
10179,V.C 71 Satin Matte (Variation) Lavender Blue Satin,Matte - Magnesium Matte,Satin - Matte,Opaque,4,7,66.9549,7.6867,1.2207,0,2.9821,1.9614,4.9435,0,4.8988,12.6972,0,0,0,0,0.0126,0,0,0,0,0,0,0.0499,0.6409,0,0.8623,0,0,0.0327,0,0,0
10180,V.C 71 Satin Matte (Variation) Khaki Grain,Matte - Magnesium Matte,Glossy - Semi,Opaque,4,7,66.3548,7.7297,1.1857,0,2.911,1.9702,4.8812,0,4.8251,12.3577,0,0,0,0,0.0122,0,0,0,0,0,0,2.4559,0.166,0,0,0,0,0.0317,0,0,0
10181,V.C 71 Satin Matte (Variation) Transparent Lilac Blue,Matte - Magnesium Matte,Satin - Matte,Translucent,4,7,65.1614,7.5907,1.1644,0,2.8586,1.9347,4.7934,0,4.7383,12.1355,0,0,0,0,0.012,0,0,0,0,0,0,0.2791,0.4075,0,0,0,0,3.7177,0,0,0
10182,V.C 71 Satin Matte (Variation) Yellow Peril (variation),Matte - Magnesium Matte,Satin - Matte,Opaque,4,7,67.9767,7.804,1.2393,0,3.0276,1.9913,5.0189,0,4.9736,12.8909,0,0,0,0,0.0128,0,0,0,0,0,0,0.0506,0,0,0,0,0,0.0332,0,0,0
10183,V.C 71 Satin Matte (Variation) Intense Red,Matte - Magnesium Matte,Satin - Matte,Opaque,4,7,67.9767,7.804,1.2393,0,3.0276,1.9913,5.0189,0,4.9736,12.8909,0,0,0,0,0.0128,0,0,0,0,0,0,0.0506,0,0,0,0,0,0.0332,0,0,0
10185,Heino Blue (Variation),Green,Matte,Opaque,4,7,61.3306,11.8621,0,3.0196,2.2801,7.2819,9.562,0,0.2224,0.6191,10.7032,0,0,0,0,0,0,0,0,0,0,0.0918,0.7358,0,1.7925,0,0,0.061,0,0,0
10232,Shino A shiny,Shino,Glossy,Semi-opaque,9,10,69.1321,16.3769,0,0,2.9936,10.6,13.5936,0,0.1663,0.0889,0,0,0,0,0,0,0,0,0,0,0,0.274,0,0,0,0,0,0.3681,0,0,0
10233,Shino B smooth satin or gloss,Shino,Glossy,Translucent,9,10,73.4415,13.4224,0,0,0.4046,11.7215,12.1261,0,0.2922,0.0826,0,0,0,0,0.0047,0,0,0,0,0,0,0.2874,0,0,0,0,0,0.3431,0,0,0
10234,Shino C Pot Camp standard,Shino,Glossy,Translucent,9,10,71.301,16.5571,0,0,3.2801,7.631,10.9111,0,0.2304,0.1231,0,0,0,0,0,0,0,0,0,0,0,0.3674,0,0,0,0,0,0.5098,0,0,0
10236,Shino D,Shino,Glossy,Translucent,9,10,72.5788,15.429,0,0,4.9302,6.1778,11.108,0,0.211,0.0379,0,0,0,0,0,0,0,0,0,0,0,0.1829,0,0,0,0,0,0.4524,0,0,0
10255,Borate Iron Red (variation) 0.25 Al2O3,Iron,,,4,4,60.5424,4.8714,7.7979,0,0.2253,3.9423,4.1676,0,7.504,8.9407,0,0,0,0,0.9988,0,0,0,0,0,0,5.025,0,0,0,0,0,0.1523,0,0,0
10260,Elba island Celadon,Iron - Celadon - Blue,Satin,Translucent,7,9,73.1329,6.5998,0,0,0.3947,0,0.3947,0,0,19.566,0,0,0,0,0,0,0,0,0,0,0,0.2771,0,0,0,0,0,0.0295,0,0,0
10261,Yellow gold P54.E2.Ca,Iron - Amber,Glossy - Semi,Semi-opaque,7,9,66.4514,9.9159,0,0,2.365,0.8295,3.1944,0,0,17.8766,0,0,0,0,0.3622,0,0,0,0,0,0,0.8048,0,0,0,0,0,1.3947,0,0,0
10265,V.C 71 Satin Matte (Variation) Lavender,Matte - Magnesium Matte,Satin - Matte,Opaque,4,7,66.9549,7.6867,1.2207,0,2.9821,1.9614,4.9435,0,4.8988,12.6972,0,0,0,0,0.0126,0,0,0,0,0,0,0.0499,0.6409,0,0.8623,0,0,0.0327,0,0,0
10304,Sarah's Clear,Clear,Glossy,Transparent,4,12,69.2155,7.6053,4.7581,0,1.0301,4.1032,5.1333,0,1.4433,11.6665,0.0588,0,0,0,0.0124,0,0,0,0,0,0,0.0746,0,0,0,0,0,0.0322,0,0,0
10337,Cloudy Turquoise,Turquoise,Glossy - Semi,Semi-opaque,7,10,69.6924,9.6954,0,0,2.5306,2.9486,5.4792,0,0.194,12.1883,0,0,0,0,0,0,0,0,0,0,0,0.0672,0,0,0.2804,0,0,0.1045,0,0,2.2986
10346,Oil Spot,Iron - Oil Spot,Glossy,Opaque,8,11,71.5538,8.6962,0,0,4.0946,2.8615,6.9561,0,1.6782,6.5642,0,0,0,0,0.0055,0,0,0,0,0,0,3.4119,1.1198,0,0,0,0,0.0143,0,0,0
10350,Glaçure transparente pour Plainsman M370,Clear,Glossy,Transparent,6,6,73.1244,6.7403,4.9735,0,0.5987,4.3123,4.9109,0,1.1093,9.0046,0,0,0,0,0.0212,0,0,0,0,0,0,0.0605,0,0,0,0,0,0.0551,0,0,0
10351,Satan Black,Black - Slip-Based,Satin - Matte,Opaque,5,6,62.118,8.6274,0,0.97,2.215,2.2243,4.4394,0,10.0964,5.182,0,3.6035,0,0,0.0327,0,0,0.4681,0,0.7111,0.7745,2.1853,0.5982,0,0,0,0,0.1935,0,0,0
10358,Strontium Crystal Magic (Toms GB variation),Crystalline,Satin - Matte,Semi-opaque,6,10,48.5006,9.7782,0.6272,4.3461,3.6552,1.6239,5.279,0,0.2725,13.0123,5.9028,0,0,0,0.0011,0,0,0,0,0,0,0.0963,0,0,0,0,0,12.1838,0,0,0
10364,John's Straw Ash (Toms GB variation),Iron,Glossy - Semi,Opaque,6,6,54.2103,3.1714,0.7864,4.9384,2.1674,4.2862,6.4536,0,3.9,16.9864,0.0036,0,0,0,1.9546,0,0,0,0,0,0,7.5953,0,0,0,0,0,0,0,0,0
10380,Lalone Blue Ash (toms gb variation),Ash,Satin - Matte,Semi-opaque,5,6,42.6407,6.2537,3.0107,0,5.7037,6.3774,12.0812,0,4.1569,24.4169,2.5579,0,0,0,1.8574,0,0,0,0,0,0,2.0195,0.5562,0,0,0,0,0.4491,0,0,0
10383,SM Oribe,Green - Oribe,Glossy,,9,11,61.6753,6.8245,0,0,2.3444,1.0639,3.4083,0,4.3638,20.443,0,0,0,0,0.2501,0,0,0,0,0,0,0.0551,0,0,2.9383,0,0,0.0415,0,0,0
10389,Westcountry stain mint,Green,Glossy,Translucent,6,6,60.3822,6.9016,4.1944,0,0.8056,1.2698,2.0754,0,1.2571,19.9639,0.0518,0,0,0,0,0,0,0,0,0,0,0.256,0,0,1.7028,0,0,3.2148,0,0,0
10404,Toms Nuka 3,Ash - Nuka,,,6,8,64.677,3.5556,3.4263,0,5.4524,3.7726,9.2249,0,4.218,11.8621,0.0423,0,0,0,1.8698,0,0,0,0,0,0,1.0872,0,0,0,0,0,0.0367,0,0,0
10433,Alabama Rain,Glaze,Glossy,Opaque,5,7,57.9498,6.1522,4.3375,0,3.0424,2.1349,5.1772,0,3.3183,8.6331,0.0536,0,6.3792,0,0.0059,0,0,0,0,0,0,0.4475,0,0,0,0,0,7.5457,0,0,0
10444,RDR Base Green,Glaze,Glossy,Opaque,6,6,62.9531,3.8264,7.6381,0,0.7481,2.7081,3.4562,0,8.8327,7.2621,0,0,0,0,0.0198,0,0,0,0,0,0,0.2269,0.2691,0,2.5902,0,0,2.9254,0,0,0
10445,RDR Blue Grey UMF Redux low Si,Glaze,Glossy,Opaque,6,6,57.7614,8.5082,6.9618,0,1.8806,4.6535,6.5341,0,7.3504,6.9063,0,0,0,0,0.0052,0,0,0,0,0,0,0.1911,0.2692,0,2.591,0,0,2.9214,0,0,0
10448,R71- Iron Yellowish (variation),Iron,Satin - Matte,Opaque,5,6,61.7898,8.1554,2.1981,0,4.5246,0.3905,4.9151,0,5.5696,13.0111,0.0272,0,0,0,0.0178,0,0,0,0,0,0,2.5242,0,0,1.7454,0,0,0.0463,0,0,0
10449,Pete Pinnell's Strontium Matte Base Line Blend using Titanium Dioxide and Nickel Oxide,Matte,Matte,Opaque,6,6,65.544,12.4031,0,1.0461,2.3221,7.3282,9.6502,0,0.171,0.6156,10.3963,0,0,0,0,0,0,0,0,0,0,0.0776,0,0,0,0,0,0.096,0,0,0
10473,Pete Pinnell's Strontium Matte Base + Variations,Matte,Matte,Opaque,7,5,65.544,12.4031,0,1.0461,2.3221,7.3282,9.6502,0,0.171,0.6156,10.3963,0,0,0,0,0,0,0,0,0,0,0.0776,0,0,0,0,0,0.096,0,0,0
10482,Toms Johns Mino with tin & talc,Shino,Satin,Semi-opaque,5,7,62.9552,14.1713,0.9266,3.7928,1.8502,7.8085,9.6587,0,4.8606,1.5544,0.0114,0,0,0,0.0178,0,0,0,0.0043,0,0,0.2824,0,0,0,0,0,0.0168,0,0,1.7476
10496,Van Gilder's Tenmoku,"Iron - Kaki, Tomato Red",Glossy,Opaque,6,6,59.42,6.5676,0,3.6258,2.3683,2.7066,5.075,0,8.4731,9.4291,0,0,0,0,3.0517,0,0,0,0,0,0,4.3578,0,0,0,0,0,0,0,0,0
10540,Waterfall Turquoise Matte,Turquoise,Matte - Smooth,Semi-opaque,6,6,53.9994,11.7208,2.3027,0,6.1047,6.6897,12.7944,0,7.4409,9.8872,0,0,0,0,0,0,0,0,0,0,0,0.0316,0,0,0.871,0,0,0,0,0,0.9521
10542,Turquoise Matte 1,Turquoise,Matte,Opaque,6,6,55.0881,12.7402,0.6771,0,6.5947,6.7355,13.3302,0,7.9049,8.2895,0,0,0,0,0,0,0,0,0,0,0,0.0408,0,0,0.9191,0,0,0.0054,0,0,1.0047
10543,Turquoise Matte 2,Turquoise,Matte - Smooth,Semi-opaque,6,6,55.2537,12.4389,1.1045,0,6.4138,7.0484,13.4621,0,7.596,8.2562,0,0,0,0,0,0,0,0,0,0,0,0.0441,0,0,0.877,0,0,0.0088,0,0,0.9587
10544,A2V / frit Copper SiC Red,Red - Copper,Glossy - Semi,Semi-opaque,6,6,70.456,4.6918,6.154,0,0.6497,5.153,5.8027,0,0.313,8.4303,2.4539,0,0,0,0.0077,0,0,0,0,0,0,0.0558,0,0,0.7715,0,0,0.02,0,0,0.8433
10551,Ink Cone 04,Black - Slip-Based,Glossy - Semi,Opaque,4,3,40.5974,4.0549,24.1342,2.2547,0.8778,0.3335,1.2114,0,0.8206,16.3232,0,3.3505,0,0,0,0,0,0.272,2.0399,0,0,3.8836,0.6952,0,0,0,0,0.3624,0,0,0
10564,SG-10,Iron - Oil Spot,,,4,4,57.8709,10.2326,1.7337,0,1.2371,2.0138,3.2509,0,10.5456,10.436,0,0,0,0,0,0,0,0,0,0,0,4.5088,0,0,0,0,0,1.4216,0,0,0
10568,Malcom Davis Shino,Glaze,Glossy - Semi,Semi-opaque,6,10,63.1889,16.7397,0,0,2.2068,16.0857,18.2925,0,0.3984,0.7156,0,0,0,0,0.0316,0,0,0,0,0,0,0.354,0,0,0,0,0,0.2795,0,0,0
10570,Overberg Oilspot 2,Iron - Oil Spot,Glossy,Opaque,4,4,63.059,7.637,5.8475,0,0.9495,3.2275,4.1769,0,7.7742,6.4783,0.0091,0.0046,0,0,0,0,0,0,0,0,0,4.5765,0,0,0,0,0,0.4369,0,0,0
10576,Triin's Beach Blue,Blue,Matte,Opaque,,10,61.8648,12.7141,0,0,0,5.1666,5.1666,0,1.53,14.829,0,0,0,0,0,0,0,0,0,0,0,0.244,0.6526,0,0,0,0,2.9989,0,0,0
10585,R4 - Base,Clear,Glossy - Semi,Translucent,4,6,64.1714,9.9462,3.6239,0,0.5227,3.6111,4.1337,0,0.2036,17.88,0,0,0,0,0,0,0,0,0,0,0,0.024,0,0,0,0,0,0.0171,0,0,0
10621,Rod's Sweetwater Warm,Crystalline - Micro,Glossy - Semi,Translucent,5 &#189;,6,57.8095,7.4296,2.7037,5.4684,1.0079,7.4159,8.4238,0,0.0676,11.1007,0,0,0,0,0.0257,0,0,0,0.0061,0,0,3.2263,0,0,0,0,0,3.7386,0,0,0
10628,Guan Ice Crackle,Specialty - Crackle,Glossy - Semi,Translucent,6,8,64.6023,13.5489,0,0,2.4096,7.7302,10.1398,0,8.0633,2.5731,0,0,0,0,0.5947,0,0,0,0,0,0,0.447,0,0,0,0,0,0.031,0,0,0
10660,Crack Matte White,"White, Off-White",Matte,Semi-opaque,5 &#189;,5 &#189;,70.0205,11.6265,0,0,11.623,0,11.623,0,0,4.2947,2.4352,0,0,0,0,0,0,0,0,0,0,0,0,0,0,0,0,0,0,0,0
10668,Heath A2V /frit SiC Chun,Iron - Celadon - Chun,Glossy - Semi,Semi-opaque,5 &#189;,6,71.475,4.7596,6.243,0,0.6591,5.2276,5.8867,0,0.3175,8.5522,2.4894,0,0,0,0.0078,0,0,0,0,0,0,0.2484,0,0,0,0,0,0.0203,0,0,0
10676,T2V,Clear,Glossy - Semi,Semi-opaque,6,7,67.6018,5.3775,7.7801,0,0.8378,3.7884,4.6262,0,2.2649,9.2864,2.9958,0,0,0,0,0,0,0,0,0,0,0.0586,0,0,0,0,0,0.0089,0,0,0
10677,June Perry Purple,Purple,Glossy - Semi,Semi-opaque,5 &#189;,6,60.8765,5.9398,5.7936,0,0.6685,2.8631,3.5316,0,1.4269,19.7407,0,0,0,0,0.025,0,0,0.1179,0,0,0,0.114,0,0,0,0,0,0.0564,0,0,2.3777
10684,Floating Blue,Blue - Rutile,Glossy,Semi-opaque,6,6,61.4209,8.7647,6.3328,0,1.581,5.9305,7.5115,0,2.5894,8.6587,0,0,0,0,0.0186,0,0,0,0,0,0,1.0733,0.5646,0,0,0,0,3.0657,0,0,0
10706,Will's oribe,Green - Oribe,Glossy - Semi,,10,10,74.7741,6.8662,0,0,3.5966,1.6379,5.2345,0,0.0087,10.3245,0,0,0,0,0.0062,0,0,0,0,0,0,0.0372,0,0,2.7325,0,0,0.0161,0,0,0
10710,Cooper 240 pink,Glaze,Glossy,Transparent,7,8,73.0612,6.3266,0,0,3.011,1.3868,4.3979,0,0.0511,14.0603,0,0,0,0,0,0,0,0.1141,0,0,0,0.0616,0,0,0,0,0,0.0868,0,0,1.8405
10756,K.S. Shaner Oribe Variation,Green - Oribe,Glossy - Semi,Semi-opaque,9,13,64.4742,6.6154,0,0,2.256,1.0238,3.2798,0,4.2449,15.827,2.3816,0,0,0,0.2377,0,0,0,0,0,0,0.0537,0,0,2.8452,0,0,0.0406,0,0,0
10765,36,Blue,Glossy,Opaque,10,10,65.2788,8.6621,1.3836,0,3.8574,1.9797,5.8371,0,0.3305,5.0551,0,0,8.8323,0,0.0157,0,0,0,0,0,0,0.0658,0,0,0,0,0,4.5391,0,0,0
10770,Jun Base 2,Glaze,Glossy,,6,10,67.6014,10.0503,0,2.4616,2.6087,5.7326,8.3412,0,1.8746,3.3122,0,0,2.4648,0,0,0,0,0,0,0,0,0.0423,0,0,0,0,0,3.8515,0,0,0
10771,Indigo Sky,Blue,,,10,10,64.1393,11.8269,0,2.2037,2.4639,5.4345,7.8984,0,2.0241,3.3518,0,0,4.2091,0,0,0,0,0,0,0,0,0.0573,0,0,0,0,0,4.2894,0,0,0
10772,Mottled Blue,Blue,Glossy,Opaque,10,10,63.9051,11.9039,0,2.5937,2.3856,5.2605,7.6461,0,1.9075,3.195,0,0,4.7558,0,0,0,0,0,0,0,0,0.0543,0,0,0,0,0,4.0388,0,0,0
10786,Deep Purple,Purple,Glossy,Opaque,5,10,69.1617,5.4414,2.1521,3.3496,2.4005,2.7682,5.1687,0,1.882,10.1611,0,0,0,0,0.0039,0,0,0.0743,0,0,0,0.0603,0.335,0,0,0,0,0.007,0,0,2.2029
10790,VI-D Titanium Crystal Glaze,Crystalline,,,9,9,70.4884,1.814,4.1587,0,0,10.4756,10.4756,0,0.5445,4.6685,0,0,0,0,0,0,0,0,0,0,0,0,0,0,0,0,0,7.8504,0,0,0
10791,FM Oil Spot Tenmoku,Iron - Oil Spot,,,9,9,70.0009,12.1055,0.8928,0,2.6432,3.9851,6.6283,0,2.4159,4.4353,0,0,0,0,0,0,0,0,0,0,0,3.2456,0,0,0,0,0,0.2757,0,0,0
10793,AC Spectra Fizz,Glaze,Glossy,Translucent,6,6,60.0181,5.9256,8.787,0,0.0582,7.0519,7.1101,0,0.0462,9.2443,0.0324,1.1211,1.6279,0,0.0291,0,0,0,0,0,0.0346,1.9654,0,0,0,0,0,4.0584,0,0,0
10808,Satin Pink,Red - Pink,Satin - Matte,Opaque,5,6,52.1531,11.1521,0,0,1.8682,6.0132,7.8814,0,0.214,1.8675,14.467,0,0,0,0.011,0,0,0,0,0,0,0.3615,0,0,0,0,0,11.8924,0,0,0
10810,Maybe green matte,Green - Copper,Matte,,5 &#189;,6,57.031,12.4093,2.3891,0,4.1991,2.8529,7.052,0,0.1722,14.8556,0,0,0,0,0.033,0,0,0,0,0,0,0.1027,0,0,2.3044,0,0,3.6508,0,0,0
10811,Kaki Tomato Red,"Iron - Kaki, Tomato Red",Glossy,Opaque,5,7,62.2954,7.3227,2.1571,0,1.1658,3.5679,4.7337,0,4.6929,12.6294,0,0,0,0,2.1359,0,0,0,0,0,0,3.9934,0,0,0,0,0,0.0395,0,0,0
10813,Turquoise,Turquoise,Glossy,Transparent,4,10,65.4738,7.2595,1.6394,0,3.7988,1.9966,5.7954,0,0.3788,12.326,0,0,5.2326,0,0.0095,0,0,0,0,0,0,0.0498,0.0895,0,1.7234,0,0,0.0222,0,0,0
10817,Maybe green matte (variation) 2 (more clay),Green - Copper,Matte,,5 &#189;,6,56.7773,13.8517,3.0124,0,3.7469,2.3294,6.0762,0,0.1651,13.9309,0,0,0,0,0.038,0,0,0,0,0,0,0.1139,0,0,2.3304,0,0,3.7041,0,0,0
10819,Basic Celadon with Wood Ash and coloring oxide additions,Glaze,Matte - Smooth,Semi-opaque,6,6,48.431,5.2398,0,0,10.4976,1.64,12.1376,0,10.0926,9.8895,0,0,0,0,2.9269,0,0,0,0.9319,0,0,7.839,0.6335,0,0,0,0,1.8783,0,0,0
10820,"Cowan Celadon with added Cobalt Ox., Rutile and Wood Ash",Glaze,Matte - Smooth,,6,6,64.6921,8.8035,0,0,2.063,1.0279,3.0909,0,0.1896,18.545,0,0,0,0,0.1544,0,0,0,0,0,0,1.0991,0.8678,0,0,0,0,2.5575,0,0,0
10821,"Cowan Amber with added Cobalt Ox., Rutile and Wood Ash",Glaze,Matte - Smooth,,6,6,44.3819,4.9457,0.4513,0,10.7761,1.9947,12.7708,0,10.9582,18.7868,0,0,0,0,2.9881,0,0,0,0.8594,0,0,1.5801,0.5842,0,0,0,0,1.6937,0,0,0
10822,John's Amber with added coloring oxides and Wood Ash,Glaze,Matte - Smooth,,6,6,38.0323,6.4111,1.2959,4.0779,9.179,3.4466,12.6257,0,9.5878,22.0463,0,0,0,0,2.7944,0,0,0,0.8841,0,0,1.5973,0.601,0,0,0,0,0.0462,0,0,0
10824,Amber 2 with additional coloring oxides and Wood Ash,Glaze,Matte - Smooth,Opaque,6,6,63.5311,9.5977,0,0,3.0543,2.116,5.1703,0,2.0924,17.8117,0,0,0,0,0.0483,0,0,0,0,0,0,1.3484,0,0,0,0,0,0.4001,0,0,0
10825,Ash/Nepheline Syenite/Oldenwalder Red Clay Triaxial,Glaze,,,6,6,50.2295,9.0349,0,0,10.4492,4.679,15.1282,0,10.1482,9.3008,0,0,0,0,2.7083,0,0,0,0.8502,0,2.1663,0.0987,0,0,0,0,0,0.335,0,0,0
10826,Emmanuel Cooper Wide-Firing Clear Base Glaze + Variations,Glaze,Glossy - Semi,Translucent,5,7,68.8152,6.0412,0,0,0.0398,5.0487,5.0885,0,0.0306,9.7284,0,0,10.2174,0,0,0,0,0,0,0,0,0.0265,0,0,0,0,0,0.052,0,0,0
10827,Triin's Cherry Blossom Pink,Red - Pink,Satin,Opaque,6,6,67.8403,4.198,1.732,3.8859,1.5573,2.4336,3.9909,0,2.7432,10.4661,0.7235,0,0,0,0,0,0,0,0,0,0,0.2108,0,0,0,0,0,2.9199,0,0,1.2894
10828,New Tyler Amber with added coloring oxides and Wood Ash,Glaze,Matte - Smooth,,6,6,44.5509,5.1342,4.0178,0,10.001,3.9989,13.9999,0,11.2418,13.3887,0,0,0,0,2.7617,0,0,0,0.8632,0,0,1.4651,0.5868,0,0,0,0,1.9899,0,0,0
10829,Steve's Amber with added coloring oxides and Wood Ash,Glaze,Matte - Smooth,Opaque,6,6,44.7459,4.8891,2.5464,0,8.7452,2.9606,11.7058,0,10.6269,18.9935,0,0,0,0,2.5526,0,0,0,0.8082,0,0,1.0156,0.5494,0,0,0,0,1.5665,0,0,0
10830,Amber Temmoku with added coloring oxides and Wood Ash,Glaze,Glossy - Semi,,6,6,50.1504,5.8833,0.369,0,11.5182,4.5385,16.0566,0,8.7771,11.8153,0,0,0,0,2.5563,0,0,0,0.8139,0,0,1.5233,0.5533,0,0,0,0,1.5015,0,0,0
10832,Carmen's Turquoise (variation),Blue,Satin,Opaque,6,6,55.7374,11.8416,3.9024,0,1.5205,5.9653,7.4858,0,0.2106,4.2962,13.6427,0,0,0,0.0156,0,0,0,0,0,0,0.1096,0,0,2.7174,0,0,0.0406,0,0,0
10834,"Pinnell Blue Celadon, NZK, CNZK, Wo, c11",Iron - Celadon - Blue,Glossy - Semi,Translucent,11,11,73.8635,8.058,0,0,2.0351,0.9702,3.0053,0,0.01,13.7519,0,0.6702,0,0,0,0,0,0,0,0,0,0.1896,0,0,0,0,0,0.0125,0,0,0.439
10836,John Britt's Floating Blue 2,Blue - Cobalt,Glossy - Semi,Semi-opaque,5,7,62.1913,9.196,7.1346,0,1.1631,6.6154,7.7785,0,0.6738,8.2212,0.0237,0,0,0,0.0182,0,0,0,0,0,0,1.0126,0.8094,0,0,0,0,2.9406,0,0,0
10837,John's Blue,Iron - Celadon - Blue,Glossy,Transparent,5,7,64.837,5.1465,3.0982,0,3.0216,1.9749,4.9965,0,4.1004,13.7969,2.0428,0,0,0,0.3366,0,0,0,0,0,0,0.0487,0,0,0.4276,0,0,0,0,0,1.1686
10838,Bright Purple,Matte - Magnesium Matte,Satin - Matte,Semi-opaque,5,7,63.3312,6.9564,2.4043,0,0.0931,5.096,5.1891,0,5.1125,14.4935,0.0297,0,0,0,0,0,0,0,0,0,0,0.0824,2.2983,0,0,0,0,0.1027,0,0,0
10867,Reactive glaze,Specialty,Glossy,Transparent,4,7,62.5031,2.5181,1.588,0,1.4126,9.3878,10.8004,0,0.0657,3.8697,0,0,18.6259,0,0,0,0,0,0,0,0,0.029,0,0,0,0,0,0,0,0,0
10869,Shino 7 Gold,Shino - Carbon Trap,Glossy,Semi-opaque,10,10,69.2816,14.7628,0,2.7369,2.3941,7.9366,10.3306,0,0.1123,1.4413,0,0,0,0,0.015,0,0,0,0,0,0,1.2805,0,0,0,0,0,0.0389,0,0,0
10884,Kittens Clear Green,Green - Copper,Glossy,Translucent,6,6,67.6939,6.1421,4.629,0,0.9113,3.4988,4.4102,0,1.1014,8.3367,5.8192,0,0,0,0.0189,0,0,0,0,0,0,0.0681,0,0,1.738,0,0,0.0423,0,0,0
10885,Kittens Clear Turquoise,Green - Copper,Glossy,Translucent,6,6,67.6126,6.1347,4.6235,0,0.9103,3.4946,4.4049,0,1.1001,8.3267,5.8122,0,0,0,0.0189,0,0,0,0,0,0,0.068,0.1202,0,1.7359,0,0,0.0423,0,0,0
10886,Kittens Clear Purple/Gray,Purple - Nickel,Glossy,Translucent,6,6,68.5758,6.2221,4.6894,0,0.9232,3.5444,4.4676,0,1.1158,8.4453,5.8951,0,0,0,0.0192,0,0,0,0,0,0,0.069,0.1524,0.3055,0,0,0,0.0429,0,0,0
10887,Kittens Clear Blue,Blue - Cobalt,Glossy,Translucent,6,6,68.0061,6.1704,4.6504,0,0.9156,3.515,4.4305,0,1.1065,8.3751,5.8461,0,0,0,0.019,0,0,0,0,0,0,0.0684,0.1209,0,1.164,0,0,0.0425,0,0,0
10890,Simple Manganese,Crystalline - Manganese,Glossy - Semi,Opaque,10,10,66.5634,9.825,0,0,6.0596,2.8377,8.8973,0,0.0851,0.3351,0,0,0,0,0,0,0,0,0,14.2208,0,0.0732,0,0,0,0,0,0,0,0,0
10891,Simple Manganese with 10% Redart,Crystalline - Manganese,Glossy - Semi,Opaque,10,10,66.8676,9.831,0,0,5.8029,2.6416,8.4445,0,0.2847,0.3324,0,0,0,0,0.0081,0,0,0,0,13.8619,0,0.2983,0,0,0,0,0,0.0714,0,0,0
10895,Stengods-Ostman Glaze 1,Crystalline - Manganese,,,6,10,62.3107,9.123,0,0,5.5975,2.5426,8.1401,0,0.2476,0.6573,0,0,0,0,0,0,0,0,0,14.7217,0,0.1524,0,0,4.6288,0,0,0.0184,0,0,0
10896,Stengods-Ostman Glaze 1 (variation),Crystalline - Manganese,,,6,10,63.1897,9.2964,0,0,5.5613,2.5486,8.1099,0,0.2152,0.3142,0,0,0,0,0.0056,0,0,0,0,14.4896,0,0.2236,0,0,4.1063,0,0,0.0495,0,0,0
10903,Ravenscrag Wood Ash,Ash,Matte,Semi-opaque,6,8,41.9464,5.7327,2.5176,0,9.7366,2.4101,12.1467,0,11.3101,17.2132,5.1428,0,0,0,2.6215,0,0,0,0.8347,0,0,0.3442,0,0,0,0,0,0.1901,0,0,0
10904,Ravenscrag Floating Blue,Clear,Glossy,,6,6,60.6066,7.8975,5.2093,0,2.1502,3.0103,5.1604,0,3.0022,13.1976,0,0,0,0,0,0,0,0,0,0,0,1.2032,0.7537,0,0,0,0,2.9695,0,0,0
10905,GA23 / VC Pam Matte - Jason hooper variant,Glaze,Matte,,6,7,57.5139,10.2678,2.6391,5.1087,1.694,5.2126,6.9066,0,0.8447,10.9704,0.0326,0,0,0,0,0,0,0,0,0,0,0.0637,0,0,0,0,0,5.6524,0,0,0
10911,C6 OR1,Crystalline - Aventurine,Glossy - Semi,Opaque,5 &#189;,6,58.9965,6.627,0,3.4875,5.378,0.0623,5.4403,0,8.6096,9.5715,0,0,0,0,2.8645,0,0,0,0,0,0,4.4032,0,0,0,0,0,0,0,0,0
10918,Strontium Wheathered Copper,Green,Matte - Semi,Opaque,10,12,57.6795,12.119,0,1.0333,2.2276,6.9873,9.2149,0,0.1846,0.5889,13.3502,0,0,0,0,0,0,0,0,0,0,0.0796,0,0,1.8403,0,0,3.9098,0,0,0
10920,Malcom Davis Red Shino,Shino - Carbon Trap,Glossy,Opaque,10,12,63.2132,16.7536,0,0,2.2062,16.0497,18.2558,0,0.3963,0.7187,0,0,0,0,0.0316,0,0,0,0,0,0,0.352,0,0,0,0,0,0.2788,0,0,0
10924,Tenmoku,Iron - Tenmoku,Glossy - Semi,Opaque,10,12,65.5624,10.2345,3.0539,0,5.7333,3.1401,8.8734,0,0.8473,8.1995,0.0377,0,0,0,0.0055,0,0,0,0,0,0,3.1715,0,0,0,0,0,0.0143,0,0,0
10931,buttermilk,"White, Off-White",,,10,12,64.9825,4.9391,2.4161,0,2.0507,1.35,3.4007,0,10.0752,11.2395,0.0299,0,0,0,0.0081,0,0,0,0,0,0,0.0332,0,0,0,0,0,0.0212,0,2.8544,0
10932,o'reilly White,"White, Off-White",Glossy,Semi-opaque,10,12,65.6636,8.3346,0,0.3385,4.1357,1.8833,6.0189,0,3.0246,10.169,0.7043,0,3.4063,0,0.0076,0,0,0,0,0,0,0.0441,0,0,0,0,0,0.0198,0,2.2686,0
10936,pinnel blue,Blue - Cobalt,,,10,12,72.7794,8.2053,0,0,1.9465,0.8793,2.8259,0,0.0366,14.4226,0,0,0,0,0.0262,0,0,0,0,0.3567,0,0.0792,1.2001,0,0,0,0,0.068,0,0,0
10937,Rutile,Glaze,Matte - Semi,Opaque,10,12,62.4636,7.7593,0,0,2.2434,1.0161,3.2595,0,6.0388,13.7612,0,0,0,0,0.0215,0,0,0,0,0,0,0.4115,0,0,0,0,0,6.2845,0,0,0
10938,pete's cranberry,Red - Copper,Glossy,Translucent,10,12,67.329,8.9072,2.5624,0,5.5943,2.9935,8.5877,0,0.7044,11.1974,0.0317,0,0,0,0,0,0,0,0,0,0,0.033,0,0,0.1734,0,0,0,0,0,0.4738
10939,ferguson Shino,Shino - High-Alumina,,,10,12,68.7906,16.3585,0,2.3639,2.3754,8.767,11.1424,0,0.2215,0.8193,0,0,0,0,0.0039,0,0,0,0,0,0,0.1148,0,0,0,0,0,0.185,0,0,0
10957,GR6-C Ravenscrag White,"White, Off-White",Glossy,Semi-opaque,6,6,62.9171,7.8839,4.3279,0,2.272,2.585,4.857,0,3.2378,12.5959,0,0,0,0,0,0,0,0,0,0,0,0.3596,0,0,0,0,0,0.2614,0,3.5595,0
10962,Chance's Lichen Green,Glaze,Matte - Semi,Opaque,10,12,57.0599,10.8652,0,0,3.9575,1.8044,5.7619,0,9.0326,11.6741,0,0,0,0,0,0,0,0,0,0,0,0.3264,0.3043,0,0,0,0,3.5347,0,0,1.4409
10967,Lavender - old - partial recipe (Cedar Hill),Glaze,Glossy,Opaque,6,6,72.2982,3.2625,8.7859,0,0.7467,3.5755,4.3222,0,2.0146,8.0611,0,0,0,0,0.016,0,0,0,0,0,0,0.0655,1.1453,0,0,0,0,0.0286,0,0,0
10968,Lavender - old - full recipe (Cedar Hill),Glaze,Glossy,Opaque,6,6,62.7689,4.441,5.59,0.8372,0.5599,2.2932,2.8531,0,11.9206,10.185,0,0,0,0,0.0189,0,0,0,0,0.0024,0,0.1084,1.1628,0,0,0,0,0.1117,0,0,0
10969,Sue's Lavender -new (Cedar Hill),Glaze,Glossy,Opaque,6,6,62.3605,9.0614,4.229,1.6626,1.3012,4.4675,5.7687,0,8.977,6.5087,0,0,0,0,0.025,0,0,0,0,0.0048,0,0.1205,1.1546,0,0,0,0,0.1272,0,0,0
10970,Eggplant (Cedar Hill),Glaze,Matte,Opaque,6,6,63.2278,6.7687,3.2491,0,1.3879,3.731,5.1189,0,10.0557,7.4645,0,0,0,0,0.0113,0,0,0,2.8708,0,0,0.0868,1.1114,0,0,0,0,0.035,0,0,0
10971,Matte Turquoise -old (Cedar Hill),Turquoise,Matte,Opaque,6,6,61.6854,12.0879,0,3.2667,2.2629,7.225,9.488,0,0.3034,0.6347,10.2805,0,0,0,0,0,0,0,0,0,0,0.1247,0,0,2.0567,0,0,0.072,0,0,0
10972,White (Cedar Hill),Glaze,Glossy,Opaque,6,6,62.9171,7.8839,4.3279,0,2.272,2.585,4.857,0,3.2378,12.5959,0,0,0,0,0,0,0,0,0,0,0,0.3596,0,0,0,0,0,0.2614,0,3.5595,0
10973,Blue -old (Cedar Hill),Glaze,Matte,Opaque,6,6,52.5238,7.15,3.3643,0,2.0605,2.064,4.1245,0,9.3193,15.5955,0,0,0,0,0,0,0,0,0,0,0,0.5776,1.685,0,0.8502,0,0,4.8097,0,0,0
10974,Green -old (Cedar Hill),Glaze,Matte,Opaque,6,6,53.3173,7.2581,3.4151,0,2.0916,2.0952,4.1868,0,8.5781,16.5774,0,0,0,0,0,0,0,0,0,0,0,0.5438,0.2886,0,1.726,0,0,4.1088,0,0,0
10975,Sapphire Blue (Cedar Hill),Blue - Rutile,Glossy,Opaque,6,6,63.2928,8.0931,8.3978,0,1.6671,4.9502,6.6174,0,0.0389,9.2199,0,0,0,0,0.0278,0,0,0,0,0,0,0.242,1.0862,0,0,0,0,2.984,0,0,0
10976,Kennet and Avon Blue (panama GB variation),Turquoise,Glossy,Translucent,5,6,67.0654,6.2507,2.5013,0,3.9357,3.6438,7.5795,0,2.9631,7.7702,1.7929,0,2.0033,0,0,0,0,0,0,0,0,0.0548,0,0,0.9238,0,0,0.0131,0,0,1.0819
10977,Somerset chun (Toms peachbloom),Iron - Celadon - Chun,Glossy,Semi-opaque,5,7,67.9261,4.3325,3.5448,0,1.9629,3.2228,5.1857,0,2.3499,13.0837,0.0374,0,2.3256,0,0,0,0,0,0,0,0,0.0768,0,0,1.1141,0,0,0.0233,0,0,0
10981,David Beatie's Blue Celadon,Iron - Celadon - Blue,Glossy,Translucent,10,10,72.5769,6.9117,0,0,2.9137,1.336,4.2497,0,1.1493,14.3696,0,0,0,0,0,0,0,0,0,0,0,0.3179,0,0,0,0,0,0.0023,0,0,0.4225
10982,Satin Black,Black - Slip-Based,Glossy - Semi,Opaque,5,10,64.2415,10.8661,0,0,2.6923,2.7959,5.4881,0,6.7608,7.3714,0,0,0,0,0.0498,0,0,0,0,0,0,1.9687,2.9908,0,0,0,0,0.2627,0,0,0
10983,Turner's Celadon,Iron - Celadon - Green,Glossy,Transparent,10,10,71.2817,7.7226,0,0,2.7703,1.332,4.1023,0,0.711,14.7936,0,0,0,0,0.3214,0,0,0,0,0,0,0.9081,0,0,0,0,0,0.1594,0,0,0
10989,Anna's Green (Cedar Hill),Glaze,Glossy,Transparent,6,6,62.798,8.3408,4.5787,0,2.4037,2.7348,5.1385,0,3.4254,13.326,0,0,0,0,0,0,0,0,0,0,0,0.3804,0,0,1.7356,0,0,0.2766,0,0,0
10990,Orange Brown (Cedar Hill),Glaze,Matte - Semi,Opaque,6,6,63.7672,7.2936,3.1889,2.8413,0.3603,1.4473,1.8076,0,8.7505,9.7872,0,0,0,0,0.0334,0,0,0,0,0.0082,0,0.7679,0,0,0,0,0,0.181,0,0,1.5734
10991,Randy's Red (Cedar Hill),Glaze,Glossy,,6,6,62.0863,3.7557,7.6558,0,0.6846,2.6348,3.3194,0,8.3047,8.6095,0,0,0,0,0.2645,0,0,0,0,0,0,5.9523,0,0,0,0,0,0.0518,0,0,0
10992,Brain Crawl -old (Cedar Hill),Specialty - Crawling,,Opaque,6,6,51.2927,11.602,0,0,2.4799,8.0279,10.5078,0,25.9327,0.6332,0,0,0,0,0,0,0,0,0,0,0,0.0315,0,0,0,0,0,0,0,0,0
10993,Sue's Brain Crawl (Cedar Hill),Specialty - Crawling,,Opaque,6,6,61.8046,14.9533,0,0,1.5327,4.722,6.2547,0,8.0588,0.444,0,0,8.213,0,0.0408,0,0,0,0,0,0,0.1246,0,0,0,0,0,0.1061,0,0,0
10994,Black Matte -old (Cedar Hill),Glaze,Matte,Opaque,6,6,58.1854,11.3325,0,0,3.8734,1.7577,5.6311,0,0.0373,13.3374,0,0,7.1888,0,0.0267,0,0,0,0,0,0,3.007,1.1845,0,0,0,0,0.0693,0,0,0
10995,Sue's Black Velvet (Cedar Hill),Glaze,Matte,Opaque,6,6,57.2853,11.7601,3.7729,0,2.6262,3.8016,6.4277,0,0.0503,11.8296,0,0,3.3489,0,0.0263,0,0,0,0,0,0,3.7329,1.6978,0,0,0,0,0.0683,0,0,0
10996,Clear -old (Cedar Hill),Glaze,Glossy,Transparent,6,6,63.9072,8.4882,4.6596,0,2.4461,2.7831,5.2292,0,3.4859,13.5614,0,0,0,0,0,0,0,0,0,0,0,0.3871,0,0,0,0,0,0.2815,0,0,0
10997,Sue's Clear (Cedar Hill),Clear,Glossy,Transparent,6,6,67.0272,8.9616,3.8397,0,0.8188,3.6461,4.4649,0,0.036,15.5054,0,0,0,0,0.0257,0,0,0,0,0,0,0.0727,0,0,0,0,0,0.0668,0,0,0
10998,SJC -old (Cedar Hill),Glaze,Glossy,Translucent,6,6,70.7696,7.8971,5.0849,0,4.5484,4.1209,8.6692,0,0.3237,5.2835,0,0,0.2457,0,0.0024,0,0,0,0,0,0,0.0402,0,0,1.6427,0,0,0.0409,0,0,0
10999,Malcolm Davis Shino (Cedar Hill),Glaze,Glossy - Semi,Opaque,6,6,63.4532,16.6441,0,0,2.157,15.9997,18.1567,0,0.388,0.6947,0,0,0,0,0.0314,0,0,0,0,0,0,0.3535,0,0,0,0,0,0.2784,0,0,0
11000,Sue's Blue Green Pink (Cedar Hill),Glaze,Glossy,Transparent,6,7,66.5832,7.3852,3.5728,0,1.0393,4.2076,5.2469,0,1.5009,11.3725,0,0,2.4818,0,0.016,0,0,0,0,0,0,0.0565,0,0,0.8464,0,0,0.0442,0,0,0.8935
11001,Raw Sienna (Cedar Hill),Glaze,Glossy,,6,6,59.9019,8.6354,4.6505,0,0.1854,1.7268,1.9122,0,0.0509,17.9889,0,0,0,0,0.0319,0,0,0,0,0,0,2.5373,0,0,0,0,0,4.2908,0,0,0
11002,Woo Yellow -old (Cedar Hill),Glaze,Matte,Opaque,6,6,53.3888,9.3125,0,0,1.4405,4.643,6.0835,0,5.8307,6.0168,10.7987,0,0,0,0.011,0,0,0,0,0,0,1.5326,0,0,0,0,0,0.0287,0,6.9965,0
11003,Sue's Woo Yellow (Cedar Hill),Glaze,Matte,Opaque,6,6,53.3372,10.7974,3.9394,0,1.6294,6.085,7.7144,0,2.6309,6.4522,9.318,0,0,0,0.0192,0,0,0,0,0,0,1.7962,0,0,0,0,0,0.0461,0,3.9491,0
11004,Sue's Blue (Cedar Hill),Glaze,Matte,Opaque,6,6,58.6043,10.901,2.5217,0,1.6319,2.3919,4.0238,0,6.0598,11.5752,0,0,0,0,0.019,0,0,0,0,0,0,0.4765,1.7222,0,0,0,0,4.0964,0,0,0
11005,Sue's Green -new (Cedar Hill),Glaze,Matte,Opaque,6,6,57.3429,11.1149,2.5497,0,1.6811,1.5908,3.2719,0,6.5469,12.6937,0,0,0,0,0.0192,0,0,0,0,0,0,0.5265,0,0,1.7573,0,0,4.177,0,0,0
11007,Campana Clear,Clear,,Transparent,6,6,61.5068,6.7441,4.5668,1.9333,0.048,2.2978,2.3458,0,0.0336,16.2755,0,0,6.4451,0,0.024,0,0,0,0,0,0,0.0625,0,0,0,0,0,0.0625,0,0,0
11008,Campana Clear Lower Expansion #2,Glaze,,Transparent,6,6,65.2943,6.0805,4.1175,1.743,0.0433,2.0717,2.115,0,0.0303,14.6741,0,0,5.811,0,0.0217,0,0,0,0,0,0,0.0563,0,0,0,0,0,0.0563,0,0,0
11009,Sue's Eggshell (Cedar Hill),Glaze,Matte - Semi,Opaque,6,6,58.9333,11.8527,4.8527,5.1704,0.6575,2.7842,3.4417,0,5.8319,7.4768,0,0,0,0,0.0791,0,0,0,0,0.0149,0,0.7309,0,0,0,0,0,0.0659,0,0,1.5497
11010,Sue's SJC (Cedar Hill),Glaze,Glossy,Semi-opaque,6,6,70.06,8.1481,4.3749,0,4.1052,3.6606,7.7658,0,0.3,7.3051,0,0,0.217,0,0.0019,0,0,0,0,0,0,0.0629,0,0,1.668,0,0,0.0963,0,0,0
11014,Orange Street,Iron,,,6,6,54.547,5.9178,3.7709,0,1.3548,3.4837,4.8386,0,9.2702,13.1195,0,0,0,0,1.9726,0,0,0,0,0,1.6518,4.8877,0,0,0,0,0,0.024,0,0,0
11023,Jen's Juicy Fruit Variation Base (variation),Clear,Matte - Semi,Translucent,6,6,51.3287,9.6764,2.2424,7.9423,1.5977,10.6195,12.2172,0,0.6012,9.5548,0,0,0,0,0.016,0,0,0,0,0,1.5755,1.1604,0,0,0,0,0,3.6852,0,0,0
11043,Mirror Black,Iron,Glossy,Opaque,9,11,70.259,8.9371,0,0,4.1587,2.9164,7.0752,0,1.8654,6.9994,0,0,0,0,0.0059,0,0,0,0.0091,0.6422,0,3.1515,0,0,1.04,0,0,0.0153,0,0,0
11045,Ti Blue 111,Blue,Glossy,Opaque,10,10,67.2798,11.3983,0,2.0776,2.3887,5.2672,7.6559,0,1.9099,3.1991,0,0,2.381,0,0,0,0,0,0,0,0,0.0544,0,0,0,0,0,4.044,0,0,0
11051,SiC copper red,Red - Copper,Glossy,Translucent,9,10,70.4219,5.8786,0,0,2.9512,2.1553,5.1065,0,1.8823,12.9234,0,1.8381,0.8917,0,0,0,0,0,0,0,0,0.1002,0,0,0.235,0,0,0,0,0,0.7224
11062,"Chappell Floating Blue, Blue Hare (variation)",Blue,Glossy,,5,6,62.8943,8.9683,6.9316,0,1.645,6.2191,7.8641,0,1.7175,6.6581,0,0,0,0,0.0192,0,0,0,0,0,0,1.0701,0.8309,0,0,0,0,3.046,0,0,0
11090,Westcountry apple sauce,Crystalline - Micro,Glossy - Semi,Translucent,5 &#189;,7,62.6173,8.011,1.137,6.5286,3.7906,5.8589,9.6495,0,0.0509,7.0788,0,0,0,0,0.0307,0,0,0,0.0073,0,0,1.4371,0,0,0,0,0,3.4519,0,0,0
11126,Hill's White Modified,"White, Off-White",,Opaque,6,6,65.0186,8.0007,1.4983,0,0.9331,3.5384,4.4715,0,7.0505,8.3777,0,0,2.0602,0,0.0156,0,0,0,0,0,0,0.0785,0,0,0,0,0,0.0405,0,3.388,0
11136,NR 39,Blue - Rutile,Glossy - Semi,Translucent,6,11,60.743,12.1949,0,0,4.6393,6.3447,10.9839,0,2.0568,5.4136,0,0,4.2585,0,0,0,0,0,0,0,0,0.2698,0,0,0,0,0,4.0794,0,0,0
11144,chocolate orange Street (Toms UK variation),"Iron - Kaki, Tomato Red",Glossy - Semi,Opaque,6,8,56.4168,5.9228,3.368,0,2.8106,1.7484,4.559,0,9.2036,12.6891,0.0416,0,0,0,1.873,0,0,0,0,0,0,5.9146,0,0,0,0,0,0.0116,0,0,0
11145,Red Soda,"Iron - Kaki, Tomato Red",Glossy,Opaque,6,7,61.8004,6.845,0.4323,0,1.028,4.603,5.631,0,8.4478,9.4395,0.0053,0,0,0,2.972,0,0,0,0,0,0,4.4221,0,0,0,0,0,0.0046,0,0,0
11146,Toms Snowflake,Specialty - Crackle,Glossy - Semi,Translucent,6,7,66.8044,13.7574,0.6987,0,2.8919,9.501,12.3928,0,4.5923,1.5729,0.0086,0,0,0,0,0,0,0,0,0,0,0.0657,0,0,0.1072,0,0,0,0,0,0
11147,Westcountry water,Glaze,Glossy,Transparent,6,7,70.1201,6.3346,3.8237,0,3.9772,6.1343,10.1116,0,0.9101,6.0724,0.0337,0,0,0,0,0,0,0,0,0,0,0.1073,0,0,1.0452,0,0,0.0323,0,1.409,0
11158,Some Bright Green,Green - Oribe,,,10,12,51.3372,8.5669,0,0,3.9269,1.8115,5.7384,0,0.0767,5.8593,13.5687,0,9.8432,0,0,0,0,0,0,0,0,0.7344,0,0,3.242,0,0,1.0332,0,0,0
11159,Strontium Blue,Blue - Strontium,Matte - Semi,Semi-opaque,10,12,60.691,11.4549,0,4.1661,2.1063,6.7691,8.8754,0,0.1181,0.5487,11.9032,0,0,0,0.0084,0,0,0,0,0,0,0.0484,0,0,2.164,0,0,0.0218,0,0,0
11161,Nickle Blue 1,Blue - Nickel,,,10,12,53.9354,9.852,1.6726,0,4.4031,2.2921,6.6951,0,0.4801,6.1592,8.0725,0,11.6821,0,0.0145,0,0,0,0,0,0,0.0635,0,1.3351,0,0,0,0.0377,0,0,0
11162,Purple Haze,Glaze,,,10,12,64.6171,6.397,1.6449,0,3.6034,1.9262,5.5296,0,2.8141,10.4269,0.0203,0,3.4966,0,0.0034,0,0,0,0,0,0,0.0299,0,0,0.6033,0,0,2.9782,0,0,1.4387
11164,MS Shino,Shino,Glossy - Semi,Semi-opaque,9,12,71.2014,15.1973,0,0.996,3.9363,7.4239,11.3602,0,0.159,0.7987,0,0,0,0,0.0161,0,0,0,0.0011,0,0,0.123,0,0,0,0,0,0.1472,0,0,0
11177,Jurassic Green,Green - Copper,Matte - Semi,Semi-opaque,6,6,60.5016,9.0908,4.6026,0,0.09,2.35,2.4399,0,0.5641,15.8659,0,0,0,0,0.045,0,0,0,0.019,0,0,0.3712,0,0,2.0666,0,0,4.4332,0,0,0
11193,Burnt Marshmallow,Specialty,Matte - Stony,Opaque,10,10,53.7577,14.1602,0,0,1.8909,5.9575,7.8484,0,0.1324,0.5188,0,0,22.8998,0,0.0279,0,0,0.4866,0,0,0,0.0958,0,0,0,0,0,0.0725,0,0,0
11202,Katz Zinc Pinc,Specialty,Glossy - Semi,Opaque,9,11,67.5019,8.8243,0,0,1.3717,4.3662,5.7379,0,0.0862,0.3665,0,0,16.9344,0,0.0126,0,0,0.4534,0,0,0,0.05,0,0,0,0,0,0.0328,0,0,0
11229,Devon frost,Glaze,Matte - Semi,Semi-opaque,5 &#189;,7,66.8128,6.3114,0,0,0.894,3.7506,4.6446,0,0.0829,6.4053,0,0,14.0942,0,0,0,0,0,0,0,0,0.1288,0,0,0,0,0,1.52,0,0,0
11233,Rogers Nuka,Ash - Nuka,Glossy - Semi,Opaque,10,12,64.1464,4.0818,0,0,7.5481,4.2787,11.8268,0,4.6473,11.0504,0,0,0,0,2.6618,0,0,0,0,0,0,1.542,0,0,0,0,0,0.0435,0,0,0
