Repository: derekphilipau/glazy-data

# glazy-data
Public data from the Glazy database

## About

The Glazy database of ceramic recipes was originally seeded with data from [Linda Arbuckle's](http://lindaarbuckle.com)  [GlazeChem database](http://lindaarbuckle.com/arbuckle_handouts.html), John Sankey's [glaze database](http://www.johnsankey.ca/glazedata.html) (which is based on the extensive work by [Alisa Clausen](https://glazy.org/u/alisaclausen)), and [Louis Katz's](http://www.louiskatz.net) [Hyperglaze database](http://falcon.tamucc.edu/~lkatz/allglazes.txt).

This repository intends to continue the tradition of making recipes publicly available.  This archived data only includes publicly shared recipes and materials.

File: glazy-data-glazes-simplified-20201210.csv (part 23 of 47)
id,name,material_type_concatenated,surface_type,transparency_type,from_orton_cone,to_orton_cone,SiO2_percent_mol,Al2O3_percent_mol,B2O3_percent_mol,Li2O_percent_mol,K2O_percent_mol,Na2O_percent_mol,KNaO_percent_mol,BeO_percent_mol,MgO_percent_mol,CaO_percent_mol,SrO_percent_mol,BaO_percent_mol,ZnO_percent_mol,PbO_percent_mol,P2O5_percent_mol,F_percent_mol,V2O5_percent_mol,Cr2O3_percent_mol,MnO_percent_mol,MnO2_percent_mol,FeO_percent_mol,Fe2O3_percent_mol,CoO_percent_mol,NiO_percent_mol,CuO_percent_mol,Cu2O_percent_mol,CdO_percent_mol,TiO2_percent_mol,ZrO_percent_mol,ZrO2_percent_mol,SnO2_percent_mol
11236,Rutile Blue 1,Glaze,Glossy,Semi-opaque,,10,68.6037,8.0629,0,0,2.154,0.9747,3.1286,0,0.0333,14.2979,0,0,0,0,0.0238,0,0,0,0,0,0,0.3721,0,0,0,0,0,5.4777,0,0,0
11284,Reitz Chamelion,Green - Titanium,Matte - Smooth,Opaque,10,11,66.9444,13.8508,0.5121,1.6245,2.3451,7.5469,9.892,0,0.3368,4.4207,0,0,0,0,0.0009,0,0,0,0,0,0.1207,0.3153,0.4143,0,0,0,0,1.5675,0,0,0
11296,Toms spodumene Gold,Iron - Tenmoku,Glossy,,6,6,66.4351,7.6426,1.381,3.3496,0.6919,3.4107,4.1026,0,4.6469,8.5063,0.0171,0,0,0,0.0157,0,0,0,0.0038,0,0,3.8977,0,0,0,0,0,0.0017,0,0,0
11305,Tenmoku Gold (4% variation),Iron - Tenmoku,Matte,,6,6,63.9059,7.3843,0.8704,4.1102,2.1087,2.5917,4.7004,0,3.225,11.1677,0,0,0,0,0.0016,0,0,0,0,0,0,4.5451,0,0,0,0,0,0.0895,0,0,0
11307,Karens Cornish White,Glaze,Glossy - Semi,Semi-opaque,6,7,57.655,6.8628,9.2234,0,1.8024,3.7178,5.5203,0,2.706,12.0326,0.114,0,0,0,0,0,0,0,0,0,0,0.0621,0,0,0,0,0,0.0742,0,3.5754,2.1744
11317,Pinnell Seafoam (toms gb variation),Glaze,Matte,,6,6,55.3425,10.7787,2.3804,0,1.4366,5.9934,7.43,0,0.6992,2.7905,12.7622,0,0,0,0,0,0,0,0,0,0,0.0452,0,0,3.0423,0,0,4.7291,0,0,0
11318,Eggshell fail,Glaze,Matte - Semi,Opaque,6,6,57.8899,11.8074,4.8032,5.2427,0.6844,2.7687,3.4531,0,5.9254,7.4899,0.0593,0,0,0,0.0246,0,0,0,0.0059,0,0,1.6848,0,0,0,0,0,0.0283,0,0,1.5853
11336,van Gilder,Glaze,Glossy - Semi,Opaque,5,6,58.922,6.8838,0,3.4441,1.5095,3.3288,4.8383,0,8.4777,10.296,0,0,0,0,2.8151,0,0,0,0,0,0,4.323,0,0,0,0,0,0,0,0,0
11337,Selsor Chun,Glaze,Glossy - Semi,Translucent,6,6,67.351,4.5355,3.6929,0,1.1479,4.3871,5.535,0,2.2291,13.3835,0,0,2.4143,0,0,0,0,0,0,0,0,0.4241,0,0,0,0,0,0,0,0,0.4346
11362,Folk Art Guild White- 3134 Sn6.5/Zr6.5 (variation),"White, Off-White",Glossy,,5,6,59.7065,8.5629,3.7551,1.686,0.0134,4.0981,4.1116,0,6.2173,10.2411,0,0,0,0,0,0,0,0,0,0,0,0.7761,0,0,0,0,0,0,0,2.2305,2.713
11372,Stengods-Ostman Glaze 2 (variation),Crystalline - Manganese,,,6,10,59.3747,8.5002,0,0,3.7929,1.3014,5.0943,0,1.2097,0.2654,0,0,0,0,0.0476,0,0,0,0,19.926,0,1.3683,1.9339,0,1.8616,0,0,0.4185,0,0,0
11384,Mclellan Green,Glaze,Matte - Smooth,Semi-opaque,10,11,71.2103,7.2428,0,0,3.5088,1.6475,5.1564,0,3.1378,8.592,0,0,0,0,1.0949,0,0,0.2909,0,0,0,0.0817,0.1886,0,0.1815,0,0,1.7183,0,1.1048,0
11385,Cushing Matt,Glaze,Matte - Smooth,Opaque,10,11,52.207,12.476,0,0,1.6609,1.1102,2.771,0,13.7839,17.0014,0,0,0,0,0.0737,0,0,0,0,0,0,0.2524,0,0,0,0,0,1.4345,0,0,0
11388,Chinese Clear,Clear,Satin,Translucent,10,11,69.3549,7.8633,0,0,2.0695,1,3.0695,0,2.1598,17.3717,0,0,0,0,0.0221,0,0,0,0,0,0,0.1011,0,0,0,0,0,0.0575,0,0,0
11390,Green Celadon,Iron - Celadon - Green,Satin,,10,11,73.9024,7.2673,0,0,2.9086,1.383,4.2916,0,0.0865,13.7093,0,0,0,0,0.0124,0,0,0,0,0,0,0.6981,0,0,0,0,0,0.0323,0,0,0
11391,Blue Gloss,Blue - Cobalt,Glossy,Opaque,10,11,70.7816,8.3201,0,0,3.0635,1.4539,4.5174,0,0.0939,15.6931,0,0,0,0,0.0165,0,0,0,0,0,0,0.092,0.4423,0,0,0,0,0.043,0,0,0
11392,Black Gold Base,Glaze,Satin,Opaque,10,11,70.6704,6.0284,0,0,2.4768,1.8177,4.2946,0,4.1939,8.9394,0,0,0,0,0,0,0,0,0,0.6299,0,0.2635,0,0,0,0,0,3.6051,0,1.3751,0
11394,KCC+Y2,Iron - Oil Spot,Glossy,Opaque,9,10,71.2705,9.5553,0,0,4.3704,1.9917,6.3621,0,1.4327,9.9577,0,0,0,0,0.2096,0,0,0,0.2281,0,0,0.9314,0,0,0,0,0,0.0527,0,0,0
11395,New Black,Glaze,Glossy - Semi,Opaque,10,11,69.9957,7.8259,0,0,1.4423,1.7057,3.148,0,0.1921,12.6481,0,0,1.7922,0,0.0132,0,0,0,0,0,0,3.1776,1.1149,0,0,0,0,0.0923,0,0,0
11400,Mokoto's Clear,Clear,Satin,Transparent,10,11,68.2734,15.6782,0,0,2.9143,11.9132,14.8275,0,0.2184,0.7743,0,0,0,0,0,0,0,0,0,0,0,0.1008,0,0,0,0,0,0.1275,0,0,0
11401,Ohata Wesleyan Potters,"Iron - Kaki, Tomato Red",Glossy - Semi,Opaque,10,11,67.7753,6.9282,0,0,3.3442,1.5791,4.9233,0,3.2384,11.2753,0,0,0,0,1.9344,0,0,0,0,0,0,3.9061,0,0,0,0,0,0.0191,0,0,0
11405,"Sandy's Gold, a Wesleyan Potter's Student Glaze",Glaze,Glossy - Semi,Opaque,10,11,71.5435,7.4966,0,0,2.3018,1.482,3.7838,0,0.0721,12.071,0,0,0,0,0.0563,0,0,0,0,0,0,1.8674,0,0,0,0,0,3.1093,0,0,0
11407,Shropes White,"White, Off-White",Matte - Dry,Opaque,10,11,67.1752,11.3093,0,0,1.2475,2.9094,4.1568,0,7.3923,9.7343,0,0,0,0,0.0307,0,0,0,0,0,0,0.1215,0,0,0,0,0,0.0799,0,0,0
11408,David's Oribe Light,Green - Copper,Glossy,Opaque,10,11,66.7232,5.9917,0,0,1.7913,1.1413,2.9326,0,4.1037,17.0362,0,0,0,0,0.2856,0,0,0,0,0,0,0.0812,0,0,2.8038,0,0,0.042,0,0,0
11412,TFH Tan,Glaze,Satin - Matte,,10,11,64.0919,4.9156,0,0,1.5861,1.1611,2.7472,0,6.3606,10.6753,0,0,0,0,0.0083,0,0,0,0,0.3349,0,0.1896,0,0,0,0,0,4.4369,0,6.2397,0
11416,TFH Tan (variation),Glaze,Satin - Matte,,10,11,64.8599,5.1836,0,0,1.6726,1.2244,2.897,0,6.7073,11.2571,0,0,0,0,0.0087,0,0,0,0,0.3531,0,0.2,0,0,0,0,0,4.6787,0,3.8546,0
11417,VSM Blue,Blue - Cobalt,,Opaque,10,11,69.946,6.7773,0,0,1.0886,3.4974,4.5859,0,6.6004,9.1161,0,0,2.3457,0,0.0078,0,0,0.1122,0,0,0,0.0637,0.4247,0,0,0,0,0.0202,0,0,0
11418,St. John's Blue,Blue - Cobalt,,,10,11,73.9428,6.9191,1.0703,0,3.6475,1.9009,5.5484,0,0.3349,7.3077,0,0,1.7082,0,0.002,0,0,0,0,0,0,1.3794,1.732,0,0,0,0,0.0553,0,0,0
11419,Blanco r4.2,"White, Off-White",Matte - Smooth,Opaque,4,4,56.0825,10.0967,4.0867,0,1.0178,2.7035,3.7214,0,1.8419,14.8402,0.0177,0.009,0,0,0,0,0,0,0,0,0,0.108,0,0,0,0,0,4.086,0,5.1099,0
11420,Metallic,Glaze,,,6,7,63.5587,8.5678,5.5686,4.1873,0.7991,3.3978,4.1969,0,0.0623,5.6488,0,0,0,0,0,0,0,0,0,0,0,4.6745,0,0,3.5351,0,0,0,0,0,0
11421,Tenmoku Wesleyan Potters,Iron - Tenmoku,Glossy - Semi,Opaque,10,11,70.7258,7.7889,0,0,1.4705,1.6898,3.1603,0,0.1298,12.9991,0,0,1.8455,0,0.0136,0,0,0,0,0,0,3.2419,0,0,0,0,0,0.0951,0,0,0
11423,Cretaceous Blue,Blue - Cobalt,Matte - Semi,Semi-opaque,6,6,62.2608,9.3552,4.7364,0,0.0926,2.4183,2.5109,0,0.5805,16.3272,0,0,0,0,0.0463,0,0,0,0.0195,0,0,0.3413,0,0,0,0,0,3.8219,0,0,0
11424,Clear Gloss G2926B,Glaze,Glossy,Transparent,6,6,72.7251,6.7015,4.9215,0,0.5967,4.2737,4.8704,0,1.1688,8.7589,0,0,0,0,0.021,0,0,0,0.0057,0,0,0.0692,0,0,0,0,0,0.0562,0,0.7018,0
11426,Satin Slate,"White, Off-White",Matte - Semi,Opaque,6,6,63.2984,9.5111,4.8154,0,0.0941,2.4586,2.5527,0,0.5901,16.5993,0,0,0,0,0.0471,0,0,0.0879,0.0199,0,0,0.14,0,0,0,0,0,0.1224,0,0,2.2158
11432,Foye Turquoise,Turquoise,Matte - Smooth,Opaque,9,11,63.4439,12.4628,0,0,2.1729,4.7038,6.8766,0,7.5512,8.7209,0,0,0,0,0.021,0,0,0.4713,0,0,0,0.0966,0.3012,0,0,0,0,0.0546,0,0,0
11435,Fisher Purple,Purple,Glossy,Opaque,9,10,61.9357,6.2071,6.8088,0,3.3965,1.6082,5.0048,0,2.3277,12.5295,0,0,3.397,0,0.0032,0,0,0,0,0,0,0.08,0.2906,0,0.5594,0,0,0.3977,0,0,0.4586
11436,Sonoran Crawler,Specialty - Crawling,Satin - Matte,Opaque,9,10,48.7823,9.4767,1.1075,3.3945,0.1518,0.6462,0.798,0,32.2724,0.068,0,0,0,0,0,0,0,0,0,0,0,0.2623,0,0,0,0,0,0,0,3.8384,0
11439,Lynette's Opal,"White, Off-White",Glossy,Semi-opaque,5,7,62.3962,7.9309,2.4972,0,2.2835,3.4905,5.7741,0,3.1928,7.9402,0,0,3.9853,0,0.0046,0,0,0,0,0,0,0.422,0,0,0,0,0,5.8567,0,0,0
11445,Bill's Best Light Green,Crystalline - Macro,Glossy,Semi-opaque,6,7,56.2366,2.2379,2.0916,0.9193,1.2285,8.2853,9.5138,0,0.2568,4.1938,0.0088,0,18.15,0,0,0,0,0,0,0,0,0.027,0,0,0.9922,0,0,5.3724,0,0,0
11452,GWU Gold Shino Glaze 2,Shino - Carbon Trap,Glossy,Transparent,10,10,68.5379,15.7534,0,2.8856,2.2994,8.7235,11.0228,0,0.2426,0.8543,0,0,0,0,0,0,0,0,0,0,0,0.5288,0,0,0,0,0,0.1746,0,0,0
11453,Black Pearl,Crystalline - Manganese,Glossy,Opaque,10,10,67.2783,9.0354,0,0,4.762,2.2322,6.9943,0,1.2183,1.7151,0,0,0,0,0.0066,0,0,0,0,13.6582,0,0.0767,0,0,0,0,0,0.0171,0,0,0
11459,chocolate Street (Toms UK variation),"Iron - Kaki, Tomato Red",Glossy - Semi,Opaque,5,8,57.5412,6.4009,3.2511,0,2.702,1.663,4.365,0,8.8206,11.8671,0.0402,0,0,0,1.774,0,0,0,0,0,0,5.9232,0,0,0,0,0,0.0165,0,0,0
11469,Arbuckle's Majolica,Majolica,Glossy,Opaque,4,4,60.7328,9.1352,7.791,0,2.0563,4.7978,6.8541,0,0.0861,10.0318,0,0,0,0,0.0119,0,0,0,0,0,0,0.0654,0,0,0,0,0,0.0308,0,3.2714,1.9895
11486,Tony Hansen's Most Excellent Kiln Wash,Refractory,Matte,,21,14,56.3714,12.7436,0,0,0,0,0,0,0,0,0,0,0,0,0,0,0,0,0,0,0,0,0,0,0,0,0,0,0,30.885,0
11501,Val Turquoise (toms UK variation),Turquoise,Glossy,,6,6,63.8734,5.0543,5.5135,0,3.0839,2.3115,5.3955,0,3.1001,15.8264,0.0681,0,0,0,0,0,0,0,0,0,0,0.0157,0,0,1.1531,0,0,0,0,0,0
11507,cream white,Glaze,,,6,6,54.7958,11.3413,2.8786,1.8039,2.1259,2.9605,5.0864,0,9.2736,14.5905,0,0,0,0,0.0556,0,0,0,0,0,0,0.1079,0,0,0,0,0,0.0664,0,0,0
11509,Van Gilder's Tenmoku/Rana (variation),"Iron - Kaki, Tomato Red",Glossy,Opaque,6,7,61.4867,7.0585,0,0,0.013,5.86,5.873,0,8.7624,9.4092,0,0,0,0,3.1312,0,0,0,0,0,0,4.279,0,0,0,0,0,0,0,0,0
11521,David Beatie's Clear Base,Iron - Celadon - Yellow,Glossy,Transparent,4,4,56.7231,7.9974,10.6405,0,0.4245,5.5247,5.9491,0,0.3036,13.9391,2.152,0,0,0,0.012,0,0,0,0.7961,0,0,1.4558,0,0,0,0,0,0.0312,0,0,0
11548,Golden Shino,Shino - Carbon Trap,Glossy - Semi,Opaque,10,11,65.4779,16.1495,0,2.4635,2.0828,12.1851,14.268,0,0.3837,0.6625,0,0,0,0,0.0206,0,0,0,0,0,0,0.3349,0,0,0,0,0,0.2393,0,0,0
11580,Satin Cobalt,Blue - Strontium,Satin,,6,6,57.1503,11.9671,0,0.065,2.0555,6.6629,8.7184,0,1.0083,2.2252,16.1123,0,0,0,0.0123,0,0,0,0,0,0,0.0608,2.6484,0,0,0,0,0.0319,0,0,0
11616,G14:5,Clear,Glossy,Transparent,6,9,69.3224,6.7219,5.4957,1.6604,0.1346,2.2531,2.3877,0,0.1121,14.1071,0,0,0,0,0,0,0,0,0,0,0,0.0651,0,0,0,0,0,0.1276,0,0,0
11617,Deep Sky Blue,Blue - Cobalt,Glossy,Translucent,10,10,69.8986,9.6716,0,0,1.621,3.4258,5.0467,0,3.8715,9.935,0.9203,0,0,0,0.01,0,0,0,0,0,0,0.1055,0.4231,0,0,0,0,0.1177,0,0,0
11618,Bone Ash Ivory,Matte - Magnesium Matte,Matte,Opaque,9,10,50.7956,13.0456,0,0,4.7413,0.5813,5.3226,0,12.7292,16.6693,0,0,0,0,1.1858,0,0,0,0,0,0,0.16,0,0,0,0,0,0.0917,0,0,0
11630,Thomas' 77 Hot Iron Shino,Shino - Carbon Trap,Glossy - Semi,,9,11,63.2089,16.3635,0,0,2.1664,16.9763,19.1427,0,0.173,0.781,0,0,0,0,0.0257,0,0,0,0,0,0,0.1406,0,0,0,0,0,0.1646,0,0,0
11631,Gustin Shino,Shino - Carbon Trap,Glossy - Semi,Semi-opaque,9,11,69.5212,15.5738,0,2.8474,2.2049,8.6517,10.8566,0,0.1597,0.7999,0,0,0,0,0.0031,0,0,0,0,0,0,0.0992,0,0,0,0,0,0.1392,0,0,0
11632,Plain Shino,Shino - Traditional,Satin - Matte,,9,11,70.9147,16.4484,0,0,2.7581,8.4936,11.2517,0,0.2619,0.7565,0,0,0,0,0,0,0,0,0,0,0,0.1457,0,0,0,0,0,0.2212,0,0,0
11633,Malcolm Davis Super Crystal,Shino - Carbon Trap,,,9,11,62.6996,15.3051,0,0,2.2288,18.4819,20.7107,0,0.1933,0.7567,0,0,0,0,0.0143,0,0,0,0,0,0,0.1367,0,0,0,0,0,0.1835,0,0,0
11659,Sun Valley,Glaze,Glossy,Opaque,9,12,64.4778,8.3711,0,0,3.5739,1.0257,4.5996,0,5.0381,11.7973,0,0,0,0,0.0172,0,0,0,0,0,0,0.3536,0,0,0,0,0,5.3453,0,0,0
11661,Candace Black,Iron - Oil Spot,,,6,6,71.9821,8.0253,1.0497,0,4.2494,2.5172,6.7666,0,1.7577,6.1696,0,0,0,0,0.0057,0,0,0,0,0,0,3.1424,1.0862,0,0,0,0,0.0148,0,0,0
11669,Toms spodumene Gold 2,Iron - Tenmoku,Glossy,,6,6,67.422,7.8038,0.9114,4.1449,0.5915,2.8614,3.4529,0,4.4749,7.8926,0.0113,0,0,0,0.0195,0,0,0,0.0047,0,0,3.86,0,0,0,0,0,0.0021,0,0,0
11679,Sea Slug White,"White, Off-White",Glossy - Semi,Opaque,10,10,68.8146,6.0021,0,0,2.3848,1.0837,3.4685,0,3.8644,14.7387,0,0,0,0,0.4267,0,0,0,0,0,0,0.0437,0,0,0,0,0,2.6413,0,0,0
11680,Water Blue Original,Glaze,Glossy,Transparent,6,6,70.0788,4.8527,3.4427,0,1.8127,12.076,13.8888,0,0.4303,6.1872,0,0,0,0,0.0107,0,0,0,0,0,0,0.0715,0,0,1.0117,0,0,0.0255,0,0,0
11681,Water Blue Revision 1,Glaze,Glossy,Translucent,6,6,69.3623,6.1883,4.0232,0,1.4047,9.328,10.7327,0,0.6928,5.9657,0,0,0,0,0.0226,0,0,0,0,0,0,0.1066,0,0,1.0617,0,0,0.0551,0,1.789,0
11688,Blackbird Black,Iron - Tenmoku,Glossy,Semi-opaque,6,7,70.0527,11.5254,0,0,2.5552,4.6032,7.1584,0,2.7282,2.7136,0,0,0,0,0.035,0,0,0,0,1.2156,0,4.2696,0,0,0,0,0,0.3014,0,0,0
11690,WWW 237 M1 (variation),Yellow,Glossy,Opaque,6,6,61.2675,10.3357,2.6866,0,2.9616,2.2664,5.228,0,7.8914,7.3121,0,0,0,0,0.0049,0,0,0,0,0,0.0307,0.2606,0,0,0,0,0,3.6841,0,0,1.2984
11701,Blackbird Black (original),Iron - Tenmoku,Glossy,Semi-opaque,6,7,63.3201,10.1471,4.9035,0,2.311,4.9899,7.3009,0,3.5554,6.9538,0,0,0,0,0.0237,0,0,0,0.9982,0,0,2.5265,0,0,0,0,0,0.2708,0,0,0
11709,Spearmint Green,Glaze,Glossy,Translucent,6,6,59.201,7.4418,4.5961,0,0.1306,2.7378,2.8684,0,0.0661,19.5498,0,0,0,0,0,0,0,0,0,0,0,0.2521,0,0,1.9507,0,0,4.0741,0,0,0
11723,Tiger Eye Temmoku,Iron - Tenmoku,Glossy,Translucent,9,10,68.5941,7.4844,0,0,2.766,1.3287,4.0947,0,0.7166,14.6647,0,0,0,0,0.3405,0,0,0,0,0,0,3.9711,0,0,0,0,0,0.1338,0,0,0
11729,Cindy's Starter Recipe,Clear,Glossy,,5,6,64.6572,8.038,5.4597,0,1.3107,4.9381,6.2488,0,8.4855,6.9444,0,0,0,0,0.0211,0,0,0,0,0,0,0.0987,0,0,0,0,0,0.0467,0,0,0
11732,MU31 Satin Black,Black - Satin,Satin,Opaque,9,10,57.8013,13.5709,0,0,0.8232,1.9494,2.7726,0,0.1131,10.7595,0,9.077,0,0,0,0,0,0,0,0,0,5.8969,0,0,0,0,0,0.0087,0,0,0
11733,DDM222 Iron BLue,Blue,Glossy,Opaque,9,10,70.7929,6.3081,0,0,6.0103,0,6.0103,0,0,13.5266,0,0,0,0,0.618,0,0,0,0,0,0,2.744,0,0,0,0,0,0,0,0,0
11734,CFB27V - Dark blue-grey,Green,Matte - Dry,Opaque,9,10,61.8355,14.9,0,0,4.3297,1.6703,6,0,0.0953,15.8415,0,0,0,0,0.0777,0,0,0.2993,0,0,0,0.6721,0.2787,0,0,0,0,0,0,0,0
11767,Seiji Nuka,Ash - Nuka,,,6,6,63.6512,3.9258,4.9386,0,2.0413,3.4063,5.4476,0,0.8641,18.094,0,0,0,0,0.3176,0,0,0,0,0,0,0.0318,0,0,2.6902,0,0,0.0391,0,0,0
11869,"Leach 4321 variation (+2 RIO, 2 Lt Rutile, 2 ZincOX, 2 Volclay, 5 OM4)",Iron - Celadon,Glossy,Semi-opaque,8,10,70.7612,7.8018,0,0,2.8106,1.3343,4.1449,0,0.1129,13.1047,0,0,1.5849,0,0.0118,0,0,0,0,0,0,0.9449,0,0,0,0,0,1.5329,0,0,0
11870,Nutmeg,Iron - Amber,Glossy - Semi,Translucent,6,7,63.9482,9.1317,0.8848,3.7125,0.2424,0.6675,0.9099,0,8.5553,9.5715,0,0,0,0,0.0387,0,0,0,0,0.0107,0,0.8669,0,0,0,0,0,0.2303,0,0,2.1395
11877,Glaze Stone + Whiting,Iron - Celadon - Blue,Glossy,Translucent,10,11,72.2356,8.9462,0,0,1.7935,2.4892,4.2827,0,0.4803,13.8608,0,0,0,0,0,0,0,0,0,0,0,0.1943,0,0,0,0,0,0,0,0,0
11878,Glaze Stone + Wollastonite,Iron - Celadon - Blue,Glossy,Translucent,10,11,74.2362,7.6798,0,0,1.5396,2.1368,3.6764,0,0.4123,13.8075,0,0,0,0,0,0,0,0,0,0,0,0.1878,0,0,0,0,0,0,0,0,0
11879,San Bao Porcelain Stone + Wollastonite,Iron - Celadon - Blue,Glossy,Translucent,10,11,75.9323,8.2153,0,0,2.3942,3.3391,5.7332,0,0.2168,9.6356,0,0,0,0,0,0,0,0,0,0,0,0.2394,0,0,0,0,0,0.0273,0,0,0
11907,Very Stable II,Clear,Glossy,Transparent,6,7,68.4841,8.1581,3.5209,0,2.9989,3.1111,6.11,0,0.0137,13.6359,0,0,0,0,0.0098,0,0,0,0,0,0,0.0422,0,0,0,0,0,0.0254,0,0,0
11908,Selsor Temmoku,Iron - Tenmoku,Glossy - Semi,,,6,64.0057,8.8718,3.1899,0,1.8725,6.5009,8.3734,0,0.8783,10.2532,0,0,0,0,0.0058,0,0,0,0,0,0,4.4114,0,0,0,0,0,0.0104,0,0,0
11913,Phil's 103 White,Glaze,Satin - Matte,Opaque,10,10,64.5792,11.2041,0,0,1.6506,3.8821,5.5326,0,11.005,7.1329,0,0,0,0,0.0226,0,0,0,0,0,0,0.0722,0,0,0,0,0,0.0586,0,0.3928,0
11914,Malcolm Davis Shino,Shino - Carbon Trap,Glossy,Opaque,,10,63.1889,16.7397,0,0,2.2068,16.0857,18.2925,0,0.3984,0.7156,0,0,0,0,0.0316,0,0,0,0,0,0,0.354,0,0,0,0,0,0.2795,0,0,0
11915,Base clear - Matte/Satin,Clear,Matte - Semi,Opaque,5,6,55.7875,11.1986,4.7059,0,1.6006,6.9725,8.5731,0,0.0877,19.5577,0,0,0,0,0.0115,0,0,0,0,0,0,0.0479,0,0,0,0,0,0.03,0,0,0
11944,Piepenburg 50/50 Bronze Raku Luster,Raku,Glossy - Semi,,6,4,33.8124,0.58,23.816,0,0,7.8967,7.8967,0,3.3703,26.7955,0.1515,0,0,0,0,0,0,0,0,0,0,0,0,0,2.1903,0,0,0,0,0,1.3873
11945,Steve's Clear Crackle,Raku,Glossy - Semi,,6,4,54.4712,6.9262,11.5189,0,1.7827,10.472,12.2546,0,2.3923,12.2465,0,0,0,0,0.0289,0,0,0,0,0,0,0.1018,0,0,0,0,0,0.0596,0,0,0
11947,Ruby,Red,Glossy,Transparent,6,6,63.794,5.4,5.2802,0,0.65,2.7233,3.3732,0,1.238,17.9207,0,0,0,0,0.0227,0,0,0,0,0,0,0.0757,0,0,0,0,0,0.0513,0,0,2.8443
11948,Emerald,Red,Glossy,Transparent,6,6,65.5981,5.5527,5.4295,0,0.6684,2.8003,3.4686,0,1.273,18.4275,0,0,0,0,0.0234,0,0,0.0967,0,0,0,0.0778,0,0,0,0,0,0.0527,0,0,0
11949,Baylor Luster,Raku,Matte,Opaque,6,4,10.172,0.406,37.5656,0,0.1761,13.5025,13.6786,0,3.5855,26.6192,0,0,0,0,3.7289,0,0,0,0,0,0,0.1036,2.0834,0,2.0055,0,0,0.0518,0,0,0
11950,Black Raku Glaze,Raku,,,6,4,29.8468,8.3116,33.1029,0,0.0831,0.0249,0.108,0,0.0582,22.1606,0,0,0,0,0.0416,0,0,0,0,0,0,1.9073,1.9071,0,2.4478,0,0,0.108,0,0,0
11951,Robin's Egg Blue,Raku,Glossy - Semi,Translucent,6,4,35.0206,5.569,30.3396,0,1.3028,2.9474,4.2502,0,0.1503,20.8775,0,0,0,0,0,0,0,0,0,0,0,0.0553,0,0,0.5572,0,0,0.0257,0,3.1546,0
11952,Robin's Egg Purple,Raku,Glossy - Semi,Translucent,6,4,34.0926,5.4215,29.5356,0,1.2683,2.8693,4.1376,0,0.1463,20.3243,0,0,0,0,0,0,0,0,2.9107,0,0,0.0538,0.2817,0,0,0,0,0.025,0,3.071,0
11953,Steve's Clear Crackle (Plum),Raku,Glossy - Semi,Translucent,6,4,54.0155,6.8683,11.4225,0,1.7677,10.3844,12.1521,0,2.3723,12.144,0,0,0,0,0.0286,0,0,0,0,0.8366,0,0.101,0,0,0,0,0,0.0591,0,0,0
11954,Carmen's Turquoise (tom's add more clay variation),Blue - Strontium,Satin,,6,7,57.5038,12.0044,0,0,2.2781,6.7243,9.0024,0,0.2699,2.1426,15.984,0,0,0,0,0,0,0,0,0,0,0.1196,0,0,2.737,0,0,0.2363,0,0,0
11981,Chun Clear,Clear,,Transparent,6,6,68.2749,6.2507,0,0,1.3973,2.9754,4.3727,0,0.0746,10.6198,0,0,10.3086,0,0,0,0,0,0,0,0,0.0356,0,0,0,0,0,0.063,0,0,0
11986,VC 611,Glaze,Glossy,Transparent,6,10,58.0578,11.109,3.415,6.0478,1.7314,5.9595,7.6909,0,0.8775,12.3973,0,0,0,0,0.0225,0,0,0.2432,0,0,0,0.0856,0,0,0,0,0,0.0534,0,0,0
11988,Shaner's Honey,Matte,Matte,Opaque,9,10,66.2331,10.3814,0,0,1.8515,4.4028,6.2543,0,2.0808,3.207,0,7.6831,0,0,0.0139,0,0,0,0,0,0,1.5462,0,0,0,0,0,2.6002,0,0,0
12018,Leach White,"White, Off-White",Glossy - Semi,Opaque,6,6,75.184,7.161,0,0,3.3948,1.6009,4.9957,0,0.0746,9.7199,0,0,0,0,0.0081,0,0,0,0,0,0,0.0689,0,0,0,0,0,0.0211,0,2.7667,0
12049,Lapiz Blue,Blue - Cobalt,Satin,Semi-opaque,9,10,70.3535,9.0779,0,0,1.5404,3.339,4.8795,0,7.51,5.613,1.8077,0,0,0,0.0159,0,0,0,0,0,0,0.0781,0.6233,0,0,0,0,0.0413,0,0,0
12087,Base R4 cone 6/7,Clear,Glossy,Transparent,6,7,65.5758,10.7474,2.3513,0,0.5687,3.1334,3.7021,0,0.2215,17.3571,0,0,0,0,0,0,0,0,0,0,0,0.0261,0,0,0,0,0,0.0186,0,0,0
12097,WWW 481,Blue - Barium,Satin - Matte,Opaque,5 &#189;,6,52.5472,10.9849,0,6.9063,3.4373,0,3.4373,0,0,0,0,20.4303,0,0,0,0,0,0,0,0,0,0,0,0,5.6941,0,0,0,0,0,0
12098,Lime green,Green - Copper,Glossy,Transparent,5 &#189;,6,68.7714,6.6685,5.452,1.6472,0.1335,2.2352,2.3687,0,0.1112,13.995,0,0,0,0,0,0,0,0,0,0,0,0.0646,0,0,0.7949,0,0,0.1266,0,0,0
12099,WWW 518,Blue - Cobalt,Glossy,Translucent,5 &#189;,7,59.9207,10.872,0,0,8.0271,0,8.0271,0,4.5596,10.095,0,0,5.3135,0,0,0,0,0,0,0,0,0,1.212,0,0,0,0,0,0,0,0
12116,Wood's Transparent Base Cone 04 glaze,Glaze,Glossy,Transparent,5,4,56.0369,8.3824,11.318,3.8721,0.9915,5.7549,6.7464,0,1.6188,11.8445,0,0,0,0,0.0195,0,0,0,0,0,0,0.0796,0,0,0,0,0,0.0818,0,0,0
12117,Wood's Transparent Dark Green -- Cone 04,Glaze,Glossy,Transparent,5,4,54.3484,8.1298,10.9769,3.7554,0.9616,5.5815,6.5431,0,1.57,11.4876,0,0,0,0,0.0189,0,0,0.2265,0,0,0,0.0772,0,0,2.7866,0,0,0.0794,0,0,0
12118,Persimmon Celadon,Iron - Amber,Glossy - Semi,Translucent,6,6,71.2921,8.2425,0,0,5.0165,2.3756,7.3921,0,0.1005,9.7018,0,0,0,0,0,0,0,0,0,0,0,0.9986,0,0,0,0,0,2.2724,0,0,0
12119,Frosty Matte,Glaze,Matte,Semi-opaque,6,6,60.919,13.513,0,5.5353,2.4034,7.7104,10.1138,0,0.1378,0.629,0,9.048,0,0,0.0119,0,0,0,0,0,0,0.0612,0,0,0,0,0,0.0309,0,0,0
12120,Barnard Blast,Iron,Glossy - Semi,Semi-opaque,6,6,73.4165,6.7835,2.3336,0,3.1204,1.4066,4.5269,0,0.8378,9.8966,0,0,0,0,0.0282,0,0,0,0.4483,0,0,1.1738,0.1289,0,0,0,0,0.4259,0,0,0
12121,Copper Penny Raku,Raku,Glossy,Semi-opaque,6,6,34.4465,3.3397,24.9565,0,1.9971,4.9693,6.9664,0,5.6286,22.5132,0,0,0,0,0.0455,0,0,0,0,0,0,0.1727,0,0,1.3118,0,0,0.0813,0,0,0.5377
12157,Apple Cinnamon,Glaze,Glossy,Opaque,5,6,67.8304,8.6005,5.7979,0,2.911,4.5191,7.4301,0,1.3593,5.5321,0,0,0,0,0.018,0,0,0,0,0,0,1.0148,0,0,0,0,0,2.4168,0,0,0
12159,Purple Plum,Glaze,Glossy - Semi,,5,6,66.0343,6.2507,3.211,0,0.7402,3.634,4.3742,0,0.1546,17.5341,0,0,0,0,0,0,0,0.091,0,0,0,0.0936,0.3489,0,0,0,0,0.187,0,0,1.7208
12161,Celadon,Glaze,Glossy,,5,6,67.1256,7.7536,5.5704,0,1.1484,4.3741,5.5226,0,1.3289,12.5387,0,0,0,0,0.0234,0,0,0,0,0,0,0.0842,0,0,0,0,0,0.0526,0,0,0
12164,Earthy purple matte,Purple,Matte,Opaque,9,11,50.6405,10.4634,0,0,1.4732,4.7144,6.1877,0,0.6959,24.9812,0,3.3417,0,0,0.0195,0,0,0.0965,0.0248,0,0,0.0866,0.4931,0,0,0,0,0.0506,0,0,2.9185
12205,Ward White,"White, Off-White",Matte - Semi,Semi-opaque,7,7,55.0417,13.5201,0,0,6.1013,0.0091,6.1104,0,0.0434,13.3349,0,0,4.097,0,0,0,0,0,0,0,0,0.0388,0,0,0,0,0,4.1798,0,3.6339,0
12207,Glossy Yellow with Blue Crystals,Crystalline,Glossy - Semi,,6,6,62.2221,4.059,0,6.2632,2.0901,0.953,3.043,0,1.2842,1.3895,0,1.662,16.1262,0,0,0,0,0,0,0,0,0.175,0.8176,0,0,0,0,2.9582,0,0,0
12210,Hobbs Peachbloom #1,Red - Copper - Peach Bloom,Glossy - Semi,Semi-opaque,6,8,69.6813,6.3053,5.2016,0,0.56,4.3084,4.8684,0,1.0372,9.0158,0,0,0,0,0.0198,0,0,0,0,0,0,0.1251,0,0,2.0828,0,0,1.2962,0,0,0.3664
12217,Hobbs Turquiose,Turquoise,Glossy,Translucent,6,6,71.5746,6.5981,4.8681,0,0.586,4.221,4.807,0,1.0853,8.8121,0,0,0,0,0.0208,0,0,0,0,0,0,0.1309,0,0,0.3632,0,0,1.3564,0,0,0.3834
12243,Rakhshan Crawl,Specialty - Crawling,Satin,Opaque,5,6,70.1681,10.9929,0,0,2.4454,7.9693,10.4147,0,8.0702,0.3303,0,0,0,0,0,0,0,0,0,0,0,0.0238,0,0,0,0,0,0,0,0,0
12256,Purple,Purple,Glossy - Semi,Opaque,5,6,53.1574,10.6673,4.4936,0,1.523,6.6405,8.1635,0,0.0835,18.6755,0,0,0,0,0.011,0,0,0.1131,0,0,0,0.0457,0,0,0,0,0,0.0286,0,0,4.5608
12265,John's Straw Ash,Crystalline - Micro,,,6,6,51.3978,1.2872,0.9052,5.6077,0.7972,5.3148,6.112,0,4.0792,19.8059,0,0,0,0,2.2195,0,0,0,0,0,0,8.5855,0,0,0,0,0,0,0,0,0
12270,Basic Water Blue (Wright's),Turquoise,Glossy,Translucent,1,10,68.6393,5.4066,1.6009,2.6719,1.4526,9.4722,10.9248,0,0.0853,3.9268,3.983,0,0,0,0.0144,0,0,0,0,0,0,0.0661,0,0,2.6435,0,0,0.0373,0,0,0
12275,Secrest Temmoku (Tenmoku) (variation),Iron - Tenmoku,Glossy - Semi,Opaque,9,10,71.4441,7.6162,0,0,3.8252,1.7441,5.5693,0,0,8.3543,0,0.8609,2.0882,0,0,0,0,0,0,0,0,4.067,0,0,0,0,0,0,0,0,0
12279,Wood's Transparent Ice Blue -- Cone 04,Glaze,Glossy,Transparent,5,4,57.4146,8.0775,10.9063,3.7312,0.9554,5.5456,6.501,0,1.5599,11.4137,0,0,0,0,0.0188,0,0,0,0,0,0,0.0767,0,0,0.2215,0,0,0.0788,0,0,0
12280,Wood's Transparent Dark Blue -- Cone 04,Glaze,Glossy,Transparent,5,4,55.0752,8.2385,11.1237,3.8056,0.9744,5.6562,6.6306,0,1.591,11.6413,0,0,0,0,0.0191,0,0,0,0,0,0,0.0783,0.5867,0,1.1296,0,0,0.0804,0,0,0
12282,Hirsch Satin Matte Cone--04 Glaze Base,Glaze,Satin - Matte,,5,4,54.7237,2.2576,8.9688,8.9343,0.2755,2.0668,2.3423,0,2.1043,20.4984,0,0,0,0,0.0217,0,0,0,0,0,0,0.1058,0,0,0,0,0,0.0431,0,0,0
12283,Hirsch Satin Matte Green Cone--04 Glaze,Glaze,Satin - Matte,,5,4,54.1157,2.2325,8.8692,8.8351,0.2725,2.0438,2.3163,0,2.0809,20.2707,0,0,0,0,0.0215,0,0,0.2369,0,0,0,0.1046,0,0,0.8741,0,0,0.0426,0,0,0
12284,Hirsch Satin Matte Turquoise Cone--04 Glaze,Glaze,Satin - Matte,,5,4,54.2442,2.2378,8.8902,8.8561,0.2731,2.0487,2.3218,0,2.0859,20.3188,0,0,0,0,0.0215,0,0,0,0,0,0,0.1049,0,0,0.8762,0,0,0.0427,0,0,0
12285,Lisa Orr's Base Cone--04 Glaze,Glaze,,,,,61.1422,4.1301,4.4047,0,1.7539,21.0024,22.7563,0,0.5637,6.9342,0,0,0,0,0.011,0,0,0,0,0,0,0.0329,0,0,0,0,0,0.0249,0,0,0
12286,Lisa Orr's Turquoise Cone--04 Glaze,Glaze,,,5,4,58.7786,3.9705,4.2345,0,1.6861,20.1905,21.8766,0,0.5419,6.6661,0,0,0,0,0.0106,0,0,0,0,0,0,0.0316,0,0,3.8657,0,0,0.0239,0,0,0
12288,Lisa Orr's Molasses Cone--04 Glaze,Glaze,,,5,4,56.9282,4.2537,3.8843,0,1.5467,18.5206,20.0673,0,0.502,6.1276,0,0,0,0,0.0097,0,0,0,0,6.2562,0,1.949,0,0,0,0,0,0.022,0,0,0
12289,Lisa Orr's Honey Amber Cone--04 Glaze,Glaze,,,5,4,57.0918,3.8565,4.113,0,1.6378,19.611,21.2488,0,0.5263,6.4748,0,0,0,0,0.0103,0,0,0,0,6.6246,0,0.0307,0,0,0,0,0,0.0233,0,0,0
12290,Korean Green Celadon,Iron - Celadon - Green,Glossy,Transparent,10,12,66.4239,9.4707,0,0,2.2041,1.0022,3.2063,0,0.1669,19.4227,0,0,0,0,0.0532,0,0,0,0,0,0,1.003,0,0,0,0,0,0.2533,0,0,0
12291,Satin Sky Blue,Blue - Cobalt,Glossy,Opaque,9,10,65.12,10.8106,0,0,2.8107,1.2714,4.082,0,8.079,10.4481,0,0,0,0,0.0325,0,0,0,0,0,0,0.1007,1.2426,0,0,0,0,0.0845,0,0,0
12292,MSU Copper Red,Red - Copper,Glossy,Opaque,9,9,70.1996,6.6217,1.3698,0.9386,3.6364,2.322,5.9584,0,0.0205,10.6206,0,0,3.3832,0,0,0,0,0,0,0,0,0.1194,0,0,0.2786,0,0,0.0786,0,0,0.4111
12293,Yellow Salt,Yellow - Iron,Glossy - Semi,Opaque,10,11,55.9138,11.4129,0,0,2.2196,7.1326,9.3522,0,8.1921,8.5416,0,0,0,0,0,0,0,0,0,0,0,0.5069,0,0,0,0,0,0.0446,0,6.0359,0
12296,Martin Tea Dust v3,Iron - Tea Dust,Glossy,,6,6,64.2828,7.0914,2.5086,0,3.8017,2.0468,5.8485,0,4.4885,11.4238,0,0,0,0,0,0,0,0,0,0,0,4.2789,0,0,0,0,0,0.0775,0,0,0
12320,Wood's Transparent Rose -- Cone 04,Glaze,Glossy,Transparent,5,4,56.0369,8.3824,11.318,3.8721,0.9915,5.7549,6.7464,0,1.6188,11.8445,0,0,0,0,0.0195,0,0,0,0,0,0,0.0796,0,0,0,0,0,0.0818,0,0,0
12321,Wood's Transparent Orange -- Cone 04,Glaze,Glossy,Transparent,5,4,56.0369,8.3824,11.318,3.8721,0.9915,5.7549,6.7464,0,1.6188,11.8445,0,0,0,0,0.0195,0,0,0,0,0,0,0.0796,0,0,0,0,0,0.0818,0,0,0
12322,Wood's Transparent Purple -- Cone 04,Glaze,Glossy,Transparent,5,4,56.0369,8.3824,11.318,3.8721,0.9915,5.7549,6.7464,0,1.6188,11.8445,0,0,0,0,0.0195,0,0,0,0,0,0,0.0796,0,0,0,0,0,0.0818,0,0,0
12323,Wood's Transparent Yellow -- Cone 04,Glaze,Glossy,Transparent,5,4,56.0369,8.3824,11.318,3.8721,0.9915,5.7549,6.7464,0,1.6188,11.8445,0,0,0,0,0.0195,0,0,0,0,0,0,0.0796,0,0,0,0,0,0.0818,0,0,0
12324,Hirsch Satin Matte Rose Cone--04 Glaze,Glaze,Satin - Matte,,5,4,54.7237,2.2576,8.9688,8.9343,0.2755,2.0668,2.3423,0,2.1043,20.4984,0,0,0,0,0.0217,0,0,0,0,0,0,0.1058,0,0,0,0,0,0.0431,0,0,0
12325,Hirsch Satin Matte Orange Cone--04 Glaze,Glaze,Satin - Matte,,5,4,54.7237,2.2576,8.9688,8.9343,0.2755,2.0668,2.3423,0,2.1043,20.4984,0,0,0,0,0.0217,0,0,0,0,0,0,0.1058,0,0,0,0,0,0.0431,0,0,0
12326,Hirsch Satin Matte Yellow Cone--04 Glaze,Glaze,Satin - Matte,,5,4,54.7237,2.2576,8.9688,8.9343,0.2755,2.0668,2.3423,0,2.1043,20.4984,0,0,0,0,0.0217,0,0,0,0,0,0,0.1058,0,0,0,0,0,0.0431,0,0,0
12327,Hirsch Satin Matte Mint Cone--04 Glaze,Glaze,Satin - Matte,,5,4,54.7237,2.2576,8.9688,8.9343,0.2755,2.0668,2.3423,0,2.1043,20.4984,0,0,0,0,0.0217,0,0,0,0,0,0,0.1058,0,0,0,0,0,0.0431,0,0,0
12328,Hirsch Satin Matte Purple Cone--04 Glaze,Glaze,Satin - Matte,,5,4,54.7237,2.2576,8.9688,8.9343,0.2755,2.0668,2.3423,0,2.1043,20.4984,0,0,0,0,0.0217,0,0,0,0,0,0,0.1058,0,0,0,0,0,0.0431,0,0,0
12330,Semi-Matte White Base Cone--04 Glaze,Glaze,Matte - Semi,,5,4,62.0136,6.533,7.9314,0,0.3382,4.0744,4.4126,0,5.4459,10.552,0,0,0,0,0.0131,0,0,0,0,0,0,0.0572,0,0,0,0,0,0.0433,0,2.9979,0
12331,Bumby's Beads Cone--04 Glaze,Glaze,,,5,4,19.0434,0.2777,22.8306,0,0.1205,7.8025,7.923,0,37.0425,9.7734,0,0,0,0,0.0198,0,0,0,0,0,0,0.0708,0,0,0,0,0,0.0354,0,2.9832,0
12332,Blue Green Satin Matte High Fire Glaze Base,Glaze,Satin - Matte,,9,10,66.2926,11.4404,0,0,4.7579,0.4702,5.2281,0,0.0409,16.1784,0,0,0,0,0.0292,0,0,0,0,0,0,0.0936,0.6208,0,0,0,0,0.076,0,0,0
12333,Clear High Fire Glaze Base,Glaze,Glossy,Transparent,9,10,73.2974,7.4922,0,0,4.1954,0.5654,4.7608,0,0.2049,13.9841,0,0,0,0,0,0,0,0,0,0,0,0.123,0,0,0,0,0,0.1375,0,0,0
12334,Ferguson Yellow High Fire Glaze Base,Glaze,,,9,10,51.6836,12.8027,0,0,1.8066,3.8736,5.6802,0,6.0759,19.211,0,0,0,0,1.6423,0,0,0,0,0,0,0.5875,0,0,0,0,0,0.0776,0,0,2.2392
12335,Hayden's Red High Fire Glaze Base,Glaze,Glossy,,9,10,52.2109,11.9884,0,0,3.6715,1.6928,5.3643,0,5.9594,18.316,0,0,0,0,1.6593,0,0,0,0,0,0,2.1513,0,0,0,0,0,0.0806,0,0,2.2698
12336,Homegrown Blue High Fire Glaze Base,Glaze,Glossy,,9,10,64.2471,9.0018,0,0.363,5.1906,0.6364,5.827,0,2.4927,8.4947,0,0,6.9773,0,0.0017,0,0,0,0.0004,0,0,0.1155,0,0,0,0,0,0.1424,0,0,2.3363
12337,Kaki High Fire Glaze Base,Glaze,Glossy,,9,10,67.6294,6.9471,0,0,3.4017,1.5744,4.9761,0,3.0552,11.2385,0,0,0,0,1.9451,0,0,0,0,0,0,4.1839,0,0,0,0,0,0.0247,0,0,0
12338,MGO Satin White High Fire Glaze Base,Glaze,Satin,,9,10,59.0737,10.3606,0,0,1.2171,2.8527,4.0698,0,13.4213,11.0388,0,0,0,0,0.0265,0,0,0,0,0,0,0.1089,0,0,0,0,0,0.0689,0,0,1.8314
12339,O'Riley's White High Fire Glaze,Glaze,,,9,10,64.2332,8.41,0,0,4.0192,2.1036,6.1228,0,3.3113,9.9827,0.4483,0,5.5156,0,0.0076,0,0,0,0,0,0,0.0879,0,0,0,0,0,0.0198,0,1.8609,0
12340,VCU Celadon High Fire Glaze Base,Glaze,Glossy,,9,10,72.7921,8.6784,0,0,2.1421,0.9683,3.1104,0,0.0378,14.1744,0,0,0,0,0.027,0,0,0,0,0,0,1.1097,0,0,0,0,0,0.0702,0,0,0
12341,Panama Red High Fire Glaze Base,Glaze,Glossy,,9,10,64.1364,6.655,3.1423,0,3.7401,2.2151,5.9552,0,4.1334,8.5317,2.2836,0,2.5735,0,0.0096,0,0,0,0,0,0,0.0523,0,0,1.117,0,0,0.0202,0,0,1.3898
12342,Paprika High Fire Glaze Base,Glaze,Glossy,,9,10,55.5642,14.8127,0,3.4599,3.3384,0.7901,4.1284,0,7.8042,11.7338,0,0,0,0,0.0506,0,0,0,0.0039,0,0,0.1078,0,0,0,0,0,0.0911,0,0,2.2431
12343,Rutile Blue High Fire Glaze Base,Glaze,Glossy - Semi,,9,10,71.58,8.7991,0,0,2.5601,1.1597,3.7198,0,3.4216,12.3142,0,0,0,0,0.0243,0,0,0,0,0,0,0.0779,0,0,0,0,0,0.0631,0,0,0
12344,Satin Saturate High Fire Glaze Base,Glaze,Satin - Matte,,9,10,71.2358,8.2706,0,0,3.1231,0.4065,3.5296,0,0.1752,15.5138,0,0,0,0,0,0,0,0,0,0,0,1.0711,0,0,0,0,0,0.2039,0,0,0
12345,Shaner's Oribe High Fire Glaze Base,Glaze,Glossy,,9,10,65.6597,6.9728,0,0,2.309,1.1034,3.4124,0,4.0051,16.5274,0,0,0,0,0.2323,0,0,0,0,0,0,0.1026,0,0,3.0401,0,0,0.0476,0,0,0
12346,Starry Night High Fire Glaze Base,Glaze,,,9,10,69.5148,5.5762,2.4328,0,3.241,1.8726,5.1136,0,3.9873,7.6551,1.6068,0,1.5037,0,0.0068,0,0,0,0,0,0,0.8966,0.4535,0,0,0,0,0.0141,0,0,1.2388
12347,Temmoku High Fire Glaze Base,Glaze,Glossy,,9,10,71.4215,7.9929,0,0,3.2425,1.5329,4.7755,0,0.0857,11.6059,0,0,0,0,0.0135,0,0,0,0,0,0,4.0699,0,0,0,0,0,0.0351,0,0,0
12348,White Shino High Fire Glaze Base,Glaze,,,9,10,67.7561,15.8974,0,2.6704,2.3044,10.0544,12.3588,0,0.2118,0.7318,0,0,0,0,0.0126,0,0,0,0.003,0,0,0.1312,0,0,0,0,0,0.227,0,0,0
12350,VC Black High Fire Glaze Base,Glaze,Matte - Smooth,,9,10,65.2133,6.93,0,0,2.7379,1.7046,4.4425,0,11.8321,7.8255,0,0,0,0,0,0,0,0,0,0.6647,0,1.2705,1.6773,0,0,0,0,0.1441,0,0,0
12352,Narnia Closet Mystery Crystal High Fire Glaze Base,Glaze,,,9,10,61.9711,7.4094,4.0173,0,2.7796,1.951,4.7305,0,9.1137,11.9429,0,0,0,0,0.0073,0,0,0,0,0,0,0.1138,0.4716,0,0,0,0,0.2223,0,0,0
12353,Plain Yellow Salt High Fire Glaze Base updated 8-2019,"White, Off-White",Matte,,9,10,56.9642,12.1211,0,0,2.4683,7.9519,10.4202,0,7.4049,7.6502,0,0,0,0,0,0,0,0,0,0,0,0.0771,0,0,0,0,0,0.0555,0,5.3069,0
12354,Yellow Salt Green Mint High Fire Glaze Base,Glaze,,,9,10,54.9205,11.4382,0,0,2.3853,7.6796,10.0649,0,8.2481,8.5286,0,0,0,0,0,0,0,0,0,0,0,0.0447,0,0,0.4575,0,0,0.0476,0,6.2499,0
12355,Yellow Salt Medium Green High Fire Glaze Base,Glaze,,,9,10,54.1769,11.2834,0,0,2.3531,7.5756,9.9286,0,8.1364,8.4131,0,0,0,0,0,0,0,0,0,0,0,0.0441,0,0,1.8053,0,0,0.0469,0,6.1653,0
12357,Sam Chung Satin High Fire Glaze Base,Glaze,Satin,,9,10,56.4617,13.9458,0,0,2.2258,5.7648,7.9906,0,0.0419,11.8444,0,2.7416,6.6506,0,0,0,0,0,0,0,0,0.015,0,0,0.3085,0,0,0,0,0,0
12373,Variegated Slate Blue,Glaze,Glossy,Translucent,6,6,60.4155,9.4545,3.9664,0,0.1323,1.5662,1.6985,0,0.0669,17.7638,0,0,0,0,0,0,0,0,0,0,0,0.2554,0.7698,0,1.482,0,0,4.1271,0,0,0
12385,WWW 237 M1 (variation),Yellow,Glossy,Opaque,5,6,61.0574,9.9896,2.5103,0,4.2423,1.301,5.5433,0,8.0632,7.5991,0,0,0,0,0.0233,0,0,0,0,0,0.0299,0.2835,0,0,0,0,0,3.6369,0,0,1.2635
12393,Antique White,Glaze,,,,6,58.6348,9.1868,6.6724,0,1.5235,5.771,7.2945,0,1.6676,12.16,0,0,0,0,0.0227,0,0,0,0,0,0,0.4936,0,0,0,0,0,0.0491,0,0,3.8185
12439,Folk Art Guild White,"White, Off-White",Glossy - Semi,Opaque,5,6,58.5818,8.3463,3.845,1.7263,0.5631,3.2192,3.7823,0,6.3958,10.8359,0,0,0,0,0.0212,0,0,0,0,0,0,0.8542,0,0,0,0,0,0.0552,0,0,5.5558
12440,Folk Art Guild White (variation),"White, Off-White",Glossy - Semi,Opaque,5,6,57.2913,8.9283,3.8647,1.7352,0.6257,3.8507,4.4764,0,6.4576,10.7238,0,0,0,0,0.0214,0,0,0,0,0,0,0.8615,0,0,0,0,0,0.0555,0,0,5.5843
12445,Harris #17 Tam (Ball Clay) (variation),"Iron - Kaki, Tomato Red",Matte - Smooth,Opaque,5,5,56.8548,6.0722,2.4479,0,0.1134,4.4662,4.5795,0,10.5548,13.2239,0,0,0,0,2.0835,0,0,0,0,0,0,4.0351,0,0,0,0,0,0.1482,0,0,0
12465,Base clear - semi gloss 2 (variation),Clear,Glossy - Semi,Semi-opaque,5,6,56.068,10.5828,5.6017,0,1.4752,6.93,8.4052,0,0.0776,19.1876,0,0,0,0,0.0099,0,0,0,0,0,0,0.0416,0,0,0,0,0,0.0257,0,0,0
12466,Malachite (Silverman),Green - Chrome,,,9,10,64.5275,9.3833,0,4.3502,4.6921,2.2066,6.8987,0,0.0918,1.8751,0,10.5047,0,0,0.0088,0,0,0.3149,0,0,0,0.0854,0,0,1.9368,0,0,0.0228,0,0,0
12467,Shaner's Oribe,Green - Oribe,Glossy,Translucent,9,10,64.9306,6.7784,0,0,2.2441,1.077,3.3211,0,4.2098,15.8026,0,0,0,0,0.2149,0,0,0,0,0,0,0.0822,0,0,4.6205,0,0,0.0398,0,0,0
12561,Red Shino,Shino - Carbon Trap,Glossy,Opaque,10,11,63.7443,16.5173,0,0.5192,2.3545,15.0968,17.4513,0,0.485,0.6686,0,0,0,0,0.0084,0,0,0,0,0,0,0.3818,0,0,0,0,0,0.2241,0,0,0
12563,Base Ema,"White, Off-White",Satin,Semi-opaque,4,6,70.7007,7.6366,0,0,4.3314,0.0253,4.3567,0,2.9392,13.9046,0,0,0,0,0,0,0,0,0,0,0,0.2065,0,0,0,0,0,0.2556,0,0,0
12564,Ema / Reflejos Árticos,Clear,Satin,Translucent,4,6,68.9438,6.5397,2.1051,0,2.624,2.0214,4.6453,0,2.6239,14.7206,0,0,0,0,0,0,0,0,0,0,0,0.1915,0,0,0,0,0,0.2299,0,0,0
12565,Ema - Saturado de Hierro,Iron - Tea Dust,Satin,Opaque,4,6,67.8205,7.3255,0,0,4.155,0.0243,4.1793,0,2.8195,13.3382,0,0,0,0,0,0,0,0,0,0,0,4.2718,0,0,0,0,0,0.2452,0,0,0
12566,Ema - Cielo de Lucila,Blue - Nickel,Glossy - Semi,Semi-opaque,4,6,61.6719,6.6614,0,0,3.7783,0.0221,3.8004,0,2.5639,12.1289,0,0,7.6506,0,0,0,0,0,0,0,0,0.1802,0.3879,0.8337,0,0,0,4.1213,0,0,0
12575,Sunny Yellow,Yellow,Satin,Opaque,5 &#189;,6,47.1674,10.3685,6.6994,0,1.8917,6.7834,8.675,0,5.7877,10.6176,0,0,0,0,0.0122,0,0,0,0,0,0,0.3993,0,0,0,0,0,5.2519,0,0,5.0209
12580,Reddish oil spot,Iron - Oil Spot,Glossy,,9,11,71.1633,9.0032,0,0,4.1128,3.0381,7.1509,0,4.7456,4.5,0,0,0,0,0.7868,0,0,0,0,0,0,2.5818,0,0,0,0,0,0.0683,0,0,0
12658,Fake Old Chinese Celadon,Green - Copper,Satin - Matte,Semi-opaque,5,6,59.7042,10.4123,0,0,7.7951,0.0079,7.8031,0,13.5549,7.8602,0,0,0,0,0.0132,0,0,0,0,0,0,0.0343,0,0,0.5834,0,0,0.0343,0,0,0
12659,Crystal Emerald Blue,Blue - Cobalt,Glossy,Translucent,5,6,65.5504,6.1102,0,9.4786,0.0276,3.3598,3.3874,0,0.0193,15.098,0,0,0,0,0.0138,0,0,0,0,0,0,0.0359,0.2706,0,0,0,0,0.0359,0,0,0
12697,Etch Black,Black - Slip-Based,Glossy - Semi,Opaque,9,10,68.6878,10.985,0,0,4.1002,2.7999,6.9001,0,4.8483,5.3849,0,0,0,0,0.0358,0,0,0.2312,0,0,0,1.4252,1.3133,0,0,0,0,0.1885,0,0,0
12706,Dolomite White,"White, Off-White",Satin,Opaque,6,7,57.4678,11.6651,0,0,8.5383,0,8.5383,0,4.3064,13.8171,0,0,0,0,0,0,0,0,0,0,0,0,0,0,0,0,0,0,0,0,4.2054
12723,rutile ash,Specialty,Matte - Semi,,5,10,5.9742,0.2183,8.5491,0,16.1448,3.1113,19.2561,0,19.7079,25.0244,0,0,0,0,5.2201,0,0,0,1.6571,0,0,0.9573,0,0,0,0,0,13.4355,0,0,0
12732,MC6G Raspberry,Glaze,Glossy,Semi-opaque,6,6,65.6797,5.7978,3.1555,0,0.7146,3.59,4.3046,0,0.1205,17.2316,0,0,0,0,0,0,0,0.0894,0,0,0,0.0857,0,0,0,0,0,0.1531,0,0,3.3821
12739,Licorice,Glaze,Glossy,Opaque,5,7,65.5098,6.8119,4.0862,0,1.3663,2.713,4.0793,0,3.0158,12.506,0,0,0,0,0.0226,0,0,0,0,0,0,3.3919,0.5179,0,0,0,0,0.0587,0,0,0
12750,WWW 332,Blue - Barium,Matte,Opaque,6,6,61.7956,11.9265,0,2.9438,2.3332,7.429,9.7622,0,0.1534,0.6107,0,10.9361,0,0,0,0,0,0,0,0,0,0.0612,0,0,1.7475,0,0,0.0631,0,0,0
12751,Cream breaking brown  WWW 264,Glaze,Glossy,,6,6,62.2142,5.172,5.776,0,5.087,0.9685,6.0556,0,1.3027,11.3315,1.3862,0,0,0,0.0105,0,0,0,0,0,0,0.8491,0,0,0,0,0,0.0188,0,0,5.8833
12778,SL Temmoku,Iron - Tenmoku,Glossy,Semi-opaque,5,7,65.449,8.0438,3.9554,0,1.4478,5.0395,6.4873,0,1.0107,10.7863,0,0,0,0,0.0072,0,0,0,0,0,0,4.1618,0,0,0,0,0,0.0986,0,0,0
12788,Red Green,Glaze,,Transparent,6,6,57.2966,13.5219,7.4702,7.2067,0.2178,2.5042,2.722,0,0.9064,8.0823,0,0,0,0,0.0293,0,0,0,0,0,0,0.0829,0,0,2.6114,0,0,0.0703,0,0,0
12797,Matt's Shino,Shino,Glossy - Semi,Opaque,6,6,56.3271,6.5272,5.1194,6.3709,1.5958,2.3846,3.9804,0,5.1938,8.9405,0,0,0,0,0.0386,0,0,0,0,0,0,1.2204,0,0,0,0,0,0.171,0,3.7257,2.385
12798,Turquoise Matte,Turquoise,Matte,Opaque,4,7,61.9322,11.9409,0,3.1646,2.2557,7.2253,9.481,0,0.2908,0.6343,10.3195,0,0,0,0,0,0,0,0,0,0,0.1221,0,0,2.0547,0,0,0.0599,0,0,0
12799,Matt's Iron Red,Red,Glossy - Semi,Semi-opaque,6,6,55.1354,5.8392,3.8315,0,4.8209,0.6454,5.4663,0,9.1677,12.5822,0,0,0,0,1.9935,0,0,0,0,0,0,5.9591,0,0,0,0,0,0.0251,0,0,0
12802,Currie Blue,Blue,Satin - Matte,Opaque,5,7,55.5791,11.2423,2.4453,2.0105,2.3566,8.8722,11.2288,0,0.1927,3.2706,11.4887,0,0,0,0,0,0,0,0,0,0,0.0622,0.093,0,2.387,0,0,0,0,0,0
12806,"45.3,7.0,4 high titanium kaolin",Ash,Satin - Matte,Transparent,7,8,72.5376,6.9729,0,0,1.8468,0.716,2.5629,0,0,15.6691,0,0,0,0,0.3126,0,0,0,0,0,0,0.5225,0,0,0,0,0,1.4224,0,0,0
12811,Campana Clear,Clear,Glossy,Transparent,5,6,61.5068,6.7441,4.5668,1.9333,0.048,2.2978,2.3458,0,0.0336,16.2755,0,0,6.4451,0,0.024,0,0,0,0,0,0,0.0625,0,0,0,0,0,0.0625,0,0,0
12837,Floating Blue,Glaze,Glossy - Semi,Semi-opaque,5,6,62.5738,8.9226,6.8962,0,1.6366,6.1874,7.8241,0,2.2471,6.6242,0,0,0,0,0.0191,0,0,0,0,0,0.4816,0.8231,0.5579,0,0,0,0,3.0305,0,0,0
12938,HTBx1,Clear,Glossy,Transparent,6,10,54.0926,3.26,9.9019,0,2.6658,0,2.6658,0,4.1866,10.6545,0,0,15.2385,0,0,0,0,0,0,0,0,0,0,0,0,0,0,0,0,0,0
12940,LTB 1- ekwc,Clear,,,3,3,61.8461,9.1189,12.3555,0,1.1483,3.0417,4.19,0,0.2509,11.915,0,0,0,0,0,0,0,0,0,0,0,0.1169,0,0,0,0,0,0.2066,0,0,0
12941,LOB 1-ekwc,Clear,,,3,3,68.9726,7.1078,8.6042,5.028,0.0579,0,0.0579,0,0.0579,7.8484,0,0,2.3231,0,0,0,0,0,0,0,0,0,0,0,0,0,0,0,0,0,0
12942,LOM 1 ekwc,Clear,,,3,3,65.6434,9.696,0,4.5833,1.64,5.0608,6.7007,0,0.1528,9.7093,0,0,3.3042,0,0,0,0,0,0,0,0,0.084,0,0,0,0,0,0.1262,0,0,0
12943,HTB1V,Clear,Glossy,Transparent,6,10,60.3684,7.0345,7.5422,0,3.8217,0,3.8217,0,3.8545,8.781,0,0,8.5978,0,0,0,0,0,0,0,0,0,0,0,0,0,0,0,0,0,0
12944,HOS  1 ekwc,Clear,Glossy - Semi,,8,10,72.4774,9.0541,0,0,0.9093,2.9435,3.8527,0,0.0463,14.558,0,0,0,0,0,0,0,0,0,0,0,0.0116,0,0,0,0,0,0,0,0,0
12949,HTM 1 ekwc,Clear,,,6,7,64.9363,13.6089,0,0,2.0535,6.6475,8.7009,0,0.1045,9.9513,0,0,2.6718,0,0,0,0,0,0,0,0,0.0261,0,0,0,0,0,0,0,0,0
12952,Charcoal Matte Black,Glaze,Matte - Smooth,Opaque,6,6,65.9376,9.0134,0,0,1.4221,2.4035,3.8256,0,0.0324,10.5651,0,0,6.893,0,0.0231,0,0,0,0,0,0,2.8824,0.7665,0,0,0,0,0.0609,0,0,0
12953,Val's Ice Cream Matte (VC D) / LA Matte (toms uk variation),"White, Off-White",Matte - Smooth,Opaque,6,6,59.942,10.9478,0,0,1.4097,5.2125,6.6222,0,0.0553,14.1365,0,0,8.2124,0,0,0,0,0,0,0,0,0.0558,0,0,0,0,0,0.0279,0,0,0
12970,Pierre Bounaud's cover,Glaze,Glossy - Semi,Semi-opaque,6,9,61.3373,3.5556,0.8991,0,1.236,6.7359,7.9719,0,4.1324,19.8472,0,0,0,0,2.2212,0,0,0,0,0,0,0.0352,0,0,0,0,0,0,0,0,0
12974,Nu Clear,Clear,Glossy,Transparent,6,6,64.8765,7.7584,6.0198,0,0.4458,2.1619,2.6078,0,2.0438,15.9198,0,0,0,0,0.027,0,0,0,0,0,0,0.0726,0,0,0,0,0,0.0703,0,0.6039,0
12978,Oil Spot Base,Glaze,,Opaque,6,6,69.1664,9.0197,0,0,5.8453,0.0662,5.9115,0,0.0677,11.8456,0,0,0,0,0,0,0,0,0,0,0,3.9891,0,0,0,0,0,0,0,0,0
12994,Splotchy Lavender Cone 10,Glaze,,,9,10,60.6642,13.0676,1.7298,0,3.9631,2.7045,6.6676,0,0.0372,12.5208,0,0.7548,3.662,0,0,0,0,0,0,0,0,0.0397,0,0,0.3618,0,0,0,0,0,0.4944
12996,Crack white,"White, Off-White",Matte,Semi-opaque,5 &#189;,7,70.4864,11.6784,0,0,7.7213,3.3232,11.0445,0,0,4.341,2.4497,0,0,0,0,0,0,0,0,0,0,0,0,0,0,0,0,0,0,0,0
12997,Toms Not Beads,"White, Off-White",Glossy,Opaque,6,6,57.4584,12.4812,0,0,2.1212,6.0283,8.1495,0,13.9816,6.129,0,0,1.6987,0,0,0,0,0,0,0,0,0.0756,0,0,0,0,0,0.026,0,0,0
13003,Ignimbrite P oil spot (recipe),Iron - Oil Spot,Satin,Opaque,9,10,0,0,0,0,0,0,0,0,0,0,0,0,0,0,0,0,0,0,0,0,0,0,0,0,0,0,0,0,0,0,0
13011,Test Blue,Glaze,Glossy,Opaque,9,10,65.2599,11.1831,0,0,3.8123,1.7935,5.6059,0,0.1069,15.3917,0,0,0,0,0.0251,0,0,0,0,0,0,0.119,2.2433,0,0,0,0,0.0652,0,0,0
13012,Korean Blue Celadon,Iron - Celadon - Blue,Glossy,Translucent,9,10,68.7699,6.5151,0,0,3.9649,1.8233,5.7882,0,1.811,16.4129,0,0,0,0,0.5138,0,0,0,0,0,0,0.189,0,0,0,0,0,0,0,0,0
13035,Vickery OS base (toms uk version),Iron - Tenmoku,Glossy,Opaque,6,7,66.4464,8.8685,0,0,4.0689,1.7412,5.8101,0,1.2228,13.4904,0,0,0,0,0,0,0,0,0,0,0,4.1431,0,0,0,0,0,0.0189,0,0,0
13107,Pinnel Celadon,Iron - Celadon - Blue,Glossy,Translucent,10,10,72.8735,8.0991,0,0,2.169,0.8812,3.0503,0,0.1054,14.3169,0,0.6968,0,0,0,0,0,0,0,0,0,0.3726,0,0,0,0,0,0.0051,0,0,0.4804
13113,VC Lung Chuan,Iron - Celadon - Green,Glossy,Translucent,10,10,70.7159,6.5878,0,0,3.3946,1.5307,4.9253,0,0.8042,15.346,0,0,0,0,0.4251,0,0,0,0.1421,0,0,0.9694,0,0,0,0,0,0.0843,0,0,0
