Repository: derekphilipau/glazy-data

# glazy-data
Public data from the Glazy database

## About

The Glazy database of ceramic recipes was originally seeded with data from [Linda Arbuckle's](http://lindaarbuckle.com)  [GlazeChem database](http://lindaarbuckle.com/arbuckle_handouts.html), John Sankey's [glaze database](http://www.johnsankey.ca/glazedata.html) (which is based on the extensive work by [Alisa Clausen](https://glazy.org/u/alisaclausen)), and [Louis Katz's](http://www.louiskatz.net) [Hyperglaze database](http://falcon.tamucc.edu/~lkatz/allglazes.txt).

This repository intends to continue the tradition of making recipes publicly available.  This archived data only includes publicly shared recipes and materials.

File: glazy-data-glazes-simplified-20201210.csv (part 24 of 47)
id,name,material_type_concatenated,surface_type,transparency_type,from_orton_cone,to_orton_cone,SiO2_percent_mol,Al2O3_percent_mol,B2O3_percent_mol,Li2O_percent_mol,K2O_percent_mol,Na2O_percent_mol,KNaO_percent_mol,BeO_percent_mol,MgO_percent_mol,CaO_percent_mol,SrO_percent_mol,BaO_percent_mol,ZnO_percent_mol,PbO_percent_mol,P2O5_percent_mol,F_percent_mol,V2O5_percent_mol,Cr2O3_percent_mol,MnO_percent_mol,MnO2_percent_mol,FeO_percent_mol,Fe2O3_percent_mol,CoO_percent_mol,NiO_percent_mol,CuO_percent_mol,Cu2O_percent_mol,CdO_percent_mol,TiO2_percent_mol,ZrO_percent_mol,ZrO2_percent_mol,SnO2_percent_mol
13114,Seafoam Chun,Iron - Celadon - Chun,Glossy,Translucent,9,10,71.6186,5.629,3.4604,0,3.4455,2.2156,5.6611,0,1.0161,9.8614,2.0214,0,0,0,0.1462,0,0,0.0467,0,0,0,0.5187,0,0,0,0,0,0.0204,0,0,0
13115,Wood Ash #2018-01,Glaze,,,6,6,61.1513,8.1855,5.2191,0,2.9179,2.7132,5.6311,0,3.9733,14.6705,0,0,0,0,0.4804,0,0,0,0.4854,0,0,0.1219,0,0,0,0,0,0.0816,0,0,0
13118,Toms crack bubble white,"White, Off-White",Glossy - Semi,Opaque,6,8,68.3852,12.9061,0.3738,0,6.6475,5.5385,12.186,0,2.343,2.5613,1.2042,0,0,0,0,0,0,0,0,0,0,0.0403,0,0,0,0,0,0,0,0,0
13119,Toms turquoise matte,Blue - Strontium,Satin - Matte,Opaque,6,7,55.9873,11.4303,1.2415,0,2.7516,5.6905,8.442,0,0.4084,2.2503,14.625,0,0,0,0,0,0,0,0,0,0,0.0796,0,0,2.9513,0,0,2.5843,0,0,0
13122,Plum Sauce,Iron - Tenmoku,Glossy,Semi-opaque,9,10,67.6796,6.4992,0.989,0,2.794,1.4941,4.2881,0,0.3623,11.7073,0,1.8836,0,0,0.0018,0,0,0,0,2.4331,0,4.044,0,0,0,0,0,0.1119,0,0,0
13132,White #19,Specialty - Gloop,Glossy - Semi,Opaque,10,11,84.927,9.2629,0,0,3.7399,1.6998,5.4397,0,0.0241,0.2177,0,0,0,0,0.0172,0,0,0,0,0,0,0.0666,0,0,0,0,0,0.0448,0,0,0
13137,Toms Nutmeg 'shino' 2,Shino,Satin,Opaque,6,7,56.0091,11.2136,1.3572,4.132,1.0148,4.4692,5.484,0,8.7721,9.9685,0.0168,0,0,0,0,0,0,0,0,0,0,0.4775,0,0,0,0,0,0.0097,0,0,2.5596
13149,Rust Black Fat,Iron - Tenmoku,,,8,10,73.0492,7.8098,0,0,4.1261,1.8791,6.0052,0,0.0095,6.6914,0,0,0,0,0.0068,0,0,0,0,0,0,6.4106,0,0,0,0,0,0.0176,0,0,0
13158,Peach Black (Tenmoku),Iron - Tenmoku,,,8,10,69.0811,8.1317,0,0,3.562,1.62,5.182,0,0.0181,11.591,0,0,1.8488,0,0.0129,0,0,0,0,0,0,4.101,0,0,0,0,0,0.0335,0,0,0
13160,Tomato Iron Red,"Iron - Kaki, Tomato Red",,,9,11,62.9788,6.8434,0,0,3.3671,1.5327,4.8998,0,4.7484,13.6664,0,0,0,0,2.2983,0,0,0,0,0,0,4.5444,0,0,0,0,0,0.0205,0,0,0
13161,Coleman Tea Dust Black (Original),Iron - Tea Dust,,,8,10,69.6716,7.0223,0,0,3.1332,1.3712,4.5044,0,4.0195,10.9193,0,0,0,0,0,0,0,0,0,0,0,3.7423,0,0,0,0,0,0.1206,0,0,0
13162,DragonFly,Glaze,,,6,4,35.584,1.9843,29.8594,0,0.0198,5.057,5.0769,0,0.0139,24.1329,0,0,0,0,0.0099,0,0,0,0,0,0,0.0258,0,0,3.2872,0,0,0.0258,0,0,0
13163,Reynold's Rap,Glaze,,,8,4,42.0411,3.2767,18.6452,0,1.2349,3.5954,4.8303,0,4.251,16.829,0,2.3365,0,0,0.034,0,0,0,0,0,0,0.159,0,0,7.4671,0,0,0.13,0,0,0
13177,Toms Burnt Nutmeg,Iron,Satin - Matte,Opaque,6,8,56.9011,11.5974,3.1818,4.848,0.8295,3.5382,4.3677,0,7.2568,8.6372,0.0393,0,0,0,0,0,0,0,0,0,0,1.1123,0,0,0,0,0,0.0181,0,0,2.0403
13178,Burnt Nutmeg 64,Iron,Matte,Opaque,6,8,57.3377,11.682,3.3931,4.9853,0.8074,3.4329,4.2402,0,7.0981,8.4616,0.0419,0,0,0,0,0,0,0,0,0,0,0.7756,0,0,0,0,0,0.019,0,0,1.9655
13185,"Ruby (C.M. Sept. '17, p. 65)",Red,Glossy,Translucent,6,6,60.3421,5.7408,5.8794,0,0.6628,2.8347,3.4975,0,1.3755,20.0071,0,0,0,0,0.0254,0,0,0.0957,0,0,0,0.0836,0,0,0,0,0,0.0572,0,0,2.8956
13186,Emerald,Green - Chrome,Glossy,Transparent,6,6,62.2028,5.9179,6.0607,0,0.6833,2.9221,3.6053,0,1.4179,20.624,0,0,0,0,0.0262,0,0,0,0,0,0,0.0862,0,0,0,0,0,0.059,0,0,0
13187,Gold Beryl,Yellow - Iron,Glossy,Transparent,6,6,61.6528,5.8655,6.0071,0,0.6772,2.8962,3.5735,0,1.4054,20.4417,0,0,0,0,0.0259,0,0,0,0,0,0,0.9696,0,0,0,0,0,0.0585,0,0,0
13214,GA23 Base,Clear,Satin - Matte,Translucent,5,6,55.7141,10.5586,2.9701,6.2713,1.5812,5.4104,6.9917,0,0.7707,10.8051,0,0,0,0,0.0224,0,0,0,0,0,0,0.0828,0,0,0,0,0,5.8132,0,0,0
13231,Gumpler Yellow,Yellow - Iron,Matte,Opaque,,,54.7943,6.3676,3.955,3.1963,0.1269,2.1116,2.2385,0,6.6294,10.8483,0,0,0,0,0,0,0,0,0,0,0,0.3241,0,0,0,0,0,11.6466,0,0,0
13245,Toms Burnt Nutmeg (40/60 variation),Iron,Satin - Matte,Opaque,6,8,56.6994,11.5091,2.7467,4.6781,0.8739,3.7604,4.6342,0,7.6186,8.9545,0.0339,0,0,0,0,0,0,0,0,0,0,0.9423,0,0,0,0,0,0.0161,0,0,2.1671
13246,Toms Nutmeg 'Shino' 3,Shino,Satin,Opaque,6,7,56.7389,12.8341,1.2402,3.7792,1.1077,4.0988,5.2065,0,8.0578,9.1287,0.0153,0,0,0,0,0,0,0,0,0,0,1.1015,0,0,0,0,0,0.0265,0,0,1.8712
16158,Frosty Matte Cone 6,Turquoise,Matte,Translucent,5,6,60.7195,13.4687,0,5.5172,2.3955,7.6851,10.0807,0,0.1373,0.627,0,9.0183,0,0,0.0119,0,0,0,0,0,0,0.061,0,0,0.3275,0,0,0.0308,0,0,0
16159,R1015 Cone 6 Matte,Clear,Matte - Semi,Translucent,5,6,60.9634,9.4263,3.2075,0,1.2373,5.4969,6.7342,0,0.0878,13.4185,0,6.0289,0,0,0.0191,0,0,0,0,0,0,0.0649,0,0,0,0,0,0.0496,0,0,0
16160,Matte White R-1000 (Copy),Matte,Matte,Semi-opaque,6,6,60.8674,9.6565,2.9899,0,1.501,5.1695,6.6705,0,0.7675,13.0443,0,5.8626,0,0,0.0197,0,0,0,0,0,0,0.0748,0,0,0,0,0,0.0467,0,0,0
16161,DAN's fluxing clay-Barium Matt,Clear,,Semi-opaque,5,6,57.5472,12.2892,1.2435,4.4044,1.6579,5.3901,7.0479,0,10.7318,1.5681,0,4.9847,0,0,0.0262,0,0,0,0,0,0,0.0907,0,0,0,0,0,0.0663,0,0,0
16226,Leather Black,Black - Slip-Based,Glossy - Semi,Opaque,3,5,61.4901,6.4508,2.9,8.2479,0.9599,0.7901,1.75,0,5.2069,6.5252,0,0,0,0,0.0053,0,0,0.2478,2.1559,0,0,4.1233,0,0.5043,0,0,0,0.3924,0,0,0
16277,Green Mint Satin Sam Chung,Green - Copper,Satin - Matte,Opaque,10,10,56.305,13.2695,0,0,2.2728,5.7451,8.0178,0,0.1048,12.2394,0,2.8032,6.7999,0,0.0206,0,0,0,0,0,0,0.0708,0,0,0.3154,0,0,0.0535,0,0,0
16304,Pinnell Strontium Matte,Glaze,Matte - Smooth,Opaque,,,65.544,12.4031,0,1.0461,2.3221,7.3282,9.6502,0,0.171,0.6156,10.3963,0,0,0,0,0,0,0,0,0,0,0.0776,0,0,0,0,0,0.096,0,0,0
16305,Shiny Opal Blue 117/2,Blue - Rutile,,Semi-opaque,6,6,65.9969,6.5334,5.3306,0,1.6102,4.2823,5.8925,0,1.24,6.4057,0,2.1042,2.5522,0,0.0097,0,0,0,0,0,0,0.2141,0.5821,0,0,0,0,3.1385,0,0,0
16306,AC CMB15 Red base +cobalt,Glaze,Matte - Smooth,Opaque,6,6,64.8924,9.4551,0,0,4.654,0.1001,4.7541,0,0.6041,11.157,0,0,7.2441,0,0.0391,0,0,0,0,0,0,0.6928,0.9181,0,0,0,0,0.2433,0,0,0
16313,Ginger Clear,Clear,Glossy,Transparent,6,10,64.5693,8.1433,4.3968,4.2641,1.7011,2.9721,4.6731,0,0.0085,4.8546,0.8982,0,8.1444,0,0.0061,0,0,0,0,0,0,0.0258,0,0,0,0,0,0.0158,0,0,0
16328,"Pinnell Strontium matte base +0.5 Cobalt Ox, 3 Rutile",Glaze,Matte - Smooth,Opaque,6,6,63.5027,12.0168,0,1.0135,2.2497,7.0999,9.3497,0,0.1656,0.5964,10.0725,0,0,0,0,0,0,0,0,0,0,0.2134,0.4631,0,0,0,0,2.6063,0,0,0
16330,"Alisa's WoDo White +0.5 Co. Ox, 3 Rutile",Matte - Magnesium Matte,Matte,Opaque,6,6,53.5407,11.6016,0,0,1.8619,5.673,7.5349,0,9.9828,14.0278,0,0,0,0,0,0,0,0,0,0,0,0.2478,0.4487,0,0,0,0,2.6156,0,0,0
16336,kook,Green - Copper,Glossy - Semi,Translucent,10,10,64.8426,9.3054,0,2.1801,1.8506,1.801,3.6516,0,3.731,10.63,0,0,0,0,0.0149,0,0,0,0,0,0,0.2059,0,0,1.0128,0,0,4.4258,0,0,0
16337,Ginger Clear 3,Clear,Glossy - Semi,Translucent,6,10,65.9053,7.6579,2.5048,2.7268,0.9303,3.4073,4.3377,0,10.1186,6.6963,0,0,0,0,0,0,0,0,0,0,0,0.0492,0,0,0,0,0,0.0034,0,0,0
16338,Ginger n' Val's Green Slime (GV Green Slime),Green - Chrome,Glossy,Transparent,6,6,58.9573,11.2785,5.1925,8.1738,1.0412,3.8536,4.8948,0,1.2657,9.4597,0,0,0,0,0.0438,0,0,0.4931,0,0,0,0.1347,0,0,0,0,0,0.1061,0,0,0
16342,Dimo´s Dark Grey,Clear,Glossy,Opaque,6,8,65.6173,6.2516,1.203,4.3757,0.0316,0.2072,0.2389,0,0.2841,13.603,1.2703,0,0,0,0.0114,0,0,0.727,0,0,0,0.8371,0.0525,0,0,0,0,1.4364,0,4.0916,0
16346,M6 -1,Glaze,,,6,6,74.9922,5.6993,1.0764,2.433,1.1209,4.0994,5.2203,0,0.2702,2.443,4.4869,3.101,0,0,0.0016,0,0,0.2386,0,0,0,0.0332,0,0,0,0,0,0.0042,0,0,0
16347,M6 -2,Glaze,,,7,7,72.0546,5.4761,1.0342,2.3377,1.077,3.9388,5.0158,0,0.2596,2.3473,4.3111,2.9796,0,0,0.0015,0,0,0,0,0,0,4.1784,0,0,0,0,0,0.0041,0,0,0
16390,Super Dry Matte Black,Black - Slip-Based,Matte - Dry,Opaque,3,5,55.6319,11.3944,0,28.5435,0.182,0,0.182,0,0.396,0.0775,0,0,0,0,0,0,0,0.4332,0.5614,0,1.0514,0,1.6406,0,0,0,0,0.088,0,0,0
16394,Brainy Crawl,Specialty - Crawling,Satin,Opaque,3,3,51.8982,9.2081,0,11.5717,3.6928,1.6972,5.39,0,17.9745,0.2214,0,0,0,0,0,0,0,0,0,0,0,0.1745,0,0,0,0,0,0,0,3.5616,0
16423,Amber's Gongshow,Iron - Amber,Glossy,,10,11,68.286,6.8897,0.8362,0,2.4041,1.2955,3.6996,0,0.3404,19.0386,0,0,0,0,0.0015,0,0,0,0,0,0,0.7966,0,0,0,0,0,0.1113,0,0,0
16426,Antique Celadon,Iron - Celadon - Blue,Glossy - Semi,Translucent,10,10,55.842,11.2126,0,0,1.6736,1.8471,3.5206,0,0.2034,26.6182,0,0,0,0,0.0274,0,0,0,0.1107,0,0,0.3238,0,0,0,0,0,0.1558,0,0,1.9855
16427,Coleman Iron Blue Celadon #1,Iron - Celadon - Blue,Glossy,Translucent,10,11,71.9284,7.7908,0,0,3.4137,1.5496,4.9632,0,1.5275,9.5478,0,3.2059,0,0,0.0124,0,0,0,0,0,0,0.9892,0,0,0,0,0,0.0347,0,0,0
16428,Tomato Red,Iron,Glossy - Semi,Opaque,10,11,67.6127,7.9624,0,0,1.6278,3.5532,5.181,0,5.6244,8.5098,0,0,0,0,2.2653,0,0,0,0,0,0,2.8223,0,0,0,0,0,0.0222,0,0,0
16475,Chun Seafoam,Glaze,Glossy,Opaque,4,7,63.003,6.2521,0,0,1.1811,2.8506,4.0317,0,0.0726,10.4172,0,0,9.5043,0,0.0059,0,0,0,0,0,0,0.0535,0,0,2.6087,0,0,4.0511,0,0,0
16483,Turquoise chun,Red - Pink,Glossy,Opaque,5,10,63.0594,5.1548,5.9392,0,2.0557,3.9224,5.9781,0,1.3318,16.7709,0,0,0,0,0.0094,0,0,0,0.0162,0,0,0.0544,0,0,0.3882,0,0,0.0244,0,0,1.2731
16503,Temmoku Gold Tea Dust,Iron - Tea Dust,Glossy,Translucent,6,6,62.7082,7.2295,0.8749,5.6413,2.0645,2.541,4.6055,0,3.2217,11.1195,0,0,0,0,0.0016,0,0,0,0,0,0,4.5101,0,0,0,0,0,0.0877,0,0,0
16540,Katz-Burke Matte,Matte,Matte,Opaque,6,6,60.8508,13.1133,3.3324,0,0.9444,4.1384,5.0828,0,0.0938,17.2694,0,0,0,0,0.04,0,0,0,0,0,0,0.1135,0,0,0,0,0,0.104,0,0,0
16543,John's Cash blue,Clear,Glossy,,4,7,62.7227,6.6547,4.4257,2.6429,1.4052,5.1512,6.5564,0,1.1331,10.6296,0,0,1.3962,0,0.0081,0,0,0,0,0,0,0.241,0.562,0,0,0,0,3.0275,0,0,0
16544,John's 3M-4 ( in Mid-Range Book),Matte,Satin - Matte,Opaque,6,7,62.2934,10.503,2.6872,0,0.4224,1.583,2.0054,0,7.5512,14.642,0,0,0,0,0.0552,0,0,0,0,0,0,0.134,0,0,0,0,0,0.1286,0,0,0
16549,YJPP01 - Speckled Yellow,Yellow,Glossy,Opaque,9,10,67.6136,8.7284,1.4979,0,2.7931,0.7489,3.5421,0,1.5873,12.1569,0,0,0,0,0,0,0,0.067,0,0,0,0,0,0,0,0,0,3.1418,0,0,1.6649
16554,Harris Tenmoku Red (Copy),"Iron - Kaki, Tomato Red",Satin,Opaque,6,7,63.4659,5.8886,2.1651,0,0.743,2.3877,3.1307,0,8.821,10.451,0,0,0,0,1.486,0,0,0,0,0,0,4.4306,0,0,0,0,0,0.1611,0,0,0
16568,Craz(e)y Kelly Green,Green - Chrome,Glossy,Transparent,6,6,57.5409,11.0101,3.3846,5.9939,1.716,5.9065,7.6224,0,1.1669,12.287,0,0,0,0,0.0223,0,0,0.241,0,0,0,0.0849,0,0,0.593,0,0,0.0529,0,0,0
16570,"VC 611 no chrome, no crazing",Green - Stain,Glossy,Transparent,6,6,58.1994,11.1361,3.4233,6.0625,1.7356,5.9741,7.7097,0,0.8797,12.4276,0,0,0,0,0.0225,0,0,0,0,0,0,0.0858,0,0,0,0,0,0.0535,0,0,0
16573,French Red,Glaze,,Opaque,6,6,64.0962,12.8546,0,0,2.2815,7.4058,9.6873,0,2.9026,6.8909,0,0,3.5081,0,0,0,0,0,0,0,0,0.0602,0,0,0,0,0,0,0,0,0
16579,MA490 - Orange Red (Kaki),"Iron - Kaki, Tomato Red",Glossy,Opaque,9,10,63.8381,8.1545,0,0,3.9637,1.5783,5.542,0,5.9795,9.6232,0,0,0,0,2.7123,0,0,0,0,0,0,4.1504,0,0,0,0,0,0,0,0,0
16584,J6CLD Light bright yellow,Yellow,Glossy,Opaque,9,10,65.6323,8.5703,0,0,4.3066,0,4.3066,0,2.8538,7.0104,0,0,0,0,0,0,0,0,0,0,0,0,0,0,0,0,0,11.6265,0,0,0
16585,Spot Blue,Glaze,,,6,6,58.3851,5.506,13.552,0,0.2017,2.2879,2.4896,0,3.0926,12.2245,0,0,0,0,0.0505,0,0,0,0,0,0,0.1554,0.592,0,0,0,0,0.1112,0,3.8411,0
16587,DDM223 - Kaki,"Iron - Kaki, Tomato Red",Glossy,Opaque,9,10,65.5739,7.5618,0,0,0.9016,2.8235,3.7251,0,5.4638,9.8055,0,0,0,0,2.8157,0,0,0,0,0,0,5.0542,0,0,0,0,0,0,0,0,0
16643,Tenmoku (IV),Iron - Tenmoku,Glossy,Opaque,7,10,70.5799,10.4707,0,0,0,7.1755,7.1755,0,4.4076,4.8793,0,0,0,0,0,0,0,0,0,0,0,2.487,0,0,0,0,0,0,0,0,0
16646,Zero3 K Low Fire Transparent Glaze G2931K (DigitalFire),Clear,Glossy,Transparent,3,1,53.0837,8.4138,16.4697,0,0.2319,6.6603,6.8922,0,2.1537,12.8271,0,0,0,0,0.0258,0,0,0,0,0,0,0.067,0,0,0,0,0,0.067,0,0,0
16649,Zero3 H Low Fire Transparent Glaze G2931H High Expansion Variant (DigitalFire),Clear,Glossy,Transparent,5,3,55.8292,7.8971,14.2511,0,0.463,8.2548,8.7178,0,0.0342,13.1193,0,0,0,0,0.0244,0,0,0,0,0,0,0.0635,0,0,0,0,0,0.0634,0,0,0
16654,Zero3 L Low Fire Transparent Glaze G2931L Low Expansion Variant (DigitalFire),Clear,Glossy,Transparent,5,3,56.0074,8.7718,15.2585,0,0.9392,2.3168,3.256,0,3.9164,7.7582,2.4383,0.4341,2.0824,0,0.0124,0,0,0,0,0,0,0.0323,0,0,0,0,0,0.0323,0,0,0
16664,Jun (Chun) Variation,Iron - Celadon - Chun,Glossy - Semi,Translucent,10,11,70.6379,6.329,0,0,3.2107,1.4343,4.645,0,3.4088,13.8789,0,0,0,0,0.4264,0,0,0,0,0,0,0.6726,0,0,0,0,0,0.0014,0,0,0
16712,JDB144 Turquoise,Turquoise,Glossy,Opaque,9,10,68.2704,6.3356,0,0,3.1425,1.2432,4.3857,0,0.135,10.6186,0,0,4.3213,0,0.0571,0,0,0,0,0,0,0.1896,0.8267,0,2.5027,0,0,2.3572,0,0,0
16750,Alkaline glossy transparent turquoise,Turquoise,Glossy,Transparent,7,8,61.0077,7.2938,0,2.0861,0,0,0,0,3.6872,13.7442,11.2334,0,0,0,0,0,0,0,0,0,0,0,0,0,0.9475,0,0,0,0,0,0
16752,Magnesium matte base glaze,Matte - Magnesium Matte,Satin - Matte,Translucent,7,8,60.2742,5.2362,0,0,4.0674,0.0316,4.099,0,13.3396,12.9092,0,0,3.0838,0,0,0,0,0,0,0,0,0.0316,0.0879,0,0.8765,0,0,0.062,0,0,0
16753,Talc satin matte,Matte - Magnesium Matte,Satin - Matte,Translucent,7,8,66.3773,7.7547,0,0,1.928,1.9408,3.8688,0,11.2079,8.2515,0,0,2.4701,0,0,0,0,0,0,0,0,0.0658,0,0,0,0,0,0.0039,0,0,0
16755,Runny alkaline glossy transparent glaze base,Turquoise,Glossy,Transparent,6,8,62.3953,7.8575,7.623,0,0.1226,6.0755,6.1981,0,0.0776,14.9427,0,0,0,0,0,0,0,0,0,0,0,0.0155,0,0,0.8891,0,0,0.0013,0,0,0
16757,Barium matte glaze base,Matte,Matte - Stony,Semi-opaque,7,8,61.3092,7.4483,0,3.761,5.8734,0.0073,5.8808,0,0.0342,0.0082,0,16.3007,3.3893,0,0,0,0,0,0,0,0,0.0202,0,1.8466,0,0,0,0.0017,0,0,0
16758,Leach classic clear,Clear,Satin - Matte,Semi-opaque,6,10,67.5909,10.5598,0,0,1.998,0.911,2.9089,0,0,18.9285,0,0,0,0,0,0,0,0,0,0,0,0.0118,0,0,0,0,0,0,0,0,0
16767,Amber Tea Dust,Iron - Tea Dust,,,8,11,64.2634,8.9834,0,0,4.4409,2.0949,6.5359,0,4.3257,12.9465,0,0,0,0,0.0086,0,0,0,0.0123,0,0,2.8953,0,0,0,0,0,0.029,0,0,0
16770,Amber,Glaze,,,9,11,63.2929,9.3773,0,0,2.5252,1.1897,3.7149,0,1.0857,19.2608,0,0,0,0,0,0,0,0,0.0334,0,0,2.9281,0,0,0,0,0,0.3069,0,0,0
16778,Magnesium crystalline matt,Matte - Magnesium Matte,,Semi-opaque,6,8,63.0275,7.2089,0,0,0.0155,5.6624,5.6779,0,8.4577,10.5807,0,0,4.3392,0,0.0078,0,0,0,0,0,0,0.0202,0.66,0,0,0,0,0.0202,0,0,0
16817,Buttery Grandey,Clear,Satin,Transparent,6,6,61.0471,11.0039,0.4933,0,1.8715,4.2283,6.0998,0,11.8246,7.7457,0,0,0,0,0.0196,0,0,0,0,0,0,0.0599,0,0,0,0,0,0.0509,0,0,1.6552
16827,Danny B's Waterfall Brown,Iron,Satin,Opaque,6,10,59.3527,5.8289,12.9636,0,0.1462,5.3099,5.4561,0,0.1368,11.4908,0,0,0,0,0,0,0,0,0,0,0,3.8586,0,0,0,0,0,0.9125,0,0,0
16829,Ginger Clear 4,Clear,,,6,10,70.0296,7.0306,5.4551,1.6466,0.7973,2.5675,3.3647,0,3.9526,7.697,0,0.6915,0,0,0.014,0,0,0,0,0,0,0.059,0,0,0,0,0,0.0592,0,0,0
16830,Ginger Clear 5,Clear,Glossy,Translucent,6,10,61.5018,5.8375,8.7449,0,2.5087,3.997,6.5057,0,1.0046,12.677,0,3.6632,0,0,0.0081,0,0,0,0,0,0,0.0426,0,0,0,0,0,0.0145,0,0,0
16831,Danny B's Waterfall Brown II,Iron,Satin,Opaque,6,6,62.3273,4.761,12.2967,0,0.1606,5.0347,5.1953,0,0.0592,10.9462,0,0,0,0,0,0,0,0,0,0,0,3.7206,0,0,0,0,0,0.6938,0,0,0
16845,high silica chrome tin red,Glaze,,Semi-opaque,9,11,69.8687,5.6775,0,0,2.125,1.5053,3.6303,0,0.9127,17.1058,0,0,0,0,0,0,0,0.1024,0.0298,0,0,0.1014,0,0,0,0,0,0.0935,0,0,2.4779
16857,Nati Folk,"White, Off-White",Satin - Matte,Semi-opaque,5,4,47.8198,2.9102,10.9631,0,0.5398,5.4814,6.0212,0,7.128,17.8776,0,0,0,0,0,0,0,0,0,0,0,0.7151,0,0,0,0,0,1.5051,0,4.2624,0.7976
16858,frankenstein red (Copper Red E),Red - Copper,,,6,8,70.0254,7.4323,2.3182,0,1.4921,5.1186,6.6107,0,0.7183,12.0966,0.0286,0,0,0,0,0,0,0,0,0,0,0.0255,0,0,0.2807,0,0,0.0035,0,0,0.4602
16861,Van Gilder's Glossy White,Glaze,Glossy,Opaque,6,6,59.4487,6.6495,4.7806,6.6939,1.6322,1.9718,3.604,0,3.5862,8.3365,0,0,0,0,0.0087,0,0,0,0,0,0,1.2459,0,0,0,0,0,0.2018,0,3.3854,2.0588
16943,JDB144 Turquoise (Copy),Turquoise,Glossy,Opaque,9,10,70.6206,7.2003,0,0,5.4404,0.0476,5.488,0,0.0549,11.2626,0,0,4.6233,0,0,0,0,0,0,0,0,0.0608,0.0884,0,0.2678,0,0,0.3333,0,0,0
16946,Simair’s,Crystalline - Macro,Satin,Translucent,6,8,54.1276,2.0309,1.2599,1.6541,1.1226,7.4565,8.579,0,2.6987,3.0732,0,0,20.1236,0,0,0,0,0,0,0,0,0.0267,0.1275,0,0.9819,0,0,5.3168,0,0,0
16950,HTM JV_1,Clear,,Semi-opaque,5,6,62.3972,5.9956,0,0,1.1204,3.627,4.7474,0,8.6226,9.6113,0,0,8.6117,0,0,0,0,0,0,0,0,0.0142,0,0,0,0,0,0,0,0,0
16959,Creamy White,"White, Off-White",Satin - Matte,Opaque,5,6,67.6473,10.7541,0,0,2.3373,2.7004,5.0377,0,0.1957,16.1263,0,0,0,0,0.0132,0,0,0,0,0,0,0.0958,0,0,0,0,0,0.1299,0,0,0
16962,Icelandic Basalt Glaze,Green,,Translucent,5,6,62.6035,7.2441,7.3924,0,1.1492,5.278,6.4272,0,4.0206,10.0244,0,0.02,0,0,0.0906,0,0,0,0.0704,0,0,1.3301,0,0,0,0,0,0.7767,0,0,0
16985,Opal Blue,"White, Off-White",,,10,10,67.0616,6.9075,0,0,1.18,3.7771,4.9571,0,6.3156,8.6505,0,0,2.0522,0,0.0073,0,0,0,0,0,0,0.242,0,0,0,0,0,3.8062,0,0,0
16988,Glossy transparent,Glaze,,,7,9,63.5232,8.4681,7.1545,0,4.3918,0,4.3918,0,1.9812,14.4812,0,0,0,0,0,0,0,0,0,0,0,0,0,0,0,0,0,0,0,0,0
16989,Blue pink matt,Purple - Magnesium Matte,Matte - Semi,Semi-opaque,8,10,57.5845,10.6716,0,0,0.2819,5.6261,5.908,0,8.4702,10.4908,0,0,4.2979,0,0,0,0,0,0,0,0,0.0613,0.6537,0,0,0,0,0.0051,0,0,1.8568
16996,Antiquity Bronze,Specialty - Metallic,Satin,Opaque,3,5,43.8198,4.8521,6.6517,1.4725,1.4296,2.1754,3.605,0,2.7143,6.1202,0,0,0,0,0.0599,0,0,0,0,24.2897,0,1.4021,0,2.3858,2.1853,0,0,0.4417,0,0,0
17009,R4 Azul Rut (with Frit 3124),Blue - Cobalt,Glossy,Opaque,4,5,59.647,9.28,3.8572,0,0.091,1.9604,2.0514,0,0,18.2582,0,0,0,0,0,0,0,0,0,0,0,0.2109,2.8608,0,0,0,0,3.8345,0,0,0
17016,Example for How Glazes Work-shop,Glaze,,,6,6,65.5317,9.2522,3.3668,0,1.4524,5.0671,6.5196,0,0.8487,14.3415,0,0,0,0,0.0195,0,0,0,0,0,0,0.0743,0,0,0,0,0,0.0457,0,0,0
17018,Dan Turnidge Crystalline Base,Crystalline,,,5,6,61.3937,1.9475,1.3696,4.4953,1.2062,8.0413,9.2475,0,0,3.3171,0,0,18.2294,0,0,0,0,0,0,0,0,0,0,0,0,0,0,0,0,0,0
17033,Sea Foam Green,Glaze,,,10,10,66.5616,4.9037,5.4463,0,2.7691,2.1475,4.9166,0,2.3856,13.9735,0,0,0,0,0.0125,0,0,0,0,0,0,0.0582,0,0,1.7177,0,0,0.0245,0,0,0
17048,KSA 86,Glaze,,,6,6,59.5344,9.7145,0,0,2.0938,4.2271,6.3209,0,0.2276,14.1115,0,0,6.5769,0,0.0049,0,0,0,0,0,0,0.1164,0,0,0,0,0,3.3929,0,0,0
17049,KSA 26,Glaze,,,6,7,51.754,13.8425,0,4.6993,1.9788,6.2644,8.2432,0,0.1319,9.12,0,0,9.2807,0,0.0241,0,0,0,0,0,0,0.0871,0,0,0,0,0,2.8172,0,0,0
17050,KSA 27,Glaze,Matte,Opaque,6,6,56.583,11.0958,1.1635,0,3.3708,3.6989,7.0697,0,0.3786,13.4695,0,0,8.3559,0,0.0021,0,0,0,0,0,0,0.1712,0,0,0,0,0,1.7107,0,0,0
17057,Frey Turquoise Matt,Green - Copper,Matte,Opaque,6,6,56.3239,9.437,0,0,0.0165,9.21,9.2266,0,8.7422,8.6928,6.2927,0,0,0,0,0,0,0,0,0,0,0.034,0,0,1.2509,0,0,0,0,0,0
17068,Low Chappell Floating Blue,Blue,Glossy,Opaque,5,3,52.4347,3.0857,13.0202,0,1.1193,6.5099,7.6293,0,1.6937,17.6552,0,0,0,0,0,0,0,0,0,0,0,0.8959,0.7763,0,0,0,0,2.809,0,0,0
17070,Selsor Temmoku,Iron - Tenmoku,Glossy,Translucent,5,6,64.0057,8.8718,3.1899,0,1.8725,6.5009,8.3734,0,0.8783,10.2532,0,0,0,0,0.0058,0,0,0,0,0,0,4.4114,0,0,0,0,0,0.0104,0,0,0
17072,Hansen 20 x 5 Base,Clear,Glossy,,6,6,68.1267,6.9846,4.3448,0,1.4388,2.8209,4.2597,0,0.0336,16.0936,0,0,0,0,0.024,0,0,0,0,0,0,0.0706,0,0,0,0,0,0.0624,0,0,0
17083,Olga White,"White, Off-White",Satin,Opaque,6,6,62.4424,9.729,0,0,8.1082,0,8.1082,0,0,10.9475,0,0,5.0419,0,0,0,0,0,0,0,0,0,0,0,0,0,0,0,0,3.7311,0
17086,Aqua Blue Celadon Liner,Iron - Celadon - Blue,Glossy,Transparent,10,10,71.7362,7.5515,0,0,2.5797,1.1627,3.7424,0,2.074,13.8031,0,0.3529,0,0,0,0,0,0,0,0,0.3034,0.4329,0,0,0,0,0,0.0036,0,0,0
17089,Crystal Base 203,Crystalline,Glossy - Semi,Transparent,6,6,46.3611,0.3953,9.9678,0,0.0214,5.0814,5.1028,0,0.0999,10.8237,0,0,20.5152,0,0,0,0,0,0,0,0,0.0441,0,0,0,0,0,6.6901,0,0,0
17110,MM White,"White, Off-White",Matte - Semi,Opaque,5,5,65.1585,6.5916,0,0,4.9575,0,4.9575,0,0,9.6637,0,0,10.173,0,0,0,0,0,0,0,0,0,0,0,0,0,0,3.4557,0,0,0
17115,KSA 87,Glaze,,,6,6,49.0326,12.7831,3.654,6.9688,1.9352,6.6284,8.5636,0,0.9466,13.2896,0,0,0,0,0.0267,0,0,0,0,0,0,0.0996,0,0,0,0,0,4.6354,0,0,0
17117,KSA 94,Glaze,,,6,6,60.2589,8.951,3.1647,6.5385,1.4895,3.7247,5.2142,0,0.8251,9.7146,0,0,0,0,0.0208,0,0,0,0,0,0,0.0874,0,0,0,0,0,5.2248,0,0,0
17118,KSA 49,Crystalline,,Transparent,6,6,61.3937,1.9475,1.3696,4.4953,1.2062,8.0413,9.2475,0,0,3.3171,0,0,18.2294,0,0,0,0,0,0,0,0,0,0,0,0,0,0,0,0,0,0
17163,Calcined kaolin example,Glaze,Matte,,6,6,58.0837,13.2667,3.5948,0,1.4035,4.8078,6.2112,0,0.9264,17.638,0,0,0,0,0.0422,0,0,0,0,0,0,0.1325,0,0,0,0,0,0.1044,0,0,0
17200,St Helen/Calbuco,Ash,Satin,Translucent,6,6,56.3016,8.8245,0,0,4.4714,1.5416,6.0129,0,2.1724,13.092,0,0,6.6543,0,0.0167,0,0,0,0,0,0,0.6666,0,0,0,0,0,6.2589,0,0,0
17204,Tamara/Calbuco,Ash,Glossy - Semi,Translucent,6,6,57.2941,8.0551,0,0,4.0546,1.134,5.1886,0,2.1024,15.1669,0,0,6.8326,0,0.0122,0,0,0,0,0,0,5.2291,0,0,0,0,0,0.1189,0,0,0
17221,Randy's Red using Colemanite,Red,Satin,Opaque,5,6,55.9596,4.1209,14.7082,0,0.6153,1.992,2.6073,0,7.0047,9.9703,0,0,0,0,0,0,0,0,0,0,0,5.6289,0,0,0,0,0,0,0,0,0
17222,Selsor Blue Using Colemanite,Blue - Rutile,Glossy,Semi-opaque,5,7,61.8766,8.7297,6.0361,0,1.8243,5.9243,7.7486,0,0.1581,11.4648,0,0,0,0,0,0,0,0,0,0,0,0.2572,0,0,0,0,0,3.7289,0,0,0
17228,Azul Turquesa,Turquoise,Satin,Semi-opaque,5,6,61.4063,4.677,5.629,0,0.0143,4.479,4.4934,0,6.5209,10.2337,0,0,5.11,0,0,0,0,0,0,0,0,0.0295,0,0,1.9002,0,0,0,0,0,0
17248,Yellow Standing O,Iron - Amber,Glossy,Translucent,6,6,57.4897,6.41,12.0065,4.2486,3.088,12.2373,15.3253,0,0.0122,2.4958,0,0,0,0,0,0,0,0,0,0,0,2.0119,0,0,0,0,0,0,0,0,0
17262,WTF purple,Specialty,Glossy,Translucent,6,6,62.9207,8.9732,4.3473,0,1.7337,5.9536,7.6872,0,1.0896,14.8939,0,0,0,0,0.0079,0,0,0,0,0,0,0.0648,0,0,0,0,0,0.0155,0,0,0
17264,Bubble Base (Rare Earth Pink),Clear,Glossy,Translucent,6,6,64.5108,9.0942,4.3909,0,1.0247,3.76,4.7847,0,4.5746,12.4383,0,0,0,0,0.0312,0,0,0,0,0,0,0.1006,0,0,0,0,0,0.0745,0,0,0
17265,Marina Ash,Ash,Glossy,Translucent,6,6,56.3434,8.1026,2.9736,0,5.9301,6.4114,12.3414,0,3.9434,10.4483,0,0,0,0,2.1352,0,0,0,0,0,0,1.3748,0,0,0,0,0,2.3372,0,0,0
17271,Waxy Celadon,Iron - Celadon,Satin,Semi-opaque,10,11,69.9953,10.8619,0,0,2.4961,0.978,3.4741,0,1.7281,13.6494,0,0,0,0,0,0,0,0,0,0,0,0.2839,0,0,0,0,0,0.0072,0,0,0
17282,Nigel Wood Jun Variation for NCC,Iron - Celadon - Chun,Glossy - Semi,Translucent,10,11,73.0064,6.564,0,0,3.435,1.5393,4.9744,0,2.5026,11.7605,0,0,0,0,0.4061,0,0,0,0,0,0,0.7848,0,0,0,0,0,0.0013,0,0,0
17313,Selsor Chun,Iron - Celadon - Chun,Glossy,Semi-opaque,4,7,68.1559,4.3171,3.693,0,0.9876,4.2563,5.244,0,2.2016,13.3076,0,0,2.4143,0,0,0,0,0,0,0,0,0.2319,0,0,0,0,0,0,0,0,0.4346
17332,Leach 4321 + 10%frit,"White, Off-White",Glossy - Semi,Translucent,4,5,71.1151,7.7916,1.0233,0,4.8957,1.3637,6.2594,0,0.0964,13.6947,0,0,0,0,0,0,0,0,0,0,0,0.0114,0,0,0,0,0,0.0081,0,0,0
17334,Tommy's Base #3 Revised,Clear,Glossy,Transparent,1,1,60.8935,10.2465,8.4743,0,1.1452,7.79,8.9352,0,1.7193,9.3852,0,0,0,0,0.0555,0,0,0,0,0,0,0.1573,0,0,0,0,0,0.1333,0,0,0
17336,Tommy's Purple,Purple - Manganese,Satin - Matte,Opaque,1,1,60.2391,10.1364,8.3832,0,1.1329,7.7063,8.8391,0,1.7008,9.2843,0,0,0,0,0.0549,0,0,0,0,0.7565,0,0.1556,0.3181,0,0,0,0,0.1319,0,0,0
17337,Tommy's Green,Green - Chrome,Satin - Matte,Opaque,1,1,59.9826,10.0933,8.3475,0,1.128,7.6735,8.8015,0,1.6936,9.2448,0,0,0,0,0.0547,0,0,0.4958,0,0,0,0.1549,0,0,0,0,0,0.1313,0,0,1
17339,Tommy's Random Glaze,Iron,Glossy,Translucent,1,1,60.297,10.1462,8.3913,0,1.1339,7.7137,8.8476,0,1.7025,9.2932,0,0,0.9307,0,0.0549,0,0,0.0299,0,0,0,0.1747,0,0,0,0,0,0.132,0,0,0
17340,Tommy's Mottled Green,Green - Chrome,Matte - Smooth,Opaque,1,1,57.5309,9.6807,8.0063,0,1.0819,7.3598,8.4418,0,1.6244,8.8669,0,0,0,0,0.0524,0,0,1.9021,0,0,0,0.1486,0,0,0,0,0,3.7458,0,0,0
17343,Earthenware glossy transparent John Solly,Clear,Glossy,Transparent,4,2,56.2705,6.1763,18.4478,0,0.1242,3.3898,3.514,0,0.1242,15.4671,0,0,0,0,0,0,0,0,0,0,0,0,0,0,0,0,0,0,0,0,0
17344,Val's Ice Cream Matte (VC D) (Copy),"White, Off-White",Matte - Smooth,Opaque,6,6,58.079,10.9945,0,0,1.9065,4.0903,5.9968,0,0.0732,14.8129,0,0,7.9506,0,0.0198,0,0,0,0,0,0,0.0606,0,0,0,0,0,0.0514,0,1.9612,0
17354,Icing Revised V2,Glaze,Matte - Semi,Opaque,6,6,61.5092,3.5954,1.6216,6.7736,0.7776,2.7311,3.5087,0,2.712,9.7521,0.8788,0,0,0,0.003,0,0,0,0,0,0,0.0202,0.1324,0,0,0,0,7.8343,0,0,1.6587
17356,C.H. Black Velvet,Glaze,Matte - Semi,Opaque,6,6,57.3109,11.8416,3.7727,0,2.6084,3.7961,6.4045,0,0.038,11.8131,0,0,3.3487,0,0.0175,0,0,0,0,0,0,3.7098,1.6977,0,0,0,0,0.0454,0,0,0
17357,Lanse's Binn's Celadon,Glaze,Glossy,Opaque,6,6,59.346,5.7647,2.7061,0,2.3447,1.5092,3.8539,0,0.69,18.3992,0,0,6.476,0,0.0049,0,0,0,0,0,0,2.63,0,0,0,0,0,0.1293,0,0,0
17358,Crawl Glaze,Specialty - Crawling,,Opaque,6,6,49.6252,11.1892,0,0,2.3487,7.6224,9.9711,0,24.4761,0.6205,0,0,0,0,0,0,0,0,0,0,0,0.2713,0,0,0,0,0,3.8466,0,0,0
17359,Selsor Chun,Glaze,Glossy,Semi-opaque,6,6,67.8635,4.2986,3.6771,0,0.9834,4.2381,5.2215,0,2.1921,13.2505,0,0,2.404,0,0,0,0,0,0,0,0,0.0369,0,0,1.0557,0,0,0,0,0,0
17361,John's Goldstone,Glaze,Glossy,Semi-opaque,6,6,58.9164,3.2954,2.1556,8.7448,1.9109,12.7134,14.6244,0,0.0581,5.2418,0,0,0,0,0,0,0,0,0,0,0,6.9633,0,0,0,0,0,0,0,0,0
17362,Deep Purple,Glaze,Glossy - Semi,Opaque,6,6,69.1011,5.4382,2.2009,3.3537,2.3988,2.7743,5.1731,0,1.9262,10.1948,0,0,0,0,0.004,0,0,0.0875,0,0,0,0.0606,0.3354,0,0,0,0,0.0072,0,0,2.1174
17363,C.H. Randy's Red,Glaze,Glossy - Semi,Opaque,6,6,62.716,3.6796,7.5538,0,0.6473,2.5997,3.247,0,8.715,7.9421,0,0,0,0,0.261,0,0,0,0,0,0,5.8454,0,0,0,0,0,0.04,0,0,0
17364,Arrowmont Blue Green,Glaze,Satin - Matte,Opaque,6,6,55.9106,10.6123,2.9125,6.1338,1.565,5.3717,6.9367,0,0.8237,10.6201,0,0,0,0,0.0219,0,0,0,0,0,0,0.111,0.5731,0,0,0,0,5.3443,0,0,0
17365,Pinnell Grey Green,Glaze,Matte,Opaque,6,6,58.5669,12.7396,1.8309,6.3701,1.0751,3.7681,4.8432,0,0.1179,2.2228,7.2476,0,0,0,0,0,0,0,0,0,0,0.0544,0,0,1.6783,0,0,4.3281,0,0,0
17366,C.H. Blue Green Pink,Glaze,Glossy,Semi-opaque,6,6,66.7128,7.3569,3.562,0,1.0298,4.1949,5.2246,0,1.6148,11.2123,0,0,2.4743,0,0.016,0,0,0,0,0,0,0.05,0,0,0.8439,0,0,0.0416,0,0,0.8908
17367,Postal Purple #3,Glaze,Matte - Semi,Opaque,6,6,54.8756,2.5566,2.6926,4.324,0.0256,1.3539,1.3795,0,8.0168,14.093,1.7189,0,0,0,0.9599,0,0,0,0,0,0,0.0332,4.2663,0,0,0,0,0.0332,0,0,5.0504
17368,Val's Turquoise 3134,Glaze,Glossy,Opaque,6,6,68.1351,4.1517,4.7355,0,2.4943,3.5618,6.0562,0,1.4759,13.8266,0,0,0,0,0,0,0,0,0,0,0,0.0432,0,0,1.5759,0,0,0,0,0,0
17369,Satin Slate,Glaze,Matte,Semi-opaque,6,6,63.3569,9.3632,4.7892,0,0.0936,2.4226,2.5163,0,0.0656,17.3274,0,0,0,0,0.0468,0,0,0.0874,0,0,0,0.1217,0,0,0,0,0,0.1217,0,0,2.2037
17370,Kitten's Clear Green,Glaze,Glossy,Translucent,6,6,67.6939,6.1421,4.629,0,0.9113,3.4988,4.4102,0,1.1014,8.3367,5.8192,0,0,0,0.0189,0,0,0,0,0,0,0.0681,0,0,1.738,0,0,0.0423,0,0,0
17371,Triin's Cherry Blossom Pink,Glaze,Matte,Semi-opaque,6,6,68.1505,4.1482,1.8801,3.8503,0.8568,3.0397,3.8965,0,2.7122,10.276,0.6957,0,0,0,0.0034,0,0,0,0,0,0,0.2101,0,0,0,0,0,2.8992,0,0,1.2776
17372,Kaki Tomato Red (Revised),Glaze,Glossy,Opaque,6,6,58.933,5.5533,2.8126,0,0.421,2.3371,2.758,0,6.083,15.8209,0,0,0,0,2.7849,0,0,0,0,0,0,5.2029,0,0,0,0,0,0.0515,0,0,0
17374,John's Red and Silicon Carbide,Glaze,Glossy - Semi,Opaque,6,6,67.0107,4.7916,2.7989,0,2.8957,2.7789,5.6746,0,3.1133,12.7908,1.9211,0,0,0,0.3226,0,0,0,0,0,0,0.0467,0,0,0.4098,0,0,0,0,0,1.1199
17375,Pinnell Seafoam,Glaze,Satin - Matte,Opaque,6,6,56.2941,10.5315,2.3395,0,1.6846,5.1517,6.8363,0,0.0256,3.5776,12.6942,0,0,0,0.0183,0,0,0,0,0,0,0.0615,0,0,2.9736,0,0,4.6478,0,0,0
17376,Astor #23 Amarillo,Glaze,Glossy,Semi-opaque,6,6,65.5621,6.0952,5.7356,0,0.7971,4.7624,5.5595,0,5.147,11.7819,0,0,0,0,0.0134,0,0,0,0,0,0,0.0705,0,0,0,0,0,0.0348,0,0,0
17377,Pinnell Green Black,Glaze,Matte,Opaque,6,6,59.1124,12.8585,0.9961,5.0939,1.0307,3.7442,4.7749,0,0.0724,1.361,8.4234,0,0,0,0.0154,0,0,0,0,0,0,0.0527,0,0,2.8266,0,0,4.4128,0,0,0
17378,Raspberry,Glaze,Glossy - Semi,Semi-opaque,6,6,65.1406,6.1661,3.1675,0,0.7302,3.5848,4.315,0,0.1525,17.2968,0,0,0,0,0,0,0,0.0898,0,0,0,0.0923,0,0,0,0,0,0.1845,0,0,3.395
17379,Metallic Black,Glaze,Matte - Semi,Opaque,6,6,58.0889,13.415,2.61,0,2.6566,8.9114,11.5679,0,0.7296,6.7844,0,0,0,0,0.0103,0,0,0,0,3.0196,0,0.0647,1.2417,0,2.445,0,0,0.0229,0,0,0
17381,Randy's Red using Colemanite (Copy),Red,Satin,Opaque,5,6,55.9596,4.1209,14.7082,0,0.6153,1.992,2.6073,0,7.0047,9.9703,0,0,0,0,0,0,0,0,0,0,0,5.6289,0,0,0,0,0,0,0,0,0
17402,Toms Copper Red J (Vegas super boron remix),Red - Copper,Glossy,,7,8,65.2862,5.5836,4.5657,0,3.2368,2.1686,5.4054,0,3.4177,12.8887,1.5217,0,0,0,0,0,0,0,0,0,0,0.047,0,0,0.2334,0,0,0.0939,0,0,0.9568
17429,Turquoise Matte ^6 ox.    The ONE,Turquoise,Matte,Opaque,6,6,61.2464,11.477,0,2.0069,2.2196,7.1398,9.3594,0,0.5844,0.6193,12.4651,0,0,0,0,0,0,0,0,0,0,0.1125,0,0,2.0848,0,0,0.0442,0,0,0
17452,"Harris/Giorello 7, high MgO, low CaO",Iron,Glossy,Opaque,4,4,60.3558,6.7905,2.1767,0,1.2187,2.2042,3.4229,0,12.3135,8.6492,0.0314,0.0159,0,0,1.6981,0,0,0,0,0,0,4.3851,0,0,0,0,0,0.1607,0,0,0
17453,"Harris/Giorello 7, low MgO, high CaO",Iron,Glossy,Opaque,4,4,60.3439,6.7842,2.191,0,1.2169,2.2093,3.4262,0,7.359,13.5886,0.0314,0.0159,0,0,1.7093,0,0,0,0,0,0,4.3899,0,0,0,0,0,0.1606,0,0,0
17467,MA639 - Flat Satin-Matt Violet,Blue - Cobalt,Satin - Matte,Opaque,9,10,64.615,4.9169,0,0,1.8399,0.7558,2.5956,0,17.079,7.0605,0,0,0,0,0.0356,0,0,0,0,0,0,0.1756,3.5217,0,0,0,0,0,0,0,0
17468,"MA96 - Glossy, translucent, crazing",Green - Copper,Glossy,Translucent,9,10,66.2016,8.5782,0,0,1.5245,5.0261,6.5506,0,4.9768,13.1827,0,0,0,0,0,0,0,0,0,0,0,0.0733,0,0,0.4368,0,0,0,0,0,0
17469,Caramel Candy (Copy),Iron - Amber,Glossy,Translucent,5,7,64.1883,5.8673,10.9613,2.9897,0.5895,2.0326,2.622,0,0.039,9.2573,0,0,0,0,0,0,0,0,0,0,0,1.4881,0,0,0,0,0,1.5728,0,1.0142,0
17476,Oil spot,Iron - Oil Spot,Glossy,,6,10,69.9084,12.1512,0,0,2.2234,7.1975,9.4209,0,3.8633,1.8338,0,0,0,0,0,0,0,0,0,0,0,2.8225,0,0,0,0,0,0,0,0,0
17479,Glossy White,"White, Off-White",Glossy,Semi-opaque,6,8,71.0686,7.8396,0.5144,0,2.6772,3.02,5.6972,0,2.9375,9.2407,0,0,0,0,0,0,0,0,0,0,0,0,0,0,0,0,0,0,0,2.7021,0
17482,Charcoal Black,Iron,Matte,Opaque,6,8,61.2364,10.9783,0.8048,0,4.7475,5.6269,10.3745,0,0.0443,8.9628,0,0,3.4006,0,0,0,0,0,0,0,0,4.1463,0,0,0,0,0,0.052,0,0,0
17545,Viscous Red,Red - Copper - Flambe,Glossy,Opaque,10,10,71.41,5.5896,3.5181,0,3.4717,2.224,5.6957,0,1.0381,9.8444,0,1.5126,0.4368,0,0.1429,0,0,0,0,0,0,0.1266,0,0,0.2014,0,0,0.0121,0,0,0.4718
17546,Pete's Super Red,Red - Copper - Oxblood,Glossy,Opaque,9,10,67.629,9.0402,2.6653,3.6571,3.251,1.9753,5.2262,0,0.6688,10.3909,0,0,0,0,0.0049,0,0,0,0,0,0,0.0662,0,0,0.1923,0,0,0.0087,0,0,0.4504
17547,Pete's Red,Red - Copper - Oxblood,Glossy,Opaque,10,10,67.6223,8.8484,2.8006,0,5.6195,3.0176,8.6371,0,0.6316,10.7191,0,0,0,0,0.0051,0,0,0,0,0,0,0.0512,0,0,0.2021,0,0,0.0091,0,0,0.4733
17548,Yellow Celadon (Modified),Iron - Celadon - Green,Glossy,Transparent,9,10,67.5024,9.1181,0,0,2.1543,1.0714,3.2257,0,0.1932,18.9141,0,0,0,0,0.0092,0,0,0,0,0,0,0.8335,0,0,0,0,0,0.2038,0,0,0
17549,Basic Aerni Ash (Modified),Ash,Matte - Smooth,Opaque,7,10,45.445,4.1681,0,0,9.3662,4.4049,13.7711,0,5.9263,22.2213,0,0,0,0,3.4161,0,0,0.4682,0,0,0,3.2756,1.1967,0,0,0,0,0.1114,0,0,0
17573,Kim's Orange Brown,Glaze,Glossy,Opaque,5,10,64.5933,7.3487,3.456,0,1.6618,4.0398,5.7017,0,10.7767,7.9973,0,0,0,0,0.0126,0,0,0,0,0,0,0.0749,0,0,0,0,0,0.0389,0,0,0
17574,Easy E,Clear,Glossy,Transparent,6,7,68.287,6.4896,4.2761,0,0.6652,4.1873,4.8525,0,0.0569,15.9202,0,0,0,0,0.0177,0,0,0,0,0,0,0.0541,0,0,0,0,0,0.0461,0,0,0
17576,Floating Blue 2,Blue - Rutile,Glossy,Semi-opaque,5,5 &#189;,62.3284,9.105,7.3742,0,1.189,6.6578,7.8468,0,0.5926,7.9232,0,0,0,0,0.0222,0,0,0,0,0,0,1.0203,0.816,0,0,0,0,2.9712,0,0,0
17580,Dave's Turquoise,Turquoise,Glossy,Transparent,6,7,64.918,8.5726,5.0735,0,2.4054,1.9143,4.3197,0,2.4915,12.6247,0,0,0,0,0.0334,0,0,0,0,0,0,0.1094,0,0,1.7779,0,0,0.0793,0,0,0
17588,Assad Black,Black - Satin,Satin,Opaque,5,7,65.0987,12.0695,0,0,2.4715,8.0494,10.5209,0,2.1654,5.2805,0,0,2.5519,0,0,0,0,0,0,0,0,0.1067,0,0,2.2064,0,0,0,0,0,0
17631,Folk Art No Spod,"White, Off-White",Glossy,Opaque,5,6,60.669,8.1058,3.8155,0.6971,0.0137,4.1641,4.1777,0,6.3173,10.4059,0,0,0,0,0,0,0,0,0,0,0,0.7886,0,0,0,0,0,0,0,2.2664,2.7566
17633,Daly's Tango,Iron - Tenmoku,Glossy,Semi-opaque,5 &#189;,5 &#189;,67.3426,6.6849,3.4386,0,4.3111,1.7193,6.0303,0,5.1051,7.5909,0,0,0,0,0,0,0,0,0,0,0,3.8075,0,0,0,0,0,0,0,0,0
17637,Good matte,Glaze,Matte - Semi,Opaque,6,6,78.2067,7.2672,0,0,2.7192,1.1844,3.9036,0,1.3858,9.1307,0,0,0,0,0.015,0,0,0,0,0,0,0.0518,0,0,0,0,0,0.0391,0,0,0
17642,Sl3,Glaze,Matte - Semi,Semi-opaque,6,6,22.52,6.4742,17.2948,0,0.232,3.5275,3.7595,0,35.6343,13.9494,0,0,0,0,0.0586,0,0,0,0,0,0,0.1798,0,0,0,0,0,0.1294,0,0,0
17645,Dresang Shino,Shino,Satin,Semi-opaque,10,10,67.1537,15.6886,0,5.5149,1.7795,8.7332,10.5127,0,0.0931,0.8949,0,0,0,0,0.0126,0,0,0,0,0,0,0.0625,0,0,0,0,0,0.0668,0,0,0
17672,Good matte (Copy),Glaze,Matte - Semi,Opaque,6,6,78.2067,7.2672,0,0,2.7192,1.1844,3.9036,0,1.3858,9.1307,0,0,0,0,0.015,0,0,0,0,0,0,0.0518,0,0,0,0,0,0.0391,0,0,0
17685,MM25 basis,Clear,Glossy,Transparent,8,8,71.206,8.87,0,0,0.0181,7.0683,7.0863,0,0.0127,12.7689,0,0,0,0,0.009,0,0,0,0,0,0,0.0235,0,0,0,0,0,0.0235,0,0,0
17704,Satin Pink (Copy),Red - Pink,Satin - Matte,Opaque,5,6,52.1531,11.1521,0,0,1.8682,6.0132,7.8814,0,0.214,1.8675,14.467,0,0,0,0.011,0,0,0,0,0,0,0.3615,0,0,0,0,0,11.8924,0,0,0
17708,Behrens Titanium White (Copy),"White, Off-White",Glossy,,6,6,63.8723,6.4141,0,0,5.0874,0,5.0874,0,0,10.2221,0,0,10.1108,0,0,0,0,0,0,0,0,0,0,0,0,0,0,4.2932,0,0,0
17709,Black Cat Liner Glaze,Black - Glossy,Glossy,Opaque,5,6,65.6703,6.9861,5.1408,0,1.0236,3.9195,4.9431,0,1.2245,9.3533,6.5344,0,0,0,0.0216,0,0,0,0,0,0,0.0773,0,0,0,0,0,0.0485,0,0,0
17711,Cary's Crystal Yellow Green Glaze,Crystalline,Glossy - Semi,Opaque,2,2,56.5053,2.9334,0,39.767,0.0409,0.0726,0.1135,0,0.0848,0.0478,0,0,0,0,0.0134,0,0,0.4361,0,0,0,0.0639,0,0,0,0,0,0.0347,0,0,0
17715,Heath A2V gray,Clear,Glossy,Transparent,6,6,65.3823,5.0883,7.861,0,0.7872,3.5348,4.322,0,2.0476,8.9869,2.7007,0,0,0,0.0228,0,0,0,0,2.7963,0,0.0819,0.1352,0,0.5275,0,0,0.0476,0,0,0
17773,#327 Crystalline Glaze,Crystalline - Macro,Glossy,Transparent,6,8,61.4551,1.7443,1.2266,0.1851,1.0803,7.2021,8.2824,0,0,2.9709,0,0,24.0214,0,0,0,0,0,0,0,0,0,0.1142,0,0,0,0,0,0,0,0
17804,Dave's Turquoise,Turquoise,Glossy,Semi-opaque,5 &#189;,7,64.918,8.5726,5.0735,0,2.4054,1.9143,4.3197,0,2.4915,12.6247,0,0,0,0,0.0334,0,0,0,0,0,0,0.1094,0,0,1.7779,0,0,0.0793,0,0,0
17810,PV Base,Glaze,,,6,6,58.1143,8.9673,8.9067,0,3.0068,2.8128,5.8196,0,2.0385,15.9021,0,0,0,0,0.0375,0,0,0,0,0,0,0.13,0,0,0,0,0,0.0841,0,0,0
17811,VC Base,Specialty,,,6,6,61.5608,11.9085,3.2643,0,1.7072,5.9569,7.6641,0,0.8213,8.4062,0,0,0,0,0.006,0,0,0,0,0,0,0.0425,0,0,0,0,0,6.3264,0,0,0
17815,rutile 1,Glaze,,,6,6,55.3673,6.3496,7.4308,0,1.0442,3.3163,4.3605,0,2.7925,5.3723,0,11.584,0,0,0,0,0,0,0,0,0,0.3112,0,0,1.234,0,0,5.1978,0,0,0
17820,Pike's purple - frit,Glaze,,Opaque,5,7,65.8867,5.2615,5.3933,0,0.6703,3.1495,3.8198,0,9.5699,6.7132,0,0,2.3976,0,0.0203,0,0,0,0,0,0,0.1032,0.7657,0,0,0,0,0.069,0,0,0
17827,Mary's Error Chun with local red clay and SiC,Iron - Celadon - Chun,Glossy,Translucent,5,6,64.7058,5.0853,8.1933,0,0.5474,2.9989,3.5463,0,0.104,11.1245,0,0,4.2374,0,0,0,0,0,0,0,0,0.042,0,0,0,0,0,0.0221,0,0,2.9392
17829,"Selsor Chun SiC, (Copy) local red iron",Iron - Celadon - Chun,Glossy,Semi-opaque,6,6,68.2889,4.3255,3.7002,0,0.9895,4.2647,5.2542,0,2.2059,13.3336,0,0,2.4191,0,0,0,0,0,0,0,0,0.0371,0,0,0,0,0,0,0,0,0.4355
17832,Ben Feiss 0116009,Green - Copper,Glossy,Translucent,6,6,59.8972,6.0616,5.1699,0,0.0606,2.6031,2.6637,0,0.0424,18.5218,0,0,7.1335,0,0.0303,0,0,0,0,0,0,0.0788,0,0,0.3219,0,0,0.0788,0,0,0
17833,Ben Fiess HFG0020B,Green - Copper,Satin - Matte,Opaque,6,6,60.4238,9.1959,3.8546,0,0.2132,1.9982,2.2114,0,0.0511,17.5158,0,0,0,0,0.0365,0,0,0,0,0,0,0.3288,0,0,2.0356,0,0,4.3465,0,0,0
17835,Ben Fiess HFG004,Glaze,Glossy,Opaque,6,6,61.9948,8.3584,5.8774,8.1847,0.0651,0.9855,1.0506,0,1.3256,5.2815,0,0,0,0,0.0107,0,0,0,0,0,0,4.3983,1.5217,0,1.9772,0,0,0.0191,0,0,0
17846,Ball Caramel,Iron - Amber,Glossy,Transparent,5,6,67.7546,7.3832,2.4778,0,0.1504,6.5847,6.7351,0,0.6068,13.3209,0,0,0,0,0.0045,0,0,0,0,0,0,1.5801,0,0,0,0,0,0.137,0,0,0
17869,Blue Low-fire Glaze,Blue - Cobalt,Glossy,,4,4,56.6848,8.3574,9.5396,2.8501,0.9303,5.494,6.4243,0,0.9501,10.8722,0,0,0,0,0.0201,0,0,0,0,0,0,0.067,1.7389,0,0,0,0,0.0463,0,1.5229,0.9261
17871,ginny/matt/matte test,Glaze,,,,6,64.3906,8.7194,7.0957,0,0.7201,5.0394,5.7595,0,0.0445,13.8849,0,0,0,0,0.0161,0,0,0,0,0,0,0.0474,0,0,0,0,0,0.0419,0,0,0
17887,Clausen Glittering Brown frit/3134,Iron,Glossy - Semi,Opaque,5,6,60.0542,0,10.1128,0,0,5.0563,5.0563,0,6.5759,10.9447,0,0,0,0,0,0,0,0,0,0,0,7.2561,0,0,0,0,0,0,0,0,0
17897,Ben Fiess HFG0020BF,Glaze,Glossy,Translucent,6,6,64.1207,9.4891,3.9775,0,0.22,2.0619,2.2819,0,0.0528,18.0745,0,0,0,0,0.0377,0,0,0,0,0,0,0.098,0,0,0,0,0,0.098,0,1.7698,0
17901,Steve Loucke’s Amazing Red (Copy),Red - Stain,Glossy - Semi,Opaque,5 &#189;,6,67.4526,6.8405,1.2248,0,1.4554,2.5309,3.9863,0,1.9101,11.9264,0,0,0,0,0.0022,0,0,0,0,3.8164,0,2.6901,0,0,0,0,0,0.1506,0,0,0
17919,Scotchie Bronze,Glaze,Satin - Matte,Opaque,6,6,49.3601,6.8997,1.9341,0,1.6854,0.5577,2.2431,0,1.9239,1.9224,0,0,0,0,0.0674,0,0,0,0,28.281,0,1.6835,2.6249,0,2.5268,0,0,0.533,0,0,0
17921,Grey No. 1,Glaze,Matte,Translucent,,10,62.2615,11.0898,1.1363,0,2.3172,1.2295,3.5467,0,7.9193,12.3064,0,0,0,0,0.0399,0,0,0,0,0,0,0.9856,0.6125,0,0,0,0,0.102,0,0,0
17924,Crazy Kelly Green slightly altered,Green,Glossy,Transparent,6,6,62.1407,11.9219,2.7342,5.1355,1.8053,6.2044,8.0096,0,0.707,8.48,0,0,0,0,0.005,0,0,0.236,0,0,0,0.0404,0,0,0.5807,0,0,0.0089,0,0,0
17925,Creamy Rust,Iron,Glossy,Opaque,5,7,61.4764,4.6645,5.9864,0,1.6965,3.8155,5.512,0,1.1444,13.9305,0,0,0,0,0.0091,0,0,0,0,0,0,2.1649,0,0,0,0,0,0.0236,0,0,5.0882
17927,Lime Celadon,Iron - Celadon - Green,Glossy,Translucent,9,11,66.2924,9.6473,0,3.3456,0.2873,0.1476,0.4348,0,0.2551,19.0267,0,0,0,0,0.0662,0,0,0,0,0,0.2681,0.4585,0,0,0,0,0,0.2054,0,0,0
17928,Deep Blue Celadon,Iron - Celadon - Blue,Glossy,Transparent,9,11,70.5296,7.9339,0,0,1.3488,2.5249,3.8737,0,2.0561,14.5034,0,0,0,0,0,0,0,0,0,0,0,0.632,0,0,0,0,0,0.0036,0,0,0.4678
17930,Light broken Green,Green,Glossy,Semi-opaque,5,6,55.201,5.4421,13.3945,0,0.1993,2.2613,2.4607,0,3.0567,12.0825,0,0,0,0,0.0499,0,0,0,0,0,0,0.3692,0,0.9317,1.6898,0,0,4.0312,0,1.2908,0
17931,Rudy Stoffel's Opalescent,"White, Off-White",Glossy,Translucent,5,7,64.7173,7.0448,2.4763,0,3.1304,1.8487,4.979,0,0.6419,12.0007,0,0,6.3575,0,0.0143,0,0,0,0,0,0,0.1589,0,0,0,0,0,1.6094,0,0,0
17933,Bobbi's White,"White, Off-White",Glossy,Semi-opaque,5,7,65.9678,4.584,5.1995,0,0.9704,3.8441,4.8144,0,6.6202,4.9241,0,0,3.7718,0,0.0095,0,0,0,0,0,0,0.0723,0,0,0,0,0,0.0169,0,4.0193,0
17936,PCM7 Anorthite,"White, Off-White",Satin - Matte,Opaque,6,6,68.773,8.2289,0.0871,0,0.9232,2.6796,3.6028,0,0.1873,14.9523,0,0,0,0,0,0,0,0,0,0,0,0.1285,0,0,0,0,0,4.0401,0,0,0
17937,Strawberry Bonbon,Clear,,,6,10,64.248,6.0171,7.3255,1.0094,1.3253,4.0535,5.3788,0,8.7239,5.2863,0,1.9076,0,0,0.0063,0,0,0,0,0,0,0.0473,0,0,0,0,0,0.0497,0,0,0
18010,green and black  rewiew(Copy),Green - Copper,Matte - Dry,Opaque,5,8,69.9184,9.0705,1.4286,1.9699,0.7914,6.7079,7.4994,0,0.1514,2.0416,7.8308,0,0,0,0.0053,0,0,0,0,0,0,0.0704,0,0,0,0,0,0.0138,0,0,0
18019,oxblood,Red - Copper - Oxblood,Glossy,Translucent,8,9,63.6418,8.2319,6.1194,0,3.2866,4.329,7.6157,0,0,13.4243,0.1328,0.0673,0,0,0,0,0,0,0,0,0,0.0215,0,0,0.3055,0,0,0.0258,0,0,0.414
18032,Delicate Chun,Blue,,Translucent,8,10,72.3681,6.0133,0,0,3.3578,1.5901,4.9479,0,2.3011,9.2651,0,0,5.0392,0,0.0025,0,0,0,0,0,0,0.0563,0,0,0,0,0,0.0065,0,0,0
18035,Irvine Chun,Glaze,,,8,10,70.8754,5.518,0,0,3.182,1.3804,4.5624,0,3.7359,12.2908,0,0,1.9541,0,0.1239,0,0,0,0,0,0,0.0212,0,0,0,0,0,0.0005,0,0,0.9177
18047,Pinnell Weathered Blue (matte base),Blue,Matte,,6,10,63.9403,12.0997,0,1.0205,2.2653,7.1489,9.4141,0,0.1668,0.6005,10.1419,0,0,0,0,0,0,0,0,0,0,0.0757,0.6293,0,1.8174,0,0,0.0937,0,0,0
18048,Reitz Blue,Glaze,Glossy - Semi,Translucent,6,6,61.3174,10.8226,4.249,0,1.3667,5.375,6.7416,0,0.1349,14.6776,0,0,0,0,0,0,0,0,0,0,0,0.8873,1.1655,0,0,0,0,0.0041,0,0,0
18049,Kathy's Turquoise Matt(e),Turquoise,Matte - Semi,,6,6,49.359,8.0064,3.9399,0,2.1928,4.2808,6.4736,0,6.5248,9.5088,8.6649,0,0,0,0.015,0,0,0,0,0,0,0.0637,0,0,2.7591,0,0,0.0331,0,4.6516,0
