Repository: derekphilipau/glazy-data

# glazy-data
Public data from the Glazy database

## About

The Glazy database of ceramic recipes was originally seeded with data from [Linda Arbuckle's](http://lindaarbuckle.com)  [GlazeChem database](http://lindaarbuckle.com/arbuckle_handouts.html), John Sankey's [glaze database](http://www.johnsankey.ca/glazedata.html) (which is based on the extensive work by [Alisa Clausen](https://glazy.org/u/alisaclausen)), and [Louis Katz's](http://www.louiskatz.net) [Hyperglaze database](http://falcon.tamucc.edu/~lkatz/allglazes.txt).

This repository intends to continue the tradition of making recipes publicly available.  This archived data only includes publicly shared recipes and materials.

File: glazy-data-glazes-simplified-20201210.csv (part 25 of 47)
id,name,material_type_concatenated,surface_type,transparency_type,from_orton_cone,to_orton_cone,SiO2_percent_mol,Al2O3_percent_mol,B2O3_percent_mol,Li2O_percent_mol,K2O_percent_mol,Na2O_percent_mol,KNaO_percent_mol,BeO_percent_mol,MgO_percent_mol,CaO_percent_mol,SrO_percent_mol,BaO_percent_mol,ZnO_percent_mol,PbO_percent_mol,P2O5_percent_mol,F_percent_mol,V2O5_percent_mol,Cr2O3_percent_mol,MnO_percent_mol,MnO2_percent_mol,FeO_percent_mol,Fe2O3_percent_mol,CoO_percent_mol,NiO_percent_mol,CuO_percent_mol,Cu2O_percent_mol,CdO_percent_mol,TiO2_percent_mol,ZrO_percent_mol,ZrO2_percent_mol,SnO2_percent_mol
18050,CJ's Celadon,Green - Copper,Satin - Matte,Translucent,6,6,58.4385,5.253,0,0,2.6838,1.222,3.9058,0,0.0074,8.7813,0,0,22.9832,0,0.0053,0,0,0,0,0,0,0.0295,0,0,0.5823,0,0,0.0137,0,0,0
18051,CJ Frosty Crystal,Crystalline - Micro,,Translucent,6,10,63.9546,7.7491,0,0,1.3429,4.3397,5.6826,0,0.1755,6.7498,0,0,13.9961,0,0.0061,0,0,0,0,0,0,0.1599,0,0,0,0,0,1.5262,0,0,0
18053,CJ Blue Green,Glaze,Glossy,,6,6,67.3299,6.2813,0,0,3.0622,1.4569,4.5192,0,0.0799,10.413,0,0,10.1324,0,0.0062,0,0,0,0,0,0,0.0654,0,0,1.1568,0,0,0.016,0,0,0
18056,Gasworks Earl Gray,Matte,Matte,Opaque,6,6,58.2636,12.5558,3.1907,0,0.9042,3.9625,4.8667,0,0.0899,16.5352,0,0,0,0,0.0383,0,0,0,0,0,0,0.3303,0,0,0,0,0,4.1295,0,0,0
18057,Majolica-esque,"White, Off-White",Glossy,Opaque,6,6,61.2891,6.1878,8.2829,0,1.8621,2.2254,4.0875,0,5.2495,9.3474,0,0,0,0,0.0306,0,0,0,0,0,0,0.1217,0,0,0,0,0,0.0673,0,5.3361,0
18075,Tilton Manganese,Crystalline - Manganese,Satin,Opaque,9,10,60.1248,8.7931,0,0,5.5988,2.5527,8.1516,0,0,0.2821,0,0,0,0,0,0,0,0,0,22.6153,0,0.033,0,0,0,0,0,0,0,0,0
18076,Pinnel Manganese,Crystalline - Manganese,Satin,Opaque,9,10,64.6235,9.1221,0,0,4.9,2.5015,7.4015,0,0.6852,1.5595,0,0,0,0,0,0,0,0,0,16.1987,0,0.3621,0,0,0,0,0,0.0474,0,0,0
18077,PRED - Peter's Red,Red,Glossy,Semi-opaque,9,10,65.86,6.1423,2.2114,0,0.7973,2.7512,3.5485,0,1.2223,18.2484,0,0,0,0,0,0,0,0.2423,0,0,0,0.0817,0,0,0,0,0,0,0,0,2.4431
18117,Pike Satin Purple,Purple,Matte,,6,6,67.8906,5.4395,3.2754,0,2.6901,1.7592,4.4493,0,10.2761,5.4096,0,0,2.2208,0,0.006,0,0,0,0,0,0,0.037,0.985,0,0,0,0,0.0107,0,0,0
18119,V.C. White Matte,Matte,Matte,Opaque,6,6,56.5958,9.8851,2.9491,8.375,1.5575,5.3483,6.9059,0,0.761,9.2028,0,0,0,0,0.0194,0,0,0,0,0,0,0.0747,0,0,0,0,0,5.2312,0,0,0
18122,Ashley's Best with 4 cobalt,Purple - Magnesium Matte,Matte,Opaque,6,6,62.131,7.6138,0,5.9663,0.9273,2.9258,3.8532,0,11.949,6.1163,0,0,0,0,0.0162,0,0,0,0,0,0,0.0824,2.2298,0,0,0,0,0.042,0,0,0
18129,Lalone Blue Ash,Ash,Glossy - Semi,Opaque,6,6,39.0439,6.454,3.7225,0,5.7207,5.97,11.6907,0,4.2793,25.2295,2.5198,0,0,0,1.9417,0,0,0,0,0,0,2.9997,1.2508,0,0,0,0,0.8681,0,0,0
18137,Lynettes Opal rev,"White, Off-White",Glossy - Semi,Semi-opaque,5,7,64.2633,7.7947,2.2895,0,1.1479,4.036,5.1839,0,3.0134,7.583,0,0,3.6931,0,0.0042,0,0,0,0,0,0,0.4018,0,0,0,0,0,5.773,0,0,0
18150,Triin's Glossy Base 2 rev Light Blue-Green,Glaze,Glossy,Translucent,5,7,69.3061,5.5721,5.5095,0,0.844,3.6742,4.5181,0,2.704,8.8567,0,0,0,0,0.0061,0,0,0,0.0012,0,0,0.1879,0,0,1.2496,0,0,2.0886,0,0,0
18151,Triin's Glossy Base 2 Green,Green - Copper,Glossy,Translucent,5,7,67.4511,6.8633,5.363,0,1.0592,3.8238,4.8829,0,2.5278,8.5857,0,0,0,0,0.0077,0,0,0,0.0015,0,0,0.1997,0,0,2.0135,0,0,2.1037,0,0,0
18154,Toms Shino 3 - Al's Shino / Kennedy's Shino,Shino,,,6,8,65.3157,17.3244,0,5.8131,1.7479,9.0671,10.815,0,0.1563,0.3782,0,0,0,0,0,0,0,0,0,0,0,0.0958,0,0,0,0,0,0.1015,0,0,0
18177,Gumper Yellow,Glaze,Matte - Semi,Semi-opaque,6,6,55.4475,11.094,3.4649,0,1.647,6.2155,7.8625,0,0.1309,18.48,0,0,0,0,0.0191,0,0,0,0,0,0,1.3321,0,0,0,0,0,2.169,0,0,0
18178,Chun Seafoam,Glaze,Glossy,Semi-opaque,6,6,63.003,6.2521,0,0,1.1811,2.8506,4.0317,0,0.0726,10.4172,0,0,9.5043,0,0.0059,0,0,0,0,0,0,0.0535,0,0,2.6087,0,0,4.0511,0,0,0
18179,Clear/V.C. Transparent Glossy 3 revised,Glaze,Glossy,Transparent,6,6,63.4082,7.953,5.0724,0,3.328,2.3509,5.6789,0,1.2714,16.4719,0,0,0,0,0.0093,0,0,0,0,0,0,0.1157,0,0,0,0,0,0.0192,0,0,0
18180,Chameleon 2,Glaze,Glossy,Transparent,6,6,63.7046,8.8522,5.425,0,1.439,5.2426,6.6816,0,3.4635,7.4708,0,0,0,0,0.0163,0,0,0,0,0,0,0.1242,0,0,1.2434,0,0,3.0185,0,0,0
18181,Bill's Best Crystalline,Crystalline,Glossy,Transparent,6,6,60.1535,2.3747,2.3048,0.9815,1.3209,8.8546,10.1755,0,0.2528,4.3393,0,0,19.3793,0,0.0015,0,0,0,0,0,0,0.0342,0,0,0,0,0,0.0027,0,0,0
18182,FA Base Crystalline,Crystalline,Glossy,Transparent,6,6,56.8788,2.1508,1.3311,3.4774,1.1863,7.8791,9.0654,0,1.7715,4.9536,0,0,19.2841,0,0,0,0,0,0,0,0,0.0288,0,0,1.0586,0,0,0,0,0,0
18183,Karen Starshine,Glaze,Glossy,Semi-opaque,6,6,61.3946,6.0037,3.1175,1.8403,1.4062,6.5812,7.9874,0,0.7704,10.4114,2.2861,0,0,0,0.0057,0,0,0,0,0,0,0.0615,0,0,2.7311,0,0,3.3903,0,0,0
18184,Milky Gloss,Glaze,Glossy,Transparent,6,6,59.0164,5.7104,13.3798,0,0.214,2.3266,2.5406,0,3.1226,12.0942,0,0,0,0,0.0499,0,0,0,0,0,0,0.184,0,0,0,0,0,0.1098,0,3.7924,0
18185,V. Blue,Glaze,Glossy,Semi-opaque,6,6,63.8065,6.8173,3.9807,0,1.4352,2.6645,4.0997,0,5.5632,9.7069,0,0,0,0,0.022,0,0,0,0,0,0,1.3843,0.5046,0,0,0,0,4.115,0,0,0
18186,Butter Yellow,Glaze,Matte,Semi-opaque,6,6,54.1476,9.3973,0,3.4601,1.0485,2.4519,3.5004,0,0.1036,10.624,0,0,12.2197,0,0.0251,0,0,0,0,0,0,0.3164,0,0,0,0,0,3.9301,0,0,2.2756
18187,Floating Blue,Glaze,Glossy,Semi-opaque,6,6,61.4209,8.7647,6.3328,0,1.581,5.9305,7.5115,0,2.5894,8.6587,0,0,0,0,0.0186,0,0,0,0,0,0,1.0733,0.5646,0,0,0,0,3.0657,0,0,0
18235,Midnight Black,Black - Glossy,Glossy,Opaque,6,10,62.3236,11.4105,4.9569,2.2892,1.2575,4.3594,5.6169,0,1.3768,7.4166,0,0,0,0,0,0,0,0,0,0,0,0.6947,3.5904,0,0,0,0,0.3243,0,0,0
18268,Iron Pumpkin,Glaze,,,6,6,59.1056,9.0949,2.5676,0,0.8023,3.6446,4.4469,0,5.0014,14.06,0,0,0,0,1.6472,0,0,0,0,0,0,3.9941,0,0,0,0,0,0.0824,0,0,0
18289,Tea Dust,Iron - Tea Dust,Glossy,Translucent,9,11,70.3058,6.6871,0,0,2.941,1.3337,4.2747,0,3.724,11.0757,0,0,0,0,0,0,0,0,0,0,0,3.805,0,0,0,0,0,0.1277,0,0,0
18291,Deep Blue,Blue - Cobalt,Glossy,Opaque,9,11,72.9533,7.7397,0.9531,0,2.0202,1.0976,3.1179,0,0.279,13.6845,0,0,0,0,0.0243,0,0,0,0,0,0,0.0908,1.0956,0,0,0,0,0.0618,0,0,0
18299,Steel Brown,Specialty - Metallic,Glossy - Semi,Opaque,9,11,68.5419,14.3821,0.4983,1.5807,2.2872,7.3353,9.6226,0,0.3471,4.3172,0,0,0,0,0.0009,0,0,0,0,0,0,0.6299,0,0,0,0,0,0.0794,0,0,0
18308,Ben Feiss 0116009 (Copy) Iron and SiC Celedon,Iron - Celadon,Glossy,Translucent,6,6,59.8835,5.9323,5.117,0,0.3298,2.5846,2.9144,0,0.1216,18.3075,0,0,7.0605,0,0,0,0,0,0,0,0,0.6572,0,0,0,0,0,0.0059,0,0,0
18310,Vinod Tenmoku with Navajo Pumice,Iron - Tenmoku,Glossy,Semi-opaque,5,6,59.1249,5.3989,7.9408,0,0.054,3.9865,4.0405,0,3.6788,14.1703,0,0,0,0,0.027,0,0,0,0,0,0,5.5487,0,0,0,0,0,0.0702,0,0,0
18313,Penland Red Orange,"Iron - Kaki, Tomato Red",Glossy,Opaque,6,8,61.7086,6.9448,0,3.6345,1.4205,3.3465,4.767,0,8.3169,11.5226,0,0,0,0,2.9901,0,0,0,0,0,0,0.0888,0,0,0,0,0,0.0268,0,0,0
18322,Dark Night,Blue - Cobalt,Glossy,Opaque,5,7,60.3343,9.1654,4.3669,0,2.8037,3.3876,6.1913,0,7.7738,10.2992,0,0,0,0,0.0241,0,0,0,0,0,0,0.1085,1.6606,0,0,0,0,0.0759,0,0,0
18336,Temmoku Gold,Glaze,,Translucent,6,6,62.708,7.229,0.8739,5.6443,2.0644,2.5407,4.6051,0,3.222,11.1192,0,0,0,0,0.0016,0,0,0,0,0,0,4.5092,0,0,0,0,0,0.0877,0,0,0
18343,Temmoku Gold Blue/Green,Glaze,,Translucent,6,6,65.0614,7.5003,0.9067,5.8561,2.1419,2.636,4.7779,0,3.3429,11.5365,0,0,0,0,0.0017,0,0,0,0,0,0,0.0625,0.8631,0,0,0,0,0.091,0,0,0
18344,O2 Opaque Pumpkin,Glaze,Matte - Dry,Opaque,6,6,56.9796,7.4978,0,0,0.9285,2.9086,3.8371,0,15.913,15.6585,0,0,0,0,0.0165,0,0,0,0,0,0,0.0544,0,0,0,0,0,0.043,0,0,0
18345,D2 Dragon Brown,Glaze,Matte,Opaque,6,6,58.3407,9.6093,0,0,2.1117,4.1367,6.2484,0,0.0664,14.6719,0,0,7.2603,0,0.0068,0,0,0,0,0,0,0.0488,0,0,0,0,0,3.7476,0,0,0
18346,D2-V2 Dragon Red,Glaze,Matte - Smooth,Semi-opaque,6,6,58.3407,9.6093,0,0,2.1117,4.1367,6.2484,0,0.0664,14.6719,0,0,7.2603,0,0.0068,0,0,0,0,0,0,0.0488,0,0,0,0,0,3.7476,0,0,0
18347,D2-V4 Dragon Flesh,Glaze,Matte - Smooth,Semi-opaque,6,6,58.3407,9.6093,0,0,2.1117,4.1367,6.2484,0,0.0664,14.6719,0,0,7.2603,0,0.0068,0,0,0,0,0,0,0.0488,0,0,0,0,0,3.7476,0,0,0
18348,F5-V3 Frank Martin Matte Blue,Glaze,Matte,Opaque,6,6,55.6376,5.6563,3.1559,0,0.653,2.6451,3.2981,0,0.2988,31.5697,0,0,0,0,0.0177,0,0,0,0,0,0,0.0533,0.2684,0,0,0,0,0.0441,0,0,0
18372,lemon frost matte,Glaze,,,6,6,61.7728,13.0493,0,0.9857,2.1343,6.9295,9.0638,0,0.1799,0.567,9.7963,0,0,0,0,0,0,0,0,0,0,0.0588,0,0,0,0,0,4.5263,0,0,0
18373,Porcelain glaze,Clear,Glossy - Semi,Translucent,8,11,72.2414,7.9665,0,0,1.8163,0.8446,2.6609,0,1.6137,15.3525,0,0,0,0,0,0,0,0,0,0,0,0.0625,0,0,0,0,0,0.1025,0,0,0
18378,Loose Clear (Copy),Glaze,Glossy - Semi,,8,11,73.9437,7.2132,0,0,2.5138,1.7639,4.2777,0,3.0995,11.2987,0,0,0,0,0.0125,0,0,0,0.0192,0,0,0.0988,0,0,0,0,0,0.0368,0,0,0
18406,Assad Opalescent,"White, Off-White",Glossy - Semi,Translucent,6,6,66.7966,6.315,6.9747,0,0.0481,3.5493,3.5975,0,7.9932,8.2475,0,0,0,0,0,0,0,0,0,0,0,0.062,0,0,0,0,0,0.0136,0,0,0
18409,Lapis Lazuli VC71 revised,Blue - Cobalt,Satin - Matte,Opaque,5,7,66.8023,8.3478,1.2347,0,2.7519,1.8527,4.6046,0,4.5952,12.5334,0,0,0,0,0.0178,0,0,0,0,0,0,0.0815,1.7286,0,0,0,0,0.0541,0,0,0
18445,Metallic Bronze,Specialty - Metallic,Matte - Smooth,Opaque,6,6,16.9084,7.6805,0,0,0.427,0.0338,0.4608,0,0.1575,0.0377,0,0,0,0,0,0,0,0,0,56.199,0,0.0929,9.1859,0,9.2696,0,0,0.0077,0,0,0
18520,Amber Clear,Iron - Amber,Glossy,Translucent,6,6,28.2872,1.5237,29.8665,0,0.5697,5.0582,5.6278,0,7.2346,26.8802,0,0,0,0,0.06,0,0,0,0,0,0,0.3354,0,0,0,0,0,0.1847,0,0,0
18553,Pale pink matte,Matte,Matte - Stony,Opaque,8,9,57.1286,10.6765,0,0,2.6544,2.6721,5.3265,0,3.3194,19.739,0,0,0,0,0,0,0,0,0,0,0,0.1821,0,0,0,0,0,1.6689,0,0,1.959
18586,variegated dove gray,"White, Off-White",Glossy,Semi-opaque,5 &#189;,6,58.2504,6.126,4.5929,0,3.07,2.1447,5.2147,0,3.1455,7.6775,0,0,6.3282,0,0.0148,0,0,0,0,0,0,0.8696,0.2787,0,0,0,0,7.5017,0,0,0
18602,Ultraclear,Clear,Glossy,Transparent,6,6,64.669,8.2004,6.8797,0,0.0661,6.2384,6.3045,0,0.1012,13.6546,0,0,0,0,0.0261,0,0,0,0,0,0,0.0965,0,0,0,0,0,0.0679,0,0,0
18688,Very Stable I,Clear,Glossy,Transparent,5,7,65.9393,8.4809,6.6047,0,2.7409,3.0285,5.7694,0,0.3898,12.7422,0,0,0,0,0.0093,0,0,0,0,0,0,0.0403,0,0,0,0,0,0.0242,0,0,0
18702,Frosty Crystal,Crystalline - Micro,Glossy,Opaque,6,6,64.9073,7.8112,0,0,1.3698,4.4169,5.7867,0,0.1457,6.9096,0,0,14.3531,0,0.0063,0,0,0,0,0,0,0.0637,0,0,0,0,0,0.0164,0,0,0
18705,Tony Hansen 20x5,Clear,Glossy,Transparent,6,6,68.1267,6.9846,4.3448,0,1.4388,2.8209,4.2597,0,0.0336,16.0936,0,0,0,0,0.024,0,0,0,0,0,0,0.0706,0,0,0,0,0,0.0624,0,0,0
18733,Floating blue,Blue - Cobalt,Glossy,Semi-opaque,5,6,62.9723,9.2117,6.7839,0,1.6643,6.2819,7.9462,0,1.6109,6.5019,0,0,0,0,0.0124,0,0,0,0,0,0,1.0389,0.8444,0,0,0,0,3.0775,0,0,0
18737,George Gilland Eggshell (base and variants),Glaze,Satin,Opaque,6,6,59.0857,9.6678,0,0,0.2308,3.8261,4.0569,0,0.2159,16.9123,0,0,9.585,0,0,0,0,0,0,0,0,0.1499,0,0,0,0,0,0.3266,0,0,0
18738,4x25 +tinoxide,Glaze,,,6,10,66.593,10.4039,0,0,1.9685,0.8975,2.866,0,0,18.6491,0,0,0,0,0,0,0,0,0,0,0,0.0116,0,0,0,0,0,0,0,0,1.4764
18741,ES: Eggshell,"White, Off-White",Matte - Smooth,Opaque,5 &#189;,6,59.0857,9.6678,0,0,0.2308,3.8261,4.0569,0,0.2159,16.9123,0,0,9.585,0,0,0,0,0,0,0,0,0.1499,0,0,0,0,0,0.3266,0,0,0
18742,ES: White Eggshell,"White, Off-White",Satin - Matte,Opaque,5 &#189;,6,58.7581,9.3193,0,0,0.2225,3.6882,3.9106,0,0.2081,16.3026,0,0,9.2395,0,0,0,0,0,0,0,0,0.1445,0,0,0,0,0,0.3148,0,1.8025,0
18743,ES: Rye Sage,Green - Chrome,Matte - Semi,Opaque,5 &#189;,6,58.569,9.2327,0,0,0.2204,3.6539,3.8743,0,0.2062,16.151,0,0,9.1536,0,0,0,0,0.2154,0,0,0,0.1431,0,0,0,0,0,0.3119,0,2.1428,0
18744,ES: Clary Green,Green - Copper,Satin - Matte,Opaque,5 &#189;,6,57.9645,9.0264,0,0,0.2155,3.5729,3.7884,0,0.2016,15.7933,0,0,8.9509,0,0,0,0,0,0,0,0,0.1399,0,0,1.0362,0,0,0.3049,0,2.7939,0
18745,ES: Forest Green,Green - Copper,Satin - Matte,Opaque,5 &#189;,6,57.2994,9.3755,0,0,0.2238,3.7104,3.9342,0,0.2094,16.401,0,0,9.2952,0,0,0,0,0,0,0,0,0.1454,0,0,2.6903,0,0,0.6496,0,0,0
18747,ES: Country Squire,Green - Chrome,Satin - Matte,Opaque,5 &#189;,6,57.896,9.4732,0,0,0.2261,3.7491,3.9752,0,0.2116,16.5718,0,0,9.392,0,0,0,0,0.8839,0,0,0,0.1469,1.1295,0,0,0,0,0.32,0,0,0
18748,ES: Rutile Blue,Blue - Rutile,Satin - Matte,Opaque,5 &#189;,6,55.6431,9.1045,0,0,0.2173,3.6032,3.8205,0,0.2033,15.9269,0,0,9.0265,0,0,0,0,0,0,0,0,0.3812,1.2213,0,0,0,0,4.6726,0,0,0
18749,ES: Soft Blue,Blue - Cobalt,Satin - Matte,Opaque,5 &#189;,6,58.5953,9.2935,0,0,0.2219,3.6779,3.8998,0,0.2075,16.2574,0,0,9.2139,0,0,0,0,0,0,0,0,0.1441,0.277,0,0,0,0,0.3139,0,1.7975,0
18750,ES: Luxe Blue,Blue - Cobalt,Satin - Matte,Opaque,5 &#189;,6,57.4306,9.397,0,0,0.2243,3.7189,3.9433,0,0.2099,16.4385,0,0,9.3165,0,0,0,0,0,0,0,0,0.1457,2.8011,0,0,0,0,0.3174,0,0,0
18751,John's Crystal Matte (Rev. Autumn's) over MC6G Licorice,Glaze,,Translucent,,6,64.3414,5.1652,2.1099,0,0.9845,3.3871,4.3716,0,14.0606,9.8988,0,0,0,0,0.0057,0,0,0,0,0,0,0.0295,0,0,0,0,0,0.0173,0,0,0
18753,ES: CM Red 1,Red,Satin - Matte,Opaque,5 &#189;,6,61.9144,10.1307,0,0,0.2418,4.0093,4.2511,0,0.2262,17.722,0,0,0,0,0,0,0,0,0,0,0,5.4135,0,0,0,0,0,0.3422,0,0,0
18754,ES: Sable,Glaze,Satin - Matte,Opaque,5 &#189;,6,56.367,9.223,0,0,0.2202,3.65,3.8702,0,0.206,16.1341,0,0,9.144,0,0,0,0,0,0,0,0,3.6445,1.0997,0,0,0,0,0.3115,0,0,0
18755,ES: Black Bean,Black - Satin,Satin - Matte,Opaque,5 &#189;,6,54.9625,8.9932,0,0,0.2147,3.5591,3.7738,0,0.2008,15.7321,0,0,8.9161,0,0,0,0,0,0,2.6325,0,0.1394,2.2143,0,2.1315,0,0,0.3038,0,0,0
18756,ES: Dry Bones,Glaze,Satin - Matte,Opaque,5 &#189;,6,56.331,9.2171,0,0,0.22,3.6477,3.8678,0,0.2058,16.1238,0,0,9.1381,0,0,0,0,0,0,0,0,0.386,0,0,0,0,0,4.7304,0,0,0
18757,ES: Butter Yellow,Yellow,Satin - Matte,Opaque,5 &#189;,6,54.0739,8.8478,0,0,0.2112,3.5016,3.7128,0,0.1976,15.4777,0,0,8.772,0,0,0,0,0,0,0,0,0.2927,0,0,0,0,0,8.6256,0,0,0
18758,ES: Golden Flow,Iron,Satin - Matte,Opaque,5 &#189;,6,55.0469,9.007,0,0,0.215,3.5646,3.7796,0,0.2011,15.7562,0,0,8.9298,0,0,0,0,0,0,0,0,2.6568,0,0,0,0,0,4.6226,0,0,0
18759,ES: Kaki,Iron,Satin - Matte,Opaque,5 &#189;,6,57.9049,9.4746,0,0,0.2262,3.7496,3.9758,0,0.2116,16.5743,0,0,9.3935,0,0,0,0,0,0,0,0,2.1453,0,0,0,0,0,0.32,0,0,0
18760,ES: Low Tea,Glaze,Satin - Matte,Opaque,5 &#189;,6,57.7923,9.1661,0,0,0.2188,3.6275,3.8464,0,0.2047,16.0346,0,0,9.0876,0,0,0,0,0,0,1.6437,0,0.1421,0,0,0,0,0,0.3096,0,1.7728,0
18761,ES: High Tea,Glaze,Satin - Matte,Opaque,5 &#189;,6,55.422,9.0683,0,0,0.2165,3.5888,3.8053,0,0.2025,15.8636,0,0,8.9907,0,0,0,0,0,0,0,0,4.731,0,0,0,0,0,1.9165,0,0,0
18762,Camberwell white dolomite matt,"White, Off-White",Matte - Smooth,Opaque,8,9,56.4389,13.7064,0,0,7.2638,0,7.2638,0,9.9339,12.6569,0,0,0,0,0,0,0,0,0,0,0,0,0,0,0,0,0,0,0,0,0
18769,ES: Light Green Eggs,Green - Copper,Satin - Matte,Opaque,5 &#189;,6,56.6119,9.263,0,0,0.2211,3.6659,3.887,0,0.2069,16.2042,0,0,9.1837,0,0,0,0,0,0,0,0,0.3065,0,0,1.0632,0,0,3.2736,0,0,0
18773,Low Fire Clear,Clear,Glossy,Transparent,4,4,58.4834,8.9924,13.3503,0,1.0762,5.6016,6.6778,0,1.6497,10.6423,0,0,0,0,0.0229,0,0,0,0,0,0,0.115,0,0,0,0,0,0.0661,0,0,0
18774,John's Crystal Matte,"White, Off-White",Matte,Opaque,5,6,64.3369,5.9328,2.1283,0,1.4151,4.6739,6.089,0,11.6916,7.11,0,0,2.6283,0,0,0,0,0,0,0,0,0.0631,0,0,0,0,0,0.02,0,0,0
18776,John's Spotted Black,Black - Satin,Matte,Opaque,5,6,61.6793,9.3869,3.9347,0,0.2176,2.0397,2.2573,0,0.0522,17.8798,0,0,0,0,0.0373,0,0,0,0,0,0,0.3356,0,0,0,0,0,4.4368,0,0,0
18790,Flecked Custard -Semi Gloss,Yellow - Iron,Glossy - Semi,Transparent,5 &#189;,6,69.7262,11.101,0,0,0.6172,2.0135,2.6307,0,0.0854,16.224,0,0,0,0,0,0,0,0,0,0,0,0.2327,0,0,0,0,0,0,0,0,0
18806,Nice Green 5.1,Green,Matte - Semi,Opaque,9,10,57.4734,6.8427,0,0,0.6679,2.0712,2.7391,0,0.1204,16.0194,0,0,3.8824,0,0.0185,0,0,0,0,0,0,0.358,0.5313,0,1.023,0,0,10.5725,0,0,0.4193
18809,Red Eye,Iron,Glossy,Opaque,9,10,60.0908,6.9598,0,3.5051,3.103,1.4682,4.5712,0,7.7007,9.7915,0,0,0,0,2.8884,0,0,0,0,0,0,4.468,0,0,0,0,0,0.0245,0,0,0
18839,Korean Celadon,Iron - Celadon - Green,Glossy,Transparent,9,11,66.4198,9.3828,0,0,2.2516,1.0238,3.2754,0,0.1682,19.8376,0,0,0,0,0.0553,0,0,0,0,0,0,0.602,0,0,0,0,0,0.2589,0,0,0
18951,Magnesium Matte - Semi-matte,Glaze,Matte - Semi,,6,6,59.4207,12.0431,2.2885,0,1.2397,4.4295,5.6692,0,7.8365,12.6657,0.0283,0,0,0,0,0,0,0,0,0,0,0.0481,0,0,0,0,0,0,0,0,0
18964,Toms Shino #10,Shino,,,7,13,66.8209,18.6142,0,3.537,2.3077,7.8411,10.1489,0,0.1802,0.517,0,0,0,0,0.0166,0,0,0,0.004,0,0,0.1163,0,0,0,0,0,0.045,0,0,0
19010,Mary Fake Shino K.2,Glaze,Satin,Opaque,4,6,60.7603,3.3625,7.5493,0,0.5094,4.4,4.9093,0,0.1078,13.6136,0,0,3.824,0,0.0072,0,0,0,0,0,0,0.7844,0,0,0,0,0,5.0816,0,0,0
19011,Gris/Rosado K.3,Glaze,Satin,Opaque,5 &#189;,5 &#189;,69.1015,6.0409,4.27,0,0.0236,5.8252,5.8488,0,0.0165,11.0827,0,0,0,0,0.0118,0,0,0.4236,0,0,0,0.1105,0,0,0,0,0,3.0937,0,0,0
19012,Xavier Revised,Glaze,Satin,Opaque,5 &#189;,5 &#189;,62.1791,7.3252,3.4455,0,2.6135,1.737,4.3505,0,4.6544,11.5668,0,0,0,0,0.0238,0,0,0,0,0,0,0.243,0,0,2.857,0,0,3.3546,0,0,0
19031,Steven Hill Satin White,"White, Off-White",Satin - Matte,Opaque,,6,64.8823,8.137,1.1743,0,0.9628,3.5003,4.4631,0,7.384,8.2657,0,0,2.1483,0,0.0163,0,0,0,0,0,0,0.0768,0,0,0,0,0,0.0423,0,3.41,0
19039,DG Matte white,"White, Off-White",Matte,Semi-opaque,5,7,65.1874,10.9109,2.0286,0,1.8925,5.3124,7.2049,0,6.275,8.3055,0,0,0,0,0,0,0,0,0,0,0,0.0856,0,0,0,0,0,0.0023,0,0,0
19106,Snowflake No.4 (ish),Specialty - Crackle,Glossy - Semi,Translucent,5,6,66.6762,13.112,1.3015,0,2.7615,9.6086,12.3701,0,4.3428,2.1336,0,0,0,0,0,0,0,0,0,0,0,0.0637,0,0,0,0,0,0,0,0,0
19139,Powder Blue,Blue - Rutile,Glossy,Translucent,6,6,63.3154,6.365,3.8669,0,1.8004,2.1155,3.9159,0,5.3313,9.3046,0,0,0,0,0.0214,0,0,0,0,0,0,0.2811,0.3676,0.6244,0,0,0,4.0368,0,2.5697,0
19140,Bright Sky Blue,Blue - Rutile,Glossy,Semi-opaque,6,6,64.2876,6.7361,4.0924,0,1.9054,2.2389,4.1443,0,5.6422,9.8471,0,0,0,0,0.0226,0,0,0,0,0,0,0.4787,0.5187,0,0,0,0,4.2304,0,0,0
19143,Coleman No Craze White (Modified),"White, Off-White",Glossy - Semi,Semi-opaque,9,10,70.0065,11.1737,0,0,3.3034,0.3331,3.6365,0,6.5463,8.3977,0,0,0,0,0.0366,0,0,0,0,0,0,0.1073,0,0,0,0,0,0.0953,0,0,0
19163,Peacock,Glaze,,,5,7,69.5412,5.7366,2.7286,0,1.293,4.5369,5.8299,0,0.4009,11.5953,0,0,2.3328,0,0.4082,0,0,0,0.0116,0,0,0.0628,0,0,0.5122,0,0,0,0,0,0.8399
19281,Blue Black Basalt,Glaze,Glossy,Opaque,6,8,68.1053,7.8445,0,0,0.6162,1.7941,2.4103,0,8.0187,5.2318,0,0,0,0,0.0164,0,0,0,0,0,4.3156,0.6863,0.3767,0,0,0,0,1.2956,0,0,1.6987
19299,Ruby,Red - Pink,Glossy,Translucent,6,6,60.2942,6.0398,4.2864,0,2.3735,2.4874,4.8609,0,2.7429,19.2266,0,0,0,0,0.0156,0,0,0.093,0,0,0,0.0582,0,0,0,0,0,0.0374,0,0,2.345
19334,Hicks Shino,Glaze,Glossy - Semi,,10,10,61.4466,16.4544,0,0,1.8227,19.3302,21.1529,0,0.1572,0.5142,0,0,0,0,0.0288,0,0,0,0,0,0,0.1219,0,0,0,0,0,0.1241,0,0,0
19339,Pinnell Clear,Clear,Glossy,,10,11,73.9322,8.4575,0,0,1.955,0.9456,2.9006,0,0.1074,14.3983,0,0,0,0,0.0261,0,0,0,0,0,0,0.1102,0,0,0,0,0,0.0678,0,0,0
19340,VC Satin Matte Black,Black - Satin,Matte,Opaque,9,11,66.0294,6.2943,0,0,2.0107,2.0235,4.0342,0,12.0061,7.0306,0,0,0,0,0,0,0,0.4262,0,1.2951,0,1.2138,0,0,1.573,0,0,0.0973,0,0,0
19341,Malloy Celadon,Iron - Celadon - Green,Glossy,,9,11,70.5385,8.2762,0,0,3.0189,1.4735,4.4924,0,1.9439,13.9894,0,0,0,0,0.0158,0,0,0,0,0,0,0.7027,0,0,0,0,0,0.0411,0,0,0
19342,Keator Satin White,Glaze,Satin,,10,11,70.216,7.4862,0,0,1.3679,2.9426,4.3105,0,10.4841,7.4217,0,0,0,0,0.0121,0,0,0,0,0,0,0.0381,0,0,0,0,0,0.0314,0,0,0
19343,AA Base Green,Green - Copper,,,10,11,53.8793,11.0419,0,0,1.6332,1.8554,3.4886,0,0.1596,26.7258,0,0,0,0,0.0275,0,0,0,0,0,0,0.1135,0,0,2.4327,0,0,0.1368,0,0,1.9944
19344,JB Mystery Matte,Specialty,Glossy,,10,11,57.3459,10.651,0,0,4.7436,2.1577,6.9013,0,0.0228,20.9842,0,0,0,0,0.0163,0,0,0,0,0,0,0.2534,0,0,0.449,0,0,3.3762,0,0,0
19345,Malcolm Davis Shino,Shino,,Opaque,10,11,62.9584,15.4936,0,0,2.3767,17.4138,19.7904,0,0.3921,0.7624,0,0,0,0,0.0201,0,0,0,0,0,0,0.3251,0,0,0,0,0,0.2579,0,0,0
19346,Nick's Misfire,Specialty,,Semi-opaque,10,11,59.3028,10.9849,0,0,1.5075,4.7591,6.2666,0,6.0381,11.6737,0,0,0,0,0.0206,0,0,0,0,0,0,0.0723,0,0,0.6074,0,0,0.0536,0,0,4.9798
19347,JB Blue,Blue - Cobalt,,,10,11,57.3359,10.6491,0,0,4.7428,2.1574,6.9001,0,0.0228,20.9805,0,0,0,0,0.0163,0,0,0,0,0,0,0.2534,0.4663,0,0,0,0,3.3756,0,0,0
19348,Dragon Green Spot,Green - Copper,,,10,11,59.0618,9.2561,0,0,4.1527,2.4109,6.5636,0,0.0655,13.8357,0,0,6.2727,0,0.0067,0,0,0,0,0,0,0.0569,0,0,1.1806,0,0,3.7004,0,0,0
19350,Fire Mollasses,Iron - Amber,Glossy - Semi,Translucent,8,10,68.1213,7.0196,1.057,0,3.2216,1.4474,4.669,0,0.3531,10.6568,0,1.7385,0,0,0.0145,0,0,0,0,2.4016,0,3.9324,0,0,0,0,0,0.0361,0,0,0
19354,Simple Olive Green,Glaze,Glossy - Semi,Semi-opaque,6,8,64.8568,6.7274,3.9431,0,2.1919,2.0425,4.2344,0,0.0898,14.5635,0,0,0,0,0.0218,0,0,0,0,0,0,2.9121,0,0,0,0,0,0.0566,0,2.5944,0
19358,Toms Copper Red B (high boron),Red - Copper,,,6,10,65.5687,6.167,6.076,0,3.5759,2.5756,6.1515,0,1.6775,13.563,0.0751,0,0,0,0,0,0,0,0,0,0,0.0072,0,0,0.233,0,0,0.0036,0,0,0.4775
19359,Toms Copper Red C (Extra RO fluxes),Red - Copper,,,6,10,65.3079,6.1586,3.1062,0,3.6563,2.0966,5.7529,0,3.2608,12.647,3.0291,0,0,0,0,0,0,0,0,0,0,0.0074,0,0,0.2382,0,0,0.0037,0,0,0.4882
19361,Amber Celadon,Glaze,,,10,11,65.8008,7.5458,0.7216,0,2.3396,1.6109,3.9505,0,4.6291,15.7878,0,0,0,0,0.0212,0,0,0,0,0,0,1.4453,0,0,0,0,0,0.098,0,0,0
19362,Orange Taffy,Glaze,,,10,11,66.8907,8.6801,0.7525,0,2.4777,3.0034,5.4811,0,0.3591,10.2471,0,0,1.6012,0,0.0014,0,0,0,0,0,0,2.2107,0,0,0,0,0,3.7761,0,0,0
19363,Amber Celadon,Iron - Amber,Glossy,,10,11,68.7759,7.5084,0.8096,0,2.3149,1.1244,3.4393,0,1.7985,16.054,0,0,0,0,0.0053,0,0,0,0,0,0,1.477,0,0,0,0,0,0.132,0,0,0
19364,Blue Oribe,Glaze,,,,,67.2775,4.2862,0,0,2.0683,1.0029,3.0712,0,2.2012,13.5017,5.7102,0,0,0,0.393,0,0,0,0,0,0,0.0531,0,0,3.4954,0,0,0.0104,0,0,0
19365,Shaner Yellor/Red,Glaze,,,10,11,55.4232,6.3625,0,0,3.8804,1.8344,5.7148,0,2.4239,18.0436,0,0,0,0,0.8874,0,0,0,0,0,0,1.8233,0,0,0,0,0,0,0,9.3214,0
19366,Meyer Clear,Clear,Glossy,Transparent,4,2,63.692,7.542,10.0901,0,0.4039,5.2425,5.6464,0,0.08,12.849,0,0,0,0,0.0117,0,0,0,0,0,0,0.0585,0,0,0,0,0,0.0304,0,0,0
19367,Majolica Base White,Glaze,Glossy - Semi,Opaque,,,54.1122,4.1485,13.1419,0,0.0415,6.5832,6.6247,0,0.029,14.2603,0,2.1504,0,0,0.0207,0,0,0,0,0,0,0.0539,0,0,0,0,0,0.0539,0,5.4043,0
19372,Chun,Glaze,Glossy,Translucent,6,6,66.5005,7.4389,1.6957,0,3.2834,2.3979,5.6814,0,1.8022,11.7019,0,0,3.5407,0,0.0066,0,0,0,0,0,0,0.0668,0,0,0.5689,0,0,0.0171,0,0,0.9794
19373,Nutmeg,Iron,Glossy,Opaque,6,6,62.8393,8.8607,1.4812,3.9178,0.1897,0.9159,1.1057,0,8.5392,10.0494,0,0,0,0,0.0184,0,0,0,0.0044,0,0,0.8602,0,0,0,0,0,0.2319,0,0,2.0919
19374,White Satin Matte ^6 Glaze,Glaze,Satin - Matte,Opaque,6,6,66.0601,4.0913,7.8496,0,0.7631,2.8038,3.5669,0,9.0028,7.4746,0,0,0,0,0.0202,0,0,0,0,0,0,0.0981,0,0,0,0,0,0.0409,0,1.7954,0
19377,Vintage Celadon,Iron - Celadon - Green,Matte - Semi,Translucent,8,11,60.0811,12.3572,0,0,1.412,1.5242,2.9361,0,0.1964,21.7957,0,0,0,0,0.0381,0,0,0,0.1099,0,0,0.3426,0,0,0,0,0,0.1718,0,0,1.9711
19390,Gold nightsky,Iron - Tenmoku,Matte - Semi,Opaque,6,6,63.4706,8.1044,0.8593,0,3.4596,2.388,5.8476,0,3.4566,13.0589,0,0,0,0,0.0123,0,0,0,0,0,0,5.1586,0,0,0,0,0,0.0319,0,0,0
19393,Rusty Iron Oil Spot,Iron - Oil Spot,,,8,8,66.1839,13.5295,0,0,3.2096,5.8254,9.035,0,3.97,5.0614,0,0,0,0,0.0188,0,0,0,0,0,0,2.1526,0,0,0,0,0,0.0488,0,0,0
19394,Copper spot,Red - Copper,Glossy,Translucent,9,10,71.865,5.9041,1.4505,0,1.3312,3.9921,5.3232,0,0.4655,11.6396,0,0,1.5353,0,0.403,0,0,0,0.0141,0,0,0.0648,0,0,0.5057,0,0,0,0,0,0.8292
19421,Dusk pink,Turquoise,Glossy - Semi,Opaque,5,10,62.5027,5.1093,5.8867,0,2.0375,3.8878,5.9253,0,1.3201,16.6228,0,0,0,0,0.0093,0,0,0.0417,0.0161,0,0,0.0539,0,0,0.3848,0,0,0.0242,0,0,2.1031
19428,Toms Copper Red ABCD (centre blend),Red - Copper,,,6,10,67.5744,7.2106,3.7851,0,4.3386,2.508,6.8465,0,1.6325,11.4565,0.7756,0,0,0,0,0,0,0,0,0,0,0.0072,0,0,0.2322,0,0,0.0036,0,0,0.4759
19438,Tsaber's Crackle Celadon,Iron - Celadon - Blue,Glossy,Transparent,10,12,70.6816,8.7441,0,0,1.8356,6.028,7.8636,0,0.1818,10.5325,0,1.6708,0,0,0,0,0,0,0,0,0,0.3256,0,0,0,0,0,0,0,0,0
19447,MM1 base,Clear,,,6,8,64.7336,8.996,0,0,0.0899,0.027,0.1169,0,0.063,25.8117,0,0,0,0,0.045,0,0,0,0,0,0,0.117,0,0,0,0,0,0.1169,0,0,0
19453,MM2 base,Clear,,,6,8,61.3957,7.6268,0,0,0.0763,0.0229,0.0991,0,3.0404,27.6015,0,0,0,0,0.0381,0,0,0,0,0,0,0.0992,0,0,0,0,0,0.0991,0,0,0
19455,MM3 base,Clear,,,6,8,61.9555,6.8618,0,0,0.0686,0.0206,0.0892,0,6.0897,24.7911,0,0,0,0,0.0343,0,0,0,0,0,0,0.0892,0,0,0,0,0,0.0892,0,0,0
19457,MM4 base,Clear,,,6,8,61.4596,7.7651,0,0,0.0776,0.0233,0.1009,0,9.163,21.2706,0,0,0,0,0.0388,0,0,0,0,0,0,0.101,0,0,0,0,0,0.1009,0,0,0
19458,MM5 base,Clear,,,6,8,60.4369,8.9914,0,0,0.0899,0.027,0.1169,0,11.9949,18.1811,0,0,0,0,0.045,0,0,0,0,0,0,0.1169,0,0,0,0,0,0.1169,0,0,0
19460,MM6 base,Clear,,,6,8,60.3878,9.1469,0,0,0.0915,0.0274,0.1189,0,14.9822,15.0807,0,0,0,0,0.0457,0,0,0,0,0,0,0.1189,0,0,0,0,0,0.1189,0,0,0
19462,MM7 base,Clear,,,6,8,61.9657,10.1023,0,0,0.101,0.0303,0.1313,0,16.5055,10.9821,0,0,0,0,0.0505,0,0,0,0,0,0,0.1313,0,0,0,0,0,0.1313,0,0,0
19463,MM8 base,Clear,,,6,8,58.757,11.6314,0,0,0.1163,0.0349,0.1512,0,20.3855,8.7143,0,0,0,0,0.0582,0,0,0,0,0,0,0.1512,0,0,0,0,0,0.1512,0,0,0
19465,MM9 base,Clear,,,6,8,68.0247,9.0516,0,0,2.2164,0.0207,2.2371,0,0.0483,20.4243,0,0,0,0,0.0345,0,0,0,0,0,0,0.0897,0,0,0,0,0,0.0897,0,0,0
19466,MM10 base,Clear,,,6,8,65.6662,7.9339,0,0,2.6006,0.0162,2.6167,0,2.516,21.1002,0,0,0,0,0.0269,0,0,0,0,0,0,0.07,0,0,0,0,0,0.07,0,0,0
19467,MM11 base,Clear,,,6,8,65.6228,7.9763,0,0,2.5899,0.0163,2.6062,0,5.3587,18.2674,0,0,0,0,0.0272,0,0,0,0,0,0,0.0707,0,0,0,0,0,0.0707,0,0,0
19468,MM12 base,Clear,,,6,8,65.2716,8.4561,0,0,2.5367,0.0179,2.5546,0,7.8058,15.7265,0,0,0,0,0.0299,0,0,0,0,0,0,0.0777,0,0,0,0,0,0.0777,0,0,0
19471,MM13 base,"White, Off-White",Matte - Smooth,Semi-opaque,6,8,64.7833,9.1058,0,0,2.6139,0.0197,2.6336,0,10.3059,12.9681,0,0,0,0,0.0328,0,0,0,0,0,0,0.0852,0,0,0,0,0,0.0852,0,0,0
19472,MM14 base,Clear,,,6,8,64.5708,9.4585,0,0,2.5797,0.0208,2.6005,0,12.765,10.3898,0,0,0,0,0.0347,0,0,0,0,0,0,0.0903,0,0,0,0,0,0.0903,0,0,0
19473,MM15 base,Clear,,,6,8,63.9274,10.256,0,0,2.6467,0.023,2.6698,0,15.2662,7.6424,0,0,0,0,0.0384,0,0,0,0,0,0,0.0999,0,0,0,0,0,0.0999,0,0,0
19474,MM16 base,Clear,,,6,8,62.8511,11.764,0,0,2.6329,0.0277,2.6606,0,17.4999,4.9386,0,0,0,0,0.0461,0,0,0,0,0,0,0.1199,0,0,0,0,0,0.1199,0,0,0
19475,MM17 base,Clear,,,6,8,68.9795,7.943,0,0,4.6267,0.01,4.6368,0,0.0234,18.3135,0,0,0,0,0.0167,0,0,0,0,0,0,0.0435,0,0,0,0,0,0.0435,0,0,0
19477,MM18 base,Clear,,,6,8,68.9155,8.0352,0,0,4.5326,0.0106,4.5432,0,2.3202,16.0764,0,0,0,0,0.0177,0,0,0,0,0,0,0.046,0,0,0,0,0,0.046,0,0,0
19479,MM19 base,Clear,,,6,8,68.8963,7.9979,0,0,4.4978,0.0106,4.5084,0,4.6717,13.8161,0,0,0,0,0.0177,0,0,0,0,0,0,0.0459,0,0,0,0,0,0.0459,0,0,0
19482,MM20 base,Clear,,,6,8,68.0984,9.0985,0,0,4.51,0.0139,4.5239,0,6.7463,11.3893,0,0,0,0,0.0232,0,0,0,0,0,0,0.0602,0,0,0,0,0,0.0602,0,0,0
19483,MM21 base,Clear,,,6,8,68.1862,9.0229,0,0,4.6232,0.0133,4.6366,0,9.0039,9.0128,0,0,0,0,0.0222,0,0,0,0,0,0,0.0578,0,0,0,0,0,0.0577,0,0,0
19484,MM22 base,Clear,,,6,8,67.3383,10.1289,0,0,4.3605,0.0175,4.378,0,11.1849,6.7893,0,0,0,0,0.0291,0,0,0,0,0,0,0.0757,0,0,0,0,0,0.0757,0,0,0
19485,MM23 base,Clear,,,6,8,67.1051,10.4096,0,0,4.4739,0.018,4.4918,0,13.3028,4.5049,0,0,0,0,0.03,0,0,0,0,0,0,0.0779,0,0,0,0,0,0.0779,0,0,0
19486,MM24 base,Clear,,,6,8,65.7503,12.1108,0,0,4.4091,0.0233,4.4324,0,15.2649,2.2005,0,0,0,0,0.0389,0,0,0,0,0,0,0.1011,0,0,0,0,0,0.1011,0,0,0
19487,MM32 base,Clear,,,6,8,67.4066,12.1018,0,0,6.0209,0.0184,6.0393,0,14.2067,0.0553,0,0,0,0,0.0307,0,0,0,0,0,0,0.0798,0,0,0,0,0,0.0798,0,0,0
19488,MM31 base,Clear,,,6,8,66.5094,12.1224,0,0,6.2967,0.0176,6.3143,0,12.6817,2.1898,0,0,0,0,0.0294,0,0,0,0,0,0,0.0765,0,0,0,0,0,0.0765,0,0,0
19492,MM30 base,Clear,,,6,8,69.2229,10.8211,0,0,5.9679,0.0147,5.9826,0,9.8464,3.9751,0,0,0,0,0.0245,0,0,0,0,0,0,0.0637,0,0,0,0,0,0.0637,0,0,0
19493,MM29 base,Clear,,,6,8,66.617,11.0223,0,0,6.6398,0.0133,6.6531,0,8.8581,6.7123,0,0,0,0,0.0221,0,0,0,0,0,0,0.0575,0,0,0,0,0,0.0575,0,0,0
19494,MM25 base,Clear,,,6,8,67.39,10.0522,0,0,6.6273,0.0104,6.6377,0,0.0242,15.7887,0,0,0,0,0.0173,0,0,0,0,0,0,0.0449,0,0,0,0,0,0.0449,0,0,0
19495,MM28 base,Clear,,,6,8,63.235,11.3892,0,0,7.5709,0.0116,7.5825,0,7.5477,10.1261,0,0,0,0,0.0193,0,0,0,0,0,0,0.0501,0,0,0,0,0,0.0501,0,0,0
19496,Peacock (Copy),Glaze,,,5,7,72.6204,5.7921,0,0,1.1616,5.829,6.9906,0,0.6323,10.6519,0,0,1.5645,0,0.4107,0,0,0,0.0153,0,0,0.0652,0,0,0.4122,0,0,0,0,0,0.8449
19497,MM27 base,Clear,,,6,8,67.2935,10.1697,0,0,6.7768,0.0103,6.7871,0,4.5049,11.1386,0,0,0,0,0.0171,0,0,0,0,0,0,0.0445,0,0,0,0,0,0.0445,0,0,0
19498,MM26 base,Clear,,,6,8,67.4033,10.0402,0,0,6.8237,0.0097,6.8335,0,2.2304,13.3919,0,0,0,0,0.0162,0,0,0,0,0,0,0.0422,0,0,0,0,0,0.0422,0,0,0
19499,MM33 base,Clear,,,6,8,69.9816,9.9433,0,0,7.9125,0.0061,7.9186,0,0.0143,12.0786,0,0,0,0,0.0102,0,0,0,0,0,0,0.0266,0,0,0,0,0,0.0266,0,0,0
19500,MM34 base,Clear,,,6,8,69.9372,10.0291,0,0,8.0595,0.006,8.0654,0,1.9005,10.0062,0,0,0,0,0.0099,0,0,0,0,0,0,0.0258,0,0,0,0,0,0.0258,0,0,0
19501,MM35 base,Clear,,,6,8,69.5349,10.8094,0,0,7.7518,0.0093,7.761,0,4.0078,7.7911,0,0,0,0,0.0154,0,0,0,0,0,0,0.0401,0,0,0,0,0,0.0401,0,0,0
19502,MM36 base,Clear,,,6,8,68.5549,11.708,0,0,7.783,0.0119,7.7948,0,5.9057,5.9137,0,0,0,0,0.0198,0,0,0,0,0,0,0.0515,0,0,0,0,0,0.0515,0,0,0
19503,MM37 base,Clear,,,6,8,73.0669,10.5309,0,0,6.4865,0.0122,6.4987,0,6.4639,3.3131,0,0,0,0,0.0204,0,0,0,0,0,0,0.0531,0,0,0,0,0,0.0531,0,0,0
19504,MM38 base,Clear,,,6,8,71.3466,10.7196,0,0,7.1834,0.0107,7.1941,0,8.9187,1.7103,0,0,0,0,0.0179,0,0,0,0,0,0,0.0464,0,0,0,0,0,0.0464,0,0,0
19505,MM39 base,Clear,,,6,8,71.1594,10.9553,0,0,7.0484,0.0118,7.0603,0,10.6673,0.0355,0,0,0,0,0.0197,0,0,0,0,0,0,0.0513,0,0,0,0,0,0.0513,0,0,0
19506,MM40 base,Clear,,,6,8,73.7747,9.768,0,0,8.1446,0.0049,8.1495,0,0.0115,8.2456,0,0,0,0,0.0082,0,0,0,0,0,0,0.0213,0,0,0,0,0,0.0213,0,0,0
19507,MM46 base,Clear,,,6,8,74.6157,10.4142,0,0,8.9812,0.0043,8.9855,0,0.0101,5.9297,0,0,0,0,0.0072,0,0,0,0,0,0,0.0188,0,0,0,0,0,0.0188,0,0,0
19508,MM41 base,Clear,,,6,8,74.6132,10.3805,0,0,7.445,0.0089,7.4539,0,1.563,5.8976,0,0,0,0,0.0148,0,0,0,0,0,0,0.0385,0,0,0,0,0,0.0385,0,0,0
19509,MM42 base,Clear,,,6,8,74.5464,10.4841,0,0,7.4786,0.0091,7.4877,0,2.9829,4.4048,0,0,0,0,0.0152,0,0,0,0,0,0,0.0394,0,0,0,0,0,0.0394,0,0,0
19510,MM43 base,Clear,,,6,8,72.5711,11.2214,0,0,8.0152,0.0097,8.0249,0,4.9039,3.1784,0,0,0,0,0.0162,0,0,0,0,0,0,0.0421,0,0,0,0,0,0.0421,0,0,0
19511,MM44 base,Clear,,,6,8,74.5852,10.4023,0,0,7.5155,0.0087,7.5243,0,5.9184,1.4794,0,0,0,0,0.0146,0,0,0,0,0,0,0.0379,0,0,0,0,0,0.0379,0,0,0
19512,MM45 base,Clear,,,6,8,70.4118,12.1405,0,0,8.6136,0.0107,8.6243,0,8.6811,0.032,0,0,0,0,0.0178,0,0,0,0,0,0,0.0463,0,0,0,0,0,0.0463,0,0,0
19513,MM50 base,Clear,,,6,8,72.4967,11.3252,0,0,9.6463,0.0051,9.6514,0,6.4591,0.0152,0,0,0,0,0.0085,0,0,0,0,0,0,0.022,0,0,0,0,0,0.022,0,0,0
19514,MM47 base,Clear,,,6,8,74.0179,11.1261,0,0,8.9141,0.0067,8.9208,0,1.4784,4.3876,0,0,0,0,0.0112,0,0,0,0,0,0,0.029,0,0,0,0,0,0.029,0,0,0
19515,MM48 base,Clear,,,6,8,73.4702,11.715,0,0,8.8762,0.0086,8.8848,0,2.9177,2.9234,0,0,0,0,0.0143,0,0,0,0,0,0,0.0372,0,0,0,0,0,0.0372,0,0,0
19516,MM49 base,Clear,,,6,8,76.8531,10.2392,0,0,7.6748,0.0078,7.6826,0,3.817,1.3279,0,0,0,0,0.0129,0,0,0,0,0,0,0.0336,0,0,0,0,0,0.0336,0,0,0
19517,MM51 base,Clear,,,6,8,73.5121,11.7789,0,0,10.2322,0.0047,10.2369,0,0.0109,4.4129,0,0,0,0,0.0078,0,0,0,0,0,0,0.0203,0,0,0,0,0,0.0203,0,0,0
19518,MM52 base,Clear,,,6,8,76.9136,10.2227,0,0,8.9473,0.0039,8.9512,0,1.3146,2.5581,0,0,0,0,0.0064,0,0,0,0,0,0,0.0167,0,0,0,0,0,0.0167,0,0,0
19519,MM53 base,Clear,,,6,8,76.9225,10.2216,0,0,8.9092,0.004,8.9132,0,2.5949,1.3068,0,0,0,0,0.0066,0,0,0,0,0,0,0.0172,0,0,0,0,0,0.0172,0,0,0
19520,MM54 base,Clear,,,6,8,75.8922,11.4021,0,0,8.8418,0.0077,8.8495,0,3.7529,0.0232,0,0,0,0,0.0129,0,0,0,0,0,0,0.0336,0,0,0,0,0,0.0336,0,0,0
19521,MM55 base,Clear,,,6,8,75.9416,11.3737,0,0,10.1805,0.0036,10.1841,0,0.0084,2.4549,0,0,0,0,0.006,0,0,0,0,0,0,0.0156,0,0,0,0,0,0.0156,0,0,0
19522,MM56 base,Clear,,,6,8,75.9168,11.3808,0,0,10.0663,0.004,10.0703,0,1.2942,1.2968,0,0,0,0,0.0066,0,0,0,0,0,0,0.0172,0,0,0,0,0,0.0172,0,0,0
19523,MM57 base,Clear,,,6,8,75.9369,11.3854,0,0,10.0655,0.004,10.0694,0,2.555,0.012,0,0,0,0,0.0067,0,0,0,0,0,0,0.0173,0,0,0,0,0,0.0173,0,0,0
19524,MM58 base,Clear,,,6,8,78.6083,10.1513,0,0,10.1482,0,10.1482,0,0,1.0922,0,0,0,0,0,0,0,0,0,0,0,0,0,0,0,0,0,0,0,0,0
19525,MM59 base,Clear,,,6,8,78.5834,10.1482,0,0,10.1452,0,10.1452,0,1.1232,0,0,0,0,0,0,0,0,0,0,0,0,0,0,0,0,0,0,0,0,0,0
19526,MM60 base,Clear,,,6,8,77.8093,11.097,0,0,11.0937,0,11.0937,0,0,0,0,0,0,0,0,0,0,0,0,0,0,0,0,0,0,0,0,0,0,0,0
19531,MM10 Patricias mooie,Clear,,,8,10,73.8918,7.3907,0,0,1.8144,0.0169,1.8313,0,1.9311,14.7805,0,0,0,0,0.0282,0,0,0,0,0,0,0.0732,0,0,0,0,0,0.0732,0,0,0
19533,MM28 Marleens mooie,Clear,Satin,,6,8,71.9887,9.8472,0,0,5.3959,0.0135,5.4094,0,5.3524,7.263,0,0,0,0,0.0225,0,0,0,0,0,0,0.0584,0,0,0,0,0,0.0584,0,0,0
19540,AC Oil Spot Cover,"White, Off-White",Glossy,Semi-opaque,6,6,67.125,6.5614,4.7898,0,0.5404,4.7732,5.3136,0,4.7952,5.7558,0.0177,0.6111,0.8874,0,0,0,0,0,0,0,0.0189,0.0106,0,0,0,0,0,0.0032,0,3.3061,0.8042
19639,Snowflake Crackle 1,Specialty - Crackle,Glossy,Transparent,6,8,68.5761,14.6191,0,0,2.9794,9.5616,12.541,0,3.3914,0.7708,0,0,0,0,0,0,0,0,0,0,0,0.0591,0,0,0,0,0,0.0424,0,0,0
19648,Amy's Yellow,Glaze,Matte,Opaque,6,6,52.1025,6.377,3.899,3.1511,0.1248,2.0064,2.1312,0,6.5072,10.6732,0,0,0,0,0,0,0,0,0,0,0,0.3725,0,0,0,0,0,12.8361,0,0,1.9502
19676,Opalescence,"White, Off-White",Glossy - Semi,Semi-opaque,8,10,59.9678,5.3028,2.8746,0,3.3615,2.0002,5.3617,0,0.6483,19.9338,0,0,0,0,0.0052,0,0,0,0,0,0,0.0384,0,0,0,0,0,5.6195,0,0,0.2478
19684,NR39,Glaze,,,8,8,63.8073,12.4793,0,0,2.5562,8.3249,10.8812,0,2.224,6.1593,0,0,4.3392,0,0,0,0,0,0,0,0,0.1097,0,0,0,0,0,0,0,0,0
19733,Speckle base,Clear,Glossy - Semi,Translucent,9,9,63.9236,7.782,0,0,6.0184,0,6.0184,0,8.904,8.904,0,0,0,0,0,0,0,0,0,0,0,0,0,0,0,0,0,0,0,4.468,0
19734,Marcia's Matte,Clear,Matte,Transparent,6,6,58.8877,13.5724,3.8744,0,1.2224,4.1151,5.3375,0,8.3541,9.6087,0,0,0,0,0.0494,0,0,0,0,0,0,0.1804,0,0,0,0,0,0.1353,0,0,0
19753,Toms Glossy Base Glaze 2 recalc - reduction celadon version,Glaze,,,6,8,67.873,6.2985,5.3771,0,0.807,4.0363,4.8434,0,2.5555,8.2708,0.0664,0,0,0,0,0,0,0,0,0,0,3.5845,1.1174,0,0,0,0,0.0133,0,0,0
19759,Toms basic celadon 3,Clear,,,6,8,66.8511,6.6824,3.7712,0,2.7538,1.7701,4.5239,0,1.0722,15.1314,1.0148,0,0,0,0,0,0,0,0,0,0,0.4609,0,0,0,0,0,0.0179,0,0,0.4742
19761,Toms basic celadon 5,Clear,,,6,8,63.723,9.6492,3.9098,0,2.2494,1.4706,3.72,0,1.1668,15.7075,1.0521,0,0,0,0,0,0,0,0,0,0,0.5335,0,0,0,0,0,0.0464,0,0,0.4916
19762,Toms basic celadon 35,Clear,,,6,8,65.3153,8.139,3.8393,0,2.5062,1.623,4.1292,0,1.1186,15.4143,1.0332,0,0,0,0,0,0,0,0,0,0,0.4966,0,0,0,0,0,0.0319,0,0,0.4827
19787,Val's turquoise variation #2,Turquoise,Glossy,Opaque,9,10,65.3736,3.088,4.4625,0,2.6593,2.3,4.9594,0,2.954,16.6171,0,0,0,0,0.03,0,0,0,0,0,0,0.0092,0,0,2.5063,0,0,0,0,0,0
19815,Faux-Tenmoku,Black - Glossy,Glossy,Semi-opaque,4,8,64.1684,7.412,5.325,0,1.0978,4.1814,5.2793,0,1.2703,11.9863,0,0,0,0,0.0224,0,0,0,0,0,0,4.1953,0.2908,0,0,0,0,0.0503,0,0,0
19819,Faux Korean Celadon,Iron - Celadon - Green,Glossy,Translucent,6,7,63.3118,10.1471,8.4344,0,1.8388,5.1615,7.0003,0,1.9683,8.6284,0,0,0,0,0.0328,0,0,0,0,0,0,0.1086,0,0,0.2956,0,0,0.0727,0,0,0
19820,Val Cushing's Turquoise,Turquoise,Glossy,Semi-opaque,5,7,65.0087,4.5147,5.9592,0,2.7628,2.2597,5.0226,0,2.9091,14.7768,0,0,0,0,0.0109,0,0,0,0,0,0,0.0702,0,0,1.7086,0,0,0.0194,0,0,0
19823,Blue Angel,Blue,Glossy,,10,10,63.652,11.0511,0,0,1.5072,3.4838,4.991,0,8.1395,10.9311,0,0,0,0,0.0237,0,0,0.1837,0,0,0,0.1192,0.8216,0,0,0,0,0.087,0,0,0
19824,Bronze Green,Green - Copper,Matte - Semi,Opaque,10,10,60.3249,11.711,0,0.9447,2.1249,6.6943,8.8192,0,0.8371,0.5832,9.413,0,0,0,0,0,0,0,0,0,0,0.1059,0,0,2.8099,0,0,4.4513,0,0,0
19846,Behrend's Floating Blue,Glaze,,,6,7,62.9421,6.2304,0,0,5.0004,0.0037,5.0041,0,0.0087,10.1748,0,0,9.9859,0,0.0062,0,0,0,0,0,0,0.822,0.5694,0,0,0,0,4.2563,0,0,0
19884,Thick White #19,Specialty - Gloop,Glossy - Semi,Translucent,4,4,74.4602,6.7239,6.5399,0,0.284,3.4248,3.7088,0,0.0863,8.3517,0,0,0,0,0.0163,0,0,0,0,0,0,0.0704,0,0,0,0,0,0.0424,0,0,0
19894,Peridot,Green,Glossy,Opaque,4,6,60.3524,4.8678,11.4165,0,0.1026,4.0674,4.1699,0,1.1564,11.4837,0,0,0,0,0.0328,0,0,0,0,0,0,0.3346,0.1632,0,1.5707,0,0,4.4518,0,0,0
19905,Erie Blue,Blue,Glossy,,10,10,51.5814,2.3307,1.0783,0,0.07,0.6287,0.6987,0,2.9907,31.1587,5.038,0,0,0,0.0076,0,0,0,0,0,0,0.2333,0,0,0.5924,0,0,3.3189,0,0,0.9713
19906,Ohata Kaki,"Iron - Kaki, Tomato Red",Glossy,Opaque,10,10,70.4134,7.1359,0,0,3.4974,1.6198,5.1172,0,4.3801,6.8616,0,0,0,0,2.0061,0,0,0,0,0,0,4.0655,0,0,0,0,0,0.0202,0,0,0
19907,Oribe,Glaze,Matte - Semi,Opaque,10,10,68.5141,3.9752,0,0,1.5599,1.0656,2.6256,0,2.7821,13.4989,4.2813,0,0,0,0.4228,0,0,0,0,0,0,0.0658,0,0,3.8236,0,0,0.0107,0,0,0
19908,Pete's Blue Celadon,Glaze,Glossy,Transparent,10,10,43.2226,4.8028,0,0,1.2866,0.5228,1.8094,0,0.0625,8.4517,0,40.4595,0,0,0,0,0,0,0,0,0,0.3795,0,0,0,0,0,0.003,0,0,0.8091
19912,Titanium Shino,Shino,Glossy - Semi,Opaque,10,10,62.0094,15.2776,0,5.2047,2.0013,9.2298,11.2311,0,0.2707,0.5799,0,0,0,0,0.021,0,0,0,0,0,0,0.162,0,0,0,0,0,3.7229,0,0,1.5207
19931,Viscous Purple,Red - Copper - Flambe,Glossy,Opaque,10,10,70.5398,5.5816,3.4762,0,3.3935,2.1946,5.5882,0,1.0121,9.7239,1.999,0,0.4316,0,0.1412,0,0,0,0,0,0,0.1388,0.2953,0,0.199,0,0,0.4071,0,0,0.4662
19934,Vals Blue Black,Black,Matte - Semi,Opaque,9,10,54.1485,11.0971,0,0,1.6414,1.8646,3.506,0,0.7731,26.8593,0,0,0,0,0.0277,0,0,0,0,0,0,0.1141,0,0,1.8336,0,0,0.1374,0,0,1.5033
19935,Alpine White,"White, Off-White",Glossy,Semi-opaque,10,10,71.1899,7.565,0,0,4.0293,1.8637,5.8931,0,0.5651,10.5796,0,0,0,0,0.0057,0,0,0,0,0,0,0.0527,0,0,0,0,0,0.0148,0,2.7176,1.4166
19936,Carbon Trap,Shino - Carbon Trap,Matte - Semi,Opaque,9,10,67.6674,15.3565,0,5.3334,1.5707,8.3926,9.9633,0,0.6864,0.8111,0,0,0,0,0.0122,0,0,0,0,0,0,0.0967,0,0,0,0,0,0.0731,0,0,0
19937,Celadon (Mr. A's),Iron - Celadon,Glossy,Transparent,9,10,75.9226,7.0939,0,0,3.1036,1.4731,4.5767,0,0.6489,6.1723,4.6456,0,0,0,0.01,0,0,0,0,0,0,0.9039,0,0,0,0,0,0.026,0,0,0
19938,Hi Mag,"White, Off-White",Matte - Smooth,Semi-opaque,10,10,67.7172,5.572,2.1639,0,2.7353,1.6566,4.3919,0,8.6108,7.9842,0,0,3.4575,0,0.0091,0,0,0,0,0,0,0.073,0,0,0,0,0,0.0204,0,0,0
19939,Ice Blue Celadon,Iron - Celadon - Blue,Glossy,Transparent,10,10,71.0634,9.1162,0,0,1.9436,2.1551,4.0988,0,2.3806,12.9633,0,0,0,0,0,0,0,0,0,0,0,0.3014,0,0,0,0,0,0.0763,0,0,0
19940,Lapis,Blue - Cobalt,Glossy,Opaque,10,10,63.9767,10.5147,0,0,3.0761,1.4556,4.5318,0,0.1088,15.8851,0,0,0,0,0.0276,0,0,0,0,0,0,0.1204,0.9404,0,0,0,0,3.8945,0,0,0
19941,Amber Celadon,Iron - Amber,Glossy,Transparent,9,10,67.0816,8.827,0.8119,0,2.4894,1.3221,3.8115,0,2.2357,14.9226,0,0,0,0,0.0053,0,0,0,0,0,0,2.0187,0,0,0,0,0,0.2856,0,0,0
19942,Butter,Yellow,Glossy - Semi,Opaque,9,10,66.3249,5.0632,3.0307,0,2.3728,1.6262,3.999,0,3.6277,7.7231,0,0,3.7238,0,0.0111,0,0,0,0,0,0,0.1497,0,0,0,0,0,1.3905,0,4.9564,0
19943,Blue Blood,Red - Copper - Oxblood,Glossy,Translucent,9,10,61.7643,9.1361,0,0,3.1219,1.3953,4.5172,0,3.4072,18.3952,0,0,0,0,0.881,0,0,0,0,0,0,0.1012,0.1512,0,1.1647,0,0,0.0043,0,0,0.4774
19944,Iron Yellow,Iron - Tea Dust,Matte - Semi,Opaque,9,10,72.0947,6.0959,0,0,2.8875,1.3873,4.2748,0,4.3878,9.0768,0,0,0,0,0,0,0,0,0,0,0,3.978,0,0,0,0,0,0.092,0,0,0
19945,Yellow Salt,Yellow - Iron,Glossy - Semi,Translucent,9,10,55.313,11.4909,0,0,2.3128,7.4898,9.8026,0,8.6265,8.219,0,0,0,0,0,0,0,0,0,0,0,0.5342,0,0,0,0,0,0.0442,0,5.9697,0
19946,Malcolm's Red Shino,Shino - Carbon Trap,Satin,Opaque,9,10,63.479,16.6801,0,0,2.1551,15.9423,18.0974,0,0.387,0.6939,0,0,0,0,0.0316,0,0,0,0,0,0,0.3525,0,0,0,0,0,0.2785,0,0,0
19947,Neph Sye,Specialty,Satin,Opaque,9,10,68.2686,15.6769,0,0,2.9143,11.9193,14.8336,0,0.2183,0.7742,0,0,0,0,0,0,0,0,0,0,0,0.1008,0,0,0,0,0,0.1274,0,0,0
19948,Oil Spot,Iron - Oil Spot,Glossy - Semi,Opaque,10,10,73.8804,8.0173,0,0,3.3488,1.5225,4.8713,0,0.5831,9.2319,0,0,0,0,0.014,0,0,0,0,0,0,3.3655,0,0,0,0,0,0.0364,0,0,0
19949,Peter's Black,Black - Satin,Satin - Matte,Opaque,10,10,67.5818,11.904,0,0,2.4275,5.9575,8.385,0,2.9735,3.9154,0,0,0,0,0,0,0,0,0,0,0,0.8926,4.1089,0,0,0,0,0.2386,0,0,0
19950,Spodumene,Specialty,,,10,10,59.8201,12.0721,0,3.3118,2.0242,0.9141,2.9383,0,7.3571,9.9602,0,0,0,0,0.0283,0,0,0,0,0,0,0.0852,0,0,0,0,0,0.0736,0,3.3703,0.9831
