Repository: derekphilipau/glazy-data

# glazy-data
Public data from the Glazy database

## About

The Glazy database of ceramic recipes was originally seeded with data from [Linda Arbuckle's](http://lindaarbuckle.com)  [GlazeChem database](http://lindaarbuckle.com/arbuckle_handouts.html), John Sankey's [glaze database](http://www.johnsankey.ca/glazedata.html) (which is based on the extensive work by [Alisa Clausen](https://glazy.org/u/alisaclausen)), and [Louis Katz's](http://www.louiskatz.net) [Hyperglaze database](http://falcon.tamucc.edu/~lkatz/allglazes.txt).

This repository intends to continue the tradition of making recipes publicly available.  This archived data only includes publicly shared recipes and materials.

File: glazy-data-glazes-simplified-20201210.csv (part 26 of 47)
id,name,material_type_concatenated,surface_type,transparency_type,from_orton_cone,to_orton_cone,SiO2_percent_mol,Al2O3_percent_mol,B2O3_percent_mol,Li2O_percent_mol,K2O_percent_mol,Na2O_percent_mol,KNaO_percent_mol,BeO_percent_mol,MgO_percent_mol,CaO_percent_mol,SrO_percent_mol,BaO_percent_mol,ZnO_percent_mol,PbO_percent_mol,P2O5_percent_mol,F_percent_mol,V2O5_percent_mol,Cr2O3_percent_mol,MnO_percent_mol,MnO2_percent_mol,FeO_percent_mol,Fe2O3_percent_mol,CoO_percent_mol,NiO_percent_mol,CuO_percent_mol,Cu2O_percent_mol,CdO_percent_mol,TiO2_percent_mol,ZrO_percent_mol,ZrO2_percent_mol,SnO2_percent_mol
19951,Solar Yellow,Yellow - Iron,Glossy - Semi,Opaque,10,10,60.0009,10.5553,0,0,2.8014,3.7479,6.5493,0,4.7231,4.2357,7.2192,0,0,0,0.0163,0,0,0,0,0,0,1.3645,0,0,0,0,0,0.0423,0,3.8783,1.4151
19952,Stone White,"White, Off-White",Matte,Opaque,10,10,60.4825,12.7684,0,0,4.094,1.8566,5.9505,0,7.492,9.2488,0,0,0,0,0.0322,0,0,0,0,0,0,0.1075,0,0,0,0,0,0.0837,0,3.8343,0
19953,Transparent,Clear,Glossy,Transparent,10,10,74.5071,7.7415,0,0,2.8028,1.2149,4.0177,0,2.1241,11.5249,0,0,0,0,0,0,0,0,0,0,0,0.0814,0,0,0,0,0,0.0034,0,0,0
19954,Turquoise Matte,Turquoise,Matte - Smooth,Opaque,9,10,57.5583,11.0708,0,0.5147,1.8971,6.0793,7.9764,0,1.8535,0.6016,14.2747,0,0,0,0,0,0,0,0,0,0,0.4254,0,0,1.6998,0,0,4.0249,0,0,0
19955,Vegas Red,Red - Copper,Glossy,Translucent,10,10,65.968,6.1975,2.3238,0,3.3799,1.9182,5.2981,0,3.9177,11.7104,1.5106,0,1.4975,0,0.0071,0,0,0,0,0,0,0.0699,0,0,0.2901,0,0,0.0151,0,0,1.1941
19956,Cecilia's (Hayden) Red,Iron,Matte - Smooth,Opaque,10,10,52.2303,11.999,0,0,3.6693,1.6931,5.3623,0,5.9698,18.3196,0,0,0,0,1.653,0,0,0,0,0,0,2.1347,0,0,0,0,0,0.0807,0,0,2.2505
19961,Harvey Red Plum,Red - Copper,Glossy - Semi,Opaque,9,10,64.697,6.2319,3.7173,0,3.5427,2.2188,5.7615,0,2.8761,11.3861,0,0,3.3422,0,0.01,0,0,0,0,0,0,0.0533,0,0,0.5504,0,0,0.0205,0,0,1.3537
19968,Tom Coleman Lipstick Purple,Specialty,Glossy,Translucent,9,10,68.1,8.1369,2.7059,0,5.0194,2.7283,7.7477,0,1.4789,9.9491,0,0.4058,0.3902,0,0.0061,0,0,0,0,0,0,0.1404,0,0,0.1752,0,0,0.0932,0,0,0.6704
19987,Toms basic celadon 35L,Iron - Celadon - Blue,,,8,8,67.7292,8.1677,2.5468,0,2.7099,1.4936,4.2035,0,0.76,15.0591,1.0123,0,0,0,0,0,0,0,0,0,0,0.4911,0,0,0,0,0,0.0302,0,0,0
19989,CR H ( Barbara Mason Copper Red),Red - Copper - Oxblood,,,6,9,65.3108,6.5264,4.5258,0,1.3055,5.0278,6.3332,0,1.3792,15.0202,0.0559,0,0,0,0,0,0,0,0,0,0,0.162,0,0,0.2251,0,0,0,0,0,0.4614
19998,Frank ++,Red - Copper - Oxblood,,,8,8,65.8018,6.9665,3.623,0,1.3846,5.0042,6.3887,0,2.2957,14.1651,0.0448,0,0,0,0,0,0,0,0,0,0,0.0236,0,0,0.2605,0,0,0.0032,0,0,0.4271
20016,Creamy Matte Orange,Glaze,Matte,Opaque,6,6,41.7785,3.695,10.5838,0,1.5767,2.174,3.7507,0,6.9983,14.2713,0,0,0,0,0.0193,0,0,0,0,0,0,1.1288,0,0,0,0,0,17.7743,0,0,0
20017,Floating Blue,Glaze,Glossy,Opaque,6,6,62.7243,8.944,6.9128,0,1.6406,6.2023,7.8429,0,2.2525,6.6401,0,0,0,0,0.0192,0,0,0,0,0,0,1.0672,0.5592,0,0,0,0,3.0378,0,0,0
20018,Kylas Clear,Clear,Glossy,Transparent,6,6,67.877,7.1522,4.3233,0,0.6177,3.5492,4.1668,0,0.0334,16.2943,0,0,0,0,0.0239,0,0,0,0,0,0,0.0669,0,0,0,0,0,0.0621,0,0,0
20020,Kyla's Transparent Matte,Clear,Matte,Transparent,6,6,60.1953,10.7589,4.6879,0,0.255,2.4289,2.684,0,0.0592,21.3524,0,0,0,0,0.0423,0,0,0,0,0,0,0.11,0,0,0,0,0,0.1099,0,0,0
20021,Leitson Celadon,Iron - Celadon,Glossy,Transparent,6,6,68.9739,6.1203,0,0,1.1927,2.8203,4.013,0,0.1088,10.3089,0,0,10.0693,0,0,0,0,0,0,0,0,0.0679,0,0,0.2764,0,0,0.0616,0,0,0
20022,Nutmeg,Glaze,,Opaque,6,6,61.7882,4.6511,6.2814,0,1.7672,3.9434,5.7105,0,0.0133,12.5518,1.3847,0,0,0,0.0095,0,0,0,0,0,0,2.244,0,0,0,0,0,0.0248,0,0,5.3406
20023,Obsidian,Glaze,,,6,6,69.2343,6.5573,5.494,0,1.5414,3.4994,5.0408,0,2.6104,8.6291,0,0,0,0,0.0198,0,0,0,0,0,0,2.3627,0,0,0,0,0,0.0516,0,0,0
20024,Pinell Weathered Bronze,Glaze,Matte,Opaque,6,6,60.7115,11.9837,0,0.9256,2.211,7.0503,9.2613,0,0.2574,0.3815,9.2226,0,0,0,0,0,0,0,0,0,0,0.1422,0,0,2.753,0,0,4.3612,0,0,0
20025,Raspberry,Red - Pink,Matte - Smooth,Opaque,6,6,65.1406,6.1661,3.1675,0,0.7302,3.5848,4.315,0,0.1525,17.2968,0,0,0,0,0,0,0,0.0898,0,0,0,0.0923,0,0,0,0,0,0.1845,0,0,3.395
20026,Shaner Red,Red,Matte - Smooth,Opaque,10,10,58.1299,12.4499,0,0,3.9748,1.8106,5.7854,0,2.8608,18.1517,0,0,0,0,0.8629,0,0,0,0,0,0,1.7456,0,0,0,0,0,0.0137,0,0,0
20082,A2V Base,Clear,Glossy - Semi,Semi-opaque,6,6,66.7001,5.47,7.4592,0,0.7653,3.731,4.4963,0,2.3069,10.6098,2.896,0,0,0,0.0088,0,0,0,0,0,0,0.0301,0,0,0,0,0,0.0228,0,0,0
20085,Toms Redcurrant Jelly,Red - Copper - Oxblood,,,8,8,65.046,6.4999,4.5074,0,1.3002,5.0074,6.3075,0,3.9146,12.8238,0.0557,0,0,0,0,0,0,0,0,0,0,0.1613,0,0,0.2242,0,0,0,0,0,0.4595
20086,Purple People Eater,Red - Copper - Oxblood,,,8,8,65.0522,6.5149,4.5391,0,2.1803,4.2223,6.4026,0,3.0675,13.5221,0.0561,0,0,0,0,0,0,0,0,0,0,0.157,0,0,0.2258,0,0,0,0,0,0.4627
20092,Magnesium Matte - Semi-matte Primrose,Yellow,Matte - Semi,Semi-opaque,6,6,54.4929,11.0444,2.0987,0,1.1369,4.0621,5.199,0,7.1866,11.6153,0.0259,0,0,0,0,0,0,0,0,0,0,0.3592,0,0,0,0,0,5.7291,0,0,2.2489
20093,Magnesium Matte - Semi-matte Cork,Glaze,Matte - Semi,Semi-opaque,6,6,56.2281,11.3961,2.1655,0,1.1731,4.1915,5.3646,0,7.4155,11.9852,0.0268,0,0,0,0,0,0,0,1.2151,0,0,0.2623,0,0,0,0,0,3.9411,0,0,0
20098,Magnesium Matte - Semi-matte Mint,Glaze,Matte - Semi,Semi-opaque,6,6,56.8351,11.5191,2.1889,0,1.1857,4.2367,5.4225,0,7.4955,12.1146,0.027,0,0,0,0,0,0,0,0,0,0,0.2651,0.1486,0,0,0,0,3.9836,0,0,0
20099,Magnesium Matte - Semi-matte Lavender,Glaze,Matte - Semi,Semi-opaque,6,6,57.5169,11.6573,2.2151,0,1.2,4.2876,5.4875,0,7.5854,12.2599,0.0274,0,0,0,0,0,0,0,0,0,0,0.0466,0.3008,0,0,0,0,0,0,2.9032,0
20100,Magnesium Matte - Semi-matte Funky Marron,Glaze,Matte - Semi,,6,6,56.5423,11.4598,2.1776,0,1.1796,4.2149,5.3945,0,7.4569,12.0522,0.0269,0,0,0,0,0,0,0,0,0,0,2.5563,0,0,0,0,0,0,0,0,2.3335
20101,Licorice MC6G,Glaze,Glossy,Opaque,5 &#189;,6,67.6319,6.274,5.4662,0,1.52,3.4199,4.94,0,2.534,8.5627,0,0,0,0,0.0197,0,0,0,0,0,0,3.4542,1.0659,0,0,0,0,0.0513,0,0,0
20113,Spodumene Celadon,Iron - Celadon - Blue,Glossy,Transparent,8,10,66.2017,9.6634,0,6.9969,0.0595,0.074,0.1335,0,2.5181,13.931,0,0,0,0,0.0454,0,0,0,0.0079,0,0,0.4619,0,0,0,0,0,0.0404,0,0,0
20135,JSM (Frit 3195),Glaze,Matte - Semi,Opaque,6,6,57.0191,11.5136,5.1432,0,0.9958,4.4878,5.4836,0,6.2891,12.2337,0.0232,0,0,0,0,0,0,0,0,0,0,0.4389,0,0,0,0,0,0,0,0,1.8557
20140,High Alumina matt glaze BLUE,Blue - Cobalt,Matte - Dry,Opaque,8,8,49.9443,33.6991,0,0,2.3123,2.6369,4.9492,0,0.0415,8.5498,0,0,0,0,0,0,0,0,0,0,0,0.0104,2.8058,0,0,0,0,0,0,0,0
20152,SG-4 Clear Base- Peter Pincus,Clear,Glossy - Semi,Translucent,6,6,62.4191,9.1605,6.1098,0,0.22,2.0871,2.3071,0,1.0031,18.7311,0,0,0,0,0.0354,0,0,0,0.0255,0,0,0.1182,0,0,0,0,0,0.0901,0,0,0
20162,Toms basic celadon 35L++,Iron - Celadon - Blue,,,8,8,65.1055,7.8191,4.0238,0,2.569,1.6941,4.2631,0,1.1629,16.1518,0.9795,0,0,0,0,0,0,0,0,0,0,0.4656,0,0,0,0,0,0.0286,0,0,0
20179,Mashiko Kaki _N.WOOD,"Iron - Kaki, Tomato Red",,,,10,75.8957,9.6745,0,0,1.6062,2.2688,3.875,0,2.9779,4.7393,0,0,0,0,0.0018,0,0,0,0.0346,0,0,2.5344,0,0,0,0,0,0.2669,0,0,0
20196,Ronald's Minty Matte,Glaze,Matte - Semi,Semi-opaque,6,6,55.7615,11.2328,3.8045,0,1.2063,4.2581,5.4644,0,7.3319,11.7294,0,0,0,0,0.0357,0,0,0,0,0,0,0.3668,0.1505,0,0,0,0,4.1225,0,0,0
20204,Astor#23 tife (rev.2),Glaze,,,6,6,64.4875,7.6574,2.6005,0,1.0502,6.2847,7.3349,0,5.0128,6.7704,0,0,0.0931,0,0.0107,0,0,0,0,0,0,2.7559,0,0,0,0,0,3.2767,0,0,0
20213,Ron’s Stony Butter,Glaze,Matte - Stony,Opaque,6,6,48.1871,7.1115,5.8706,0,1.5396,2.6451,4.1848,0,1.479,13.9575,0,0,9.369,0,0.0107,0,0,0,0,0,0,0.1435,0,0,0,0,0,9.6863,0,0,0
20238,Turner's white glaze,Glaze,,,6,10,62.9849,10.1793,0,0,1.4911,3.9481,5.4391,0,6.9652,9.8762,0,0,0,0,0.0222,0,0,0,0,0,0,0.096,0,0,0,0,0,0.0578,0,4.3792,0
20243,Satin Mint (barium),Green - Copper,Satin - Matte,Opaque,10,10,56.305,13.2695,0,0,2.2728,5.7451,8.0178,0,0.1048,12.2394,0,2.8032,6.7999,0,0.0206,0,0,0,0,0,0,0.0708,0,0,0.3154,0,0,0.0535,0,0,0
20244,Satin Mint (bone ash variation),Green - Copper,Satin,Opaque,10,10,53.9533,12.7153,0,0,2.1779,5.5051,7.683,0,0.1004,17.0073,0,0,6.5159,0,1.6034,0,0,0,0,0,0,0.0679,0,0,0.3023,0,0,0.0512,0,0,0
20246,Pinnell Blue Celadon,Iron - Celadon - Blue,Glossy - Semi,Translucent,9,10,72.7742,8.088,0,0,2.1661,0.88,3.0461,0,0.1053,14.2974,0,0.7324,0,0,0,0,0,0,0,0,0,0.4717,0,0,0,0,0,0.0051,0,0,0.4798
20261,JSM (Frit 3195) II,"White, Off-White",Matte - Semi,Opaque,6,7,55.453,11.2106,4.8424,0,0.9417,4.2385,5.1802,0,5.9134,11.5057,0.0218,0,0,0,0,0,0,0,0,0,0,0.0364,2.2258,0,0,0,0,0,0,3.6106,0
20304,Bailey's Red,"Iron - Kaki, Tomato Red",Glossy,Opaque,10,10,63.6136,8.3328,0,2.2542,3.3314,1.514,4.8453,0,5.5131,9.4113,0,0,0,0,2.7807,0,0,0,0,0,0,3.208,0,0,0,0,0,0.0409,0,0,0
20314,Titanium base glaze,Glaze,Matte,,9,9,62.3547,7.7458,0,0,2.2395,1.0144,3.2538,0,6.0283,13.7372,0,0,0,0,0.0215,0,0,0,0,0,0,0.2398,0,0,0,0,0,6.6189,0,0,0
20355,Red Tide,Specialty,Glossy,Translucent,5,10,64.5421,6.3147,5.5473,0,2.8337,2.1913,5.025,0,2.4391,14.2445,0,0,0,0,0.0194,0,0,0,0,0,0,0.0764,0,0,1.7495,0,0,0.0421,0,0,0
20398,EC 207 semi clear crystal glaze,Yellow - Barium,Matte - Semi,Semi-opaque,5,8,65.2948,7.196,0,0,1.4683,4.7845,6.2528,0,6.2128,12.3549,0,2.6215,0,0,0,0,0,0,0,0,0,0.0672,0,0,0,0,0,0,0,0,0
20400,EC 214 wide firing base (+ stain),"White, Off-White",Matte - Semi,Semi-opaque,5,8,66.6117,12.3454,0,0,2.5288,8.2356,10.7644,0,2.2001,5.3942,0,0,2.5756,0,0,0,0,0,0,0,0,0.1086,0,0,0,0,0,0,0,0,0
20401,EC white cream crystal,Glaze,Matte - Semi,Opaque,5,8,55.6723,6.8528,0,0,1.0574,3.1893,4.2467,0,0.1191,12.9672,0,0,5.8349,0,0,0,0,0,0,0,0,0.8088,0,0,0,0,0,13.4982,0,0,0
20402,white matte #2,"White, Off-White",Matte - Dry,Semi-opaque,5,8,58.4177,13.6152,0,0,1.677,4.968,6.645,0,6.4766,14.4486,0,0,0,0,0.0141,0,0,0,0,0,0,0.1538,0,0,0,0,0,0.229,0,0,0
20403,EC 233,"White, Off-White",Matte - Semi,Semi-opaque,5,8,65.6671,11.8402,0,3.3337,1.71,3.6954,5.4053,0,0.056,1.0238,0,12.5995,0,0,0.0106,0,0,0,0,0,0,0.036,0,0,0,0,0,0.0276,0,0,0
20466,Galactic Indifference,Specialty,,,6,10,47.4734,9.8212,0.5949,4.1019,1.4659,3.9043,5.3703,0,3.1224,18.0652,0,0,0,0,0.0165,0,0,0,0,0,0,0.0899,0,0,0,0,0,11.3441,0,0,0
20473,EC 150 satin matte,"White, Off-White",Matte - Smooth,Semi-opaque,6,10,62.5092,11.4234,0,0,1.3288,4.1412,5.47,0,8.2061,12.2058,0,0,0,0,0.0273,0,0,0,0,0,0,0.0872,0,0,0,0,0,0.071,0,0,0
20474,Peacock / Nebula,Glaze,,,5,7,68.918,5.7005,2.7749,0,5.3386,1.4815,6.8201,0,0.0963,11.4853,0,0,2.3723,0,0.4151,0,0,0,0,0,0,0.0425,0,0,0.5209,0,0,0,0,0,0.8541
20482,Celadon Base,Clear,Glossy,Transparent,,10,73.3495,8.5436,0,0.9602,1.8098,0.7164,2.5263,0,0.1064,14.4371,0,0,0,0,0,0,0,0,0,0,0,0.0718,0,0,0,0,0,0.0052,0,0,0
20490,BF glossy green glaze,Clear,Glossy,Transparent,6,7,60.4986,8.9237,4.214,0,0.9523,1.3619,2.3142,0,0.3911,17.2625,0,0,0,0,0,0,0,0,0,0,0,0.0765,0,0,1.3018,0,0,5.0175,0,0,0
20546,Transparent for Cone 6 Porcelains,Clear,Glossy,Translucent,6,6,67.9905,6.8016,5.114,0,0.3816,3.166,3.5476,0,2.1283,14.2794,0,0,0,0,0.022,0,0,0,0,0,0,0.0593,0,0,0,0,0,0.0573,0,0,0
20547,WCAC Clear Celadon,Clear,Glossy,Transparent,6,6,63.6191,8.7432,8.4606,0,1.642,4.3943,6.0363,0,1.497,11.2834,0.0604,0,0,0,0,0,0,0,0,0,0,0.0665,0,0,0,0,0,0.2337,0,0,0
20574,C6 R2O 0.2 B2O3 0.18 Bottom Right,Glaze,,,6,6,69.3812,5.9166,3.7088,0,0.7164,3.4228,4.1392,0,0.018,16.7513,0,0,0,0,0.0128,0,0,0,0,0,0,0.0388,0,0,0,0,0,0.0334,0,0,0
20575,C6 R2O 0.2 B2O3 0.18 Bottom Left,Glaze,,,6,6,55.5344,12.1068,4.9137,0,0.941,4.4203,5.3613,0,0.0552,21.7773,0,0,0,0,0.0395,0,0,0,0,0,0,0.1093,0,0,0,0,0,0.1026,0,0,0
20576,C6 R2O 0.2 B2O3 0.18 Top Right,Glaze,,,6,6,73.9041,6.3303,3.0669,0,0.5578,2.7121,3.2698,0,0.0264,13.2814,0,0,0,0,0.0189,0,0,0,0,0,0,0.0531,0,0,0,0,0,0.0491,0,0,0
20577,C6 R2O 0.2 B2O3 0.18 Top Left,Glaze,,,6,6,61.4001,13.5178,3.7132,0,0.7665,3.3828,4.1494,0,0.072,16.8237,0,0,0,0,0.0514,0,0,0,0,0,0,0.1388,0,0,0,0,0,0.1336,0,0,0
20640,Teal Blue,Glaze,Glossy,Opaque,6,6,73.4338,9.1207,1.8074,0,2.0577,2.203,4.2607,0,0.0744,10.3208,0,0,0,0,0.0573,0,0,0.2176,0,0,0,0.0916,0.5561,0,0,0,0,0.0596,0,0,0
20641,Raspberry Red,Glaze,Glossy - Semi,Semi-opaque,6,6,66.2655,6.2726,3.2222,0,0.7428,3.6467,4.3895,0,0.1551,17.5954,0,0,0,0,0,0,0,0.0913,0,0,0,0.0939,0,0,0,0,0,0.1877,0,0,1.7268
20642,Lynette's Opal Revised,"White, Off-White",Glossy,Semi-opaque,5,7,62.5927,7.7713,2.4707,0,1.2512,4.339,5.5902,0,3.2328,8.1643,0,0,3.943,0,0.0139,0,0,0,0,0,0,0.4022,0,0,0,0,0,5.819,0,0,0
20643,Boris' Satin Matte,Glaze,Satin - Matte,Semi-opaque,6,6,62.5531,10.4589,2.8815,0,0.6859,1.7567,2.4426,0,0.7214,17.9812,0,0,0,0,0.0464,0,0,0,0,0,0,0.2678,0,0,0,0,0,2.6471,0,0,0
20670,Katz-Burke Matte 5 Rutile 5 Mason 6600,Matte,Matte,Opaque,6,6,58.2636,12.5558,3.1907,0,0.9042,3.9625,4.8667,0,0.0899,16.5352,0,0,0,0,0.0383,0,0,0,0,0,0,0.3303,0,0,0,0,0,4.1295,0,0,0
20729,Белая матовая глазурь,"White, Off-White",Satin - Matte,,9,10,54.1812,10.4955,6.0042,0,1.9373,1.6669,3.6042,0,7.8839,12.2764,0,0,0,0,0,0,0,0,0,0,0,0.1394,0,0,0,0,0,0.1688,0,5.2465,0
20731,M&M (Red),Glaze,,,5,5,63.1413,7.8747,5.1913,0,3.2665,2.3293,5.5959,0,1.1901,16.8427,0,0,0,0,0.0232,0,0,0,0,0,0,0.0883,0,0,0,0,0,0.0526,0,0,0
20754,Celadon Clear,Clear,Glossy,Transparent,6,6,69.4028,7.7668,3.4851,0,0.6592,3.1327,3.7919,0,0.0334,15.3671,0,0,0,0,0.0239,0,0,0,0,0,0,0.0669,0,0,0,0,0,0.0621,0,0,0
20778,Ricardo Escobedo Transparent Glaze Base,Clear,Glossy,Transparent,10,6,63.2204,6.0259,1.6613,13.6319,1.4997,9.765,11.2648,0,0.0257,4.0566,0,0,0,0,0.0183,0,0,0,0,0,0,0.0476,0,0,0,0,0,0.0476,0,0,0
20779,Don Pollard Brown Suede Glaze,Iron,Glossy,Transparent,10,6,63.2204,6.0259,1.6613,13.6319,1.4997,9.765,11.2648,0,0.0257,4.0566,0,0,0,0,0.0183,0,0,0,0,0,0,0.0476,0,0,0,0,0,0.0476,0,0,0
20780,Coleman's Chun Flambe Glaze,Red - Copper - Flambe,Glossy - Semi,Semi-opaque,9,10,70.8179,5.5365,2.8734,0,1.8657,3.2379,5.1036,0,0.6835,13.7031,0,0,0,0,0.0052,0,0,0,0,0,0,0.058,0,0,0.4199,0,0,0.0094,0,0,0.7895
20781,Milk Blue Glaze,Glaze,,Semi-opaque,10,10,68.6535,5.6564,2.45,0,3.2195,1.9171,5.1366,0,4.0732,7.6716,0,1.3714,0,0,0.0063,0,0,0,0,0,0,0.2423,0,0,0.2976,0,0,3.2299,0,0,1.2111
20782,Janet's Clear Blue Celadon Glaze,Iron - Celadon - Blue,,Translucent,10,10,75.9828,5.068,1.0699,0,2.6742,1.3921,4.0663,0,3.0625,9.48,0,0.5292,0,0,0.1709,0,0,0,0,0,0.1016,0.2242,0,0,0,0,0,0.0134,0,0,0.2311
20783,Purple Glaze,Glaze,,,10,10,72.0437,5.3506,2.6,0,2.9845,1.8392,4.8237,0,4.3248,8.1015,0,1.3698,0,0,0.0068,0,0,0,0,0,0.2829,0.3898,0,0,0.6924,0,0,0.0139,0,0,0
20812,Prickly Potter Peacock,Glaze,,Opaque,6,6,65.3936,5.0061,4.516,0,4.9517,3.6152,8.5669,0,0.0028,11.684,0.0167,0.5762,2.4885,0,0.4015,0,0,0,0,0,0.0178,0,0,0,0.4353,0,0,0.0028,0,0,0.8921
20821,Co-45 blue glaze (russ),Clear,Glossy,Transparent,5 &#189;,6,63.6021,7.7751,5.6405,0,2.5014,3.5807,6.082,0,0.2718,14.723,0,0,0,0,0,0,0,0,0,0,0,0.0304,0.3792,0,1.4603,0,0,0.0357,0,0,0
20822,Randy's Red adjusted by RDW,Glaze,Glossy,Opaque,6,6,62.2049,4.8822,7.52,0,0.6211,2.4548,3.0758,0,6.1736,9.4415,0,0,0,0,0.6201,0,0,0,0,0,0,6.0157,0,0,0,0,0,0.0662,0,0,0
20824,Buttery Grandey Lithium Whisper,"White, Off-White",Matte - Smooth,Transparent,6,10,60.926,11.5576,0,3.5661,1.9463,4.169,6.1153,0,6.5764,7.6707,3.4427,0,0,0,0.0219,0,0,0,0,0,0,0.0664,0,0,0,0,0,0.057,0,0,0
20843,C6 R2O 0.2 B2O3 0.36 Best Clear,Clear,Glossy,Transparent,6,6,61.8109,7.8936,7.8842,0,0.2283,4.1407,4.369,0,0.0434,17.8062,0,0,0,0,0.031,0,0,0,0,0,0,0.0811,0,0,0,0,0,0.0806,0,0,0
20845,Derek's C6 R2O 0.2 B2O3 0.36 Best Clear - Toms GB version.,Clear,Glossy,Transparent,6,7,61.9922,7.927,7.6291,0,0.8145,3.6456,4.4601,0,2.1586,15.6461,0.0943,0,0,0,0,0,0,0,0,0,0,0.0618,0,0,0,0,0,0.0309,0,0,0
20846,WCAC Clear Celadon (Toms UK version),Clear,Glossy,Transparent,6,7,63.3575,8.7778,8.4409,0,1.6952,4.3539,6.0491,0,2.4564,10.6905,0.1043,0,0,0,0,0,0,0,0,0,0,0.066,0,0,0,0,0,0.0575,0,0,0
20847,Derek's C6 R2O 0.2 B2O3 0.18 Best Clear (Toms UK Version),Clear,Glossy,Transparent,6,7,69.6039,7.8182,3.4388,0,0.8301,2.9972,3.8273,0,1.0064,14.1703,0.0425,0,0,0,0,0,0,0,0,0,0,0.0617,0,0,0,0,0,0.0308,0,0,0
20866,ESM 106,Blue - Cobalt,Glossy,Opaque,4,5,66.2603,10.0072,2.0385,0,6.2875,1.136,7.4235,0,0.023,2.104,0,0,11.9539,0,0.0164,0,0,0,0,0,0,0.0427,0.0878,0,0,0,0,0.0426,0,0,0
20870,White crawl glaze,Specialty - Crawling,Matte,Opaque,6,8,40.2391,8.4873,3.0588,0,2.4652,3.5727,6.0379,0,31.7493,4.6757,0.0113,0.3903,5.3218,0,0,0,0,0,0,0,0.012,0.0145,0,0,0,0,0,0.0019,0,0,0
20873,Leach Clear +/- 20%,Clear,Glossy,Translucent,10,10,73.607,7.3744,0,0,3.0566,1.3896,4.4462,0,0.0183,14.4551,0,0,0,0,0.0131,0,0,0,0,0,0,0.0519,0,0,0,0,0,0.034,0,0,0
20874,Leach Clear + Flint,Clear,Glossy,Translucent,10,10,73.607,7.3744,0,0,3.0566,1.3896,4.4462,0,0.0183,14.4551,0,0,0,0,0.0131,0,0,0,0,0,0,0.0519,0,0,0,0,0,0.034,0,0,0
20875,Leach Clear Low CTE,Clear,Glossy,Translucent,10,10,76.5479,8.4996,0,0,2.9845,1.3547,4.3392,0,0.0271,10.4488,0,0,0,0,0.0194,0,0,0,0,0,0,0.0677,0,0,0,0,0,0.0503,0,0,0
20876,Leach Clear Low CTE with Zircopax,"White, Off-White",Glossy,Opaque,10,10,74.7276,7.9168,0,0,2.7798,1.2618,4.0416,0,0.0253,9.7323,0,0,0,0,0.018,0,0,0,0,0,0,0.0631,0,0,0,0,0,0.0469,0,3.4284,0
20877,JB Clear Matched Chemistry,Clear,Glossy,Transparent,10,10,71.9964,10.0496,0,0,2.2738,1.0264,3.3002,0,6.2112,8.2255,0,0,0,0,0.0329,0,0,0,0,0,0,0.0986,0,0,0,0,0,0.0856,0,0,0
20880,JB Clear Matched Chemistry +2% and 4% Iron Oxide,Clear,Glossy,Transparent,10,10,71.3781,9.9633,0,0,2.2543,1.0176,3.2719,0,6.1579,8.1549,0,0,0,0,0.0326,0,0,0,0,0,0,0.9565,0,0,0,0,0,0.0848,0,0,0
20882,JB Clear Matched Chemistry +10% Zircopax,"White, Off-White",Glossy,Transparent,10,10,71.1562,9.6658,0,0,2.1869,0.9872,3.1742,0,5.974,7.9113,0,0,0,0,0.0317,0,0,0,0,0,0,0.0948,0,0,0,0,0,0.0823,0,1.9098,0
20895,Veronica's Shino Test,Shino - Carbon Trap,,,10,10,64.9404,18.0784,0,4.3812,1.6441,9.1454,10.7895,0,0.3775,0.545,0,0,0,0,0,0,0,0,0,0,0,0.3439,0,0,0,0,0,0.544,0,0,0
20904,Jade Green,Glaze,,Translucent,6,6,62.0874,6.4769,0,0,5.041,0.0043,5.0454,0,0.0102,9.7475,0,0,10.3067,0,0.0073,0,0,0,0,0,0,0.0189,0,0,1.6373,0,0,4.6626,0,0,0
20923,Christina Rhodes (NCECA) 1,Crystalline,,,6,6,64.0623,9.7197,1.0135,0,0.8926,5.9509,6.8436,0,0,2.4548,0,0,15.9061,0,0,0,0,0,0,0,0,0,0,0,0,0,0,0,0,0,0
20924,Christina Rhodes (NCECA) 2,Crystalline,,,6,6,66.4847,9.2357,0.9391,0,0.8271,5.5141,6.3413,0,0,2.2746,0,0,14.7247,0,0,0,0,0,0,0,0,0,0,0,0,0,0,0,0,0,0
20926,Christina Rhodes (NCECA) origineel,Crystalline,,,10,10,62.2169,8.0846,1.1483,0,1.0113,6.742,7.7533,0,0,2.7811,0,0,18.0159,0,0,0,0,0,0,0,0,0,0,0,0,0,0,0,0,0,0
20935,AK Bible grey/green (French materials),Clear,Satin - Matte,Opaque,10,10,69.7956,7.6995,0,0,3.0508,1.2471,4.2979,0,2.8118,14.2968,0,0,0,0,0.0576,0,0,0,0,0,0,0.0979,0,0.943,0,0,0,0,0,0,0
20953,Transparent Gloss 3 (Rev  1),Clear,Glossy,Transparent,5,6,63.0051,8.3106,6.3117,0,3.8896,2.7965,6.6861,0,1.4388,14.0845,0,0,0,0,0.0224,0,0,0,0,0,0,0.0919,0,0,0,0,0,0.0489,0,0,0
20960,GL Strontium Black,Black,Matte,,1,10,58.1649,12.0169,0,2.8219,2.208,7.0959,9.3039,0,0.1239,0.5752,14.0219,0,0,0,0.0088,0,0,0.9078,0,0,0,0.8717,1.1601,0,0,0,0,0.023,0,0,0
20961,Barium Black,Black,Matte,,6,10,58.6489,11.8038,0,2.8314,2.213,7.1191,9.332,0,0.1225,7.7261,0,6.3112,0,0,0.0076,0,0,0.9109,0,0,0.5024,0.6193,1.164,0,0,0,0,0.0198,0,0,0
20962,Barium Black - cobalt free stain edition,Black,Matte,,6,10,60.5558,12.1876,0,2.9235,2.2849,7.3505,9.6355,0,0.1265,7.9773,0,6.5164,0,0,0.0079,0,0,0,0,0,0,0.0493,0,0,0,0,0,0.0204,0,0,0
21018,MU36 glossy clear,Clear,Glossy,Transparent,9,10,73.2224,7.4319,4.294,0,1.1163,2.0328,3.1491,0,0,11.7716,0,0,0,0,0,0,0,0,0,0,0,0.1311,0,0,0,0,0,0,0,0,0
21055,TP201,Iron - Tenmoku,Glossy,Semi-opaque,6,7,68.6193,7.8429,0.5146,0,2.6784,3.0213,5.6997,0,5.8775,6.5786,0,0,0,0,0,0,0,0,0,0,0,3.3164,0,0,0,0,0,1.5511,0,0,0
21066,Trial  Black,Glaze,Matte - Semi,Semi-opaque,5 &#189;,7,63.9295,7.7947,3.1121,0,1.0571,4.7791,5.8362,0,7.99,7.3104,0,0,0,0,0.0086,0,0,0,0,0,1.8566,1.1802,0,0,0,0,0,0.9815,0,0,0
21100,Gawk's Clear,Clear,,Translucent,6,6,66.6163,7.7042,5.1319,0,1.2497,3.6775,4.9272,0,1.1764,11.2799,3.0106,0,0,0,0.0229,0,0,0,0,0,0,0.0786,0,0,0,0,0,0.052,0,0,0
21102,Laura Speirs Clear,Clear,Glossy,Transparent,5,6,64.8296,9.5891,8.4808,0,1.5341,4.5878,6.1219,0,2.0586,8.489,0,0,0,0,0.0155,0,0,0,0,0,0,0.1674,0,0,0,0,0,0.2483,0,0,0
21114,Sapphire Blue (Cedar Hill) (Copy),Glaze,Glossy,Opaque,6,6,63.2928,8.0931,8.3978,0,1.6671,4.9502,6.6174,0,0.0389,9.2199,0,0,0,0,0.0278,0,0,0,0,0,0,0.242,1.0862,0,0,0,0,2.984,0,0,0
21133,VC/Easy Glossy,Green - Copper,Glossy,Transparent,6,6,63.7516,8.2426,8.7829,0,1.6752,4.395,6.0701,0,1.3382,10.2419,0,0,0,0,0.0096,0,0,0,0,0,0,0.3108,0,0,1.1072,0,0,0.145,0,0,0
21137,GL M1,Glaze,,,6,6,60.4961,8.9005,0,0,1.9025,6.1587,8.0611,0,0.0968,12.5571,0,9.8642,0,0,0,0,0,0,0,0,0,0.0242,0,0,0,0,0,0,0,0,0
21138,GL M2,Glaze,,,6,6,58.3493,9.6593,0,0,1.5761,3.6564,5.2325,0,0.1178,16.4352,0,10.0512,0,0,0.016,0,0,0,0,0,0,0.0703,0,0,0,0,0,0.0685,0,0,0
21139,GL M3 soft clear matte,Glaze,,,6,6,72.33,6.1879,0,0,2.9043,2.7821,5.6864,0,4.209,11.541,0,0,0,0,0,0,0,0,0,0,0,0.0385,0,0,0,0,0,0.0072,0,0,0
21163,No More Tears Celadon (from J. Britt),"White, Off-White",Glossy - Semi,Opaque,7,8,73.5126,8.4968,0,0.5893,2.6534,0.0159,2.6693,0,0.0371,14.5305,0,0,0,0,0.0265,0,0,0,0,0,0,0.069,0,0,0,0,0,0.069,0,0,0
21182,Sue's Clear +1% CoCO3,Blue - Cobalt,Glossy,Translucent,6,6,66.6532,8.9116,3.8183,0,0.8142,3.6258,4.44,0,0.0358,15.4189,0,0,0,0,0.0255,0,0,0,0,0,0,0.0723,0.558,0,0,0,0,0.0664,0,0,0
21183,Sue's Clear +1% CoCO3 +1.5% RIO,Blue - Cobalt,Glossy,Translucent,6,6,66.2608,8.8592,3.7958,0,0.8094,3.6044,4.4139,0,0.0355,15.3281,0,0,0,0,0.0254,0,0,0,0,0,0,0.6606,0.5547,0,0,0,0,0.066,0,0,0
21184,Sue's Clear +1% CoCO3 +1.5% MnO2,Blue - Cobalt,Glossy,Translucent,6,6,65.9965,8.8238,3.7807,0,0.8062,3.5901,4.3963,0,0.0354,15.267,0,0,0,0,0.0253,0,0,0,0,0.9853,0,0.0716,0.5525,0,0,0,0,0.0657,0,0,0
21205,Warm Jade Green,Glaze,Glossy,Semi-opaque,5,6,62.3397,6.6893,1.9322,0,2.7726,2.2265,4.9992,0,4.6236,12.6128,0,0,0,0,0.0119,0,0,0,0,0,0,0.2878,0,0,2.0957,0,0,4.4079,0,0,0
21247,"CM Red Clay Recipe, with added coloring oxides",Glaze,Glossy,Semi-opaque,6,6,65.2353,8.8899,4.3675,0,2.8376,3.6215,6.4591,0,0.7577,11.6695,0.0161,0.5572,0.8091,0,0.0488,0,0,0,0,0,0.0172,0.8659,0,0,0,0,0,0.3067,0,0,0
21250,Cat's Clear Lith Base,Clear,Glossy,Translucent,6,7,53.6229,6.9351,9.4072,4.0388,0.8654,1.6759,2.5414,0,9.1046,4.2756,0,0,0.068,0,0.0065,0,0,0,0,0,0,0.0627,0,0,2.2018,0,0,5.7297,0,0,2.0057
21274,Chameleon Jun,Wood,Glossy,Semi-opaque,9,11,73.5522,10.231,0,1.3288,7.4641,2.4652,9.9294,0,1.4997,1.7399,0,0,1.6949,0,0,0,0,0,0,0,0,0.0241,0,0,0,0,0,0,0,0,0
21305,WTF Purple,Specialty,Glossy - Semi,Translucent,5,6,62.9207,8.9732,4.3473,0,1.7337,5.9536,7.6872,0,1.0896,14.8939,0,0,0,0,0.0079,0,0,0,0,0,0,0.0648,0,0,0,0,0,0.0155,0,0,0
21306,WTF Yellow,Specialty,Glossy - Semi,Transparent,5,6,62.9207,8.9732,4.3473,0,1.7337,5.9536,7.6872,0,1.0896,14.8939,0,0,0,0,0.0079,0,0,0,0,0,0,0.0648,0,0,0,0,0,0.0155,0,0,0
21307,Kitten's Clear no Bentonite,Clear,Glossy,Transparent,6,6,68.8913,6.2507,4.7109,0,0.9275,3.5607,4.4882,0,1.1209,8.4841,5.9222,0,0,0,0.0193,0,0,0,0,0,0,0.0693,0,0,0,0,0,0.0431,0,0,0
21309,Blue Mist,Blue,Glossy,Opaque,5,5,62.242,5.9289,5.4491,0,0.039,5.9272,5.9661,0,4.8899,10.7519,0,0,0,0,0.0127,0,0,0,0,0,0,0.2959,0.1575,0,0,0,0,4.3059,0,0,0
21311,Negro Oaxaca,Black - Satin,Matte,Opaque,5,5,58.1228,7.3738,6.5267,0,0.0737,3.2854,3.3591,0,0.0516,19.8089,0,0,0,0,0.0369,0,0,0,0,0,0,0.3319,0,0,0,0,0,4.3882,0,0,0
21315,Deep Purple,Black,Glossy,Opaque,5,6,61.8628,6.0683,5.4002,0,0.0134,5.8664,5.8798,0,4.8283,10.6328,0,0,0,0,0,0,0,0,0,0,0,3.7533,0,0,1.5746,0,0,0,0,0,0
21316,John Britt's mid range crater (altered),Specialty - Crater,Matte,Opaque,6,8,58.1828,9.5675,0,0,2.9916,2.5737,5.5654,0,0.0862,15.9268,0,0,0,0,0,0,0,0,0,0,0,0.0491,0,0,0,0,0,10.6223,0,0,0
21317,Ferro Copper Green,Green - Copper,Glossy,Semi-opaque,5,5,64.0091,6.2788,5.5875,0,0.0138,6.0699,6.0838,0,4.9958,11.0017,0,0,0,0,0,0,0,0,0,0,0,0.414,0,0,1.6292,0,0,0,0,0,0
21318,Blue Barium Matte,Turquoise,Matte - Smooth,Opaque,10,10,56.2881,11.312,0,2.2685,1.8784,6.1045,7.9828,0,0.1791,0.5054,0,17.1472,0,0,0,0,0,0,0,0,0,0.0609,0,0,4.256,0,0,0,0,0,0
21319,Iron Brown Semispot,Iron,Glossy,Semi-opaque,5,6,63.4093,6.22,5.5352,0,0.0137,6.0131,6.0268,0,4.949,10.8986,0,0,0,0,0,0,0,0,0,0.6416,0,2.3196,0,0,0,0,0,0,0,0,0
21320,Purple Barium Matte,Turquoise,Matte - Smooth,Opaque,10,10,61.4481,11.3685,0,0,1.9677,6.1426,8.1103,0,0.2651,0.5513,0,15.9178,0,0,0,0,0,0,0,0,0,0.1203,0,0,2.0906,0,0,0.1281,0,0,0
21321,Earth & Sky,Blue - Rutile,Satin - Matte,Opaque,5,6,60.9629,5.98,5.3216,0,0.0132,5.7811,5.7943,0,4.7581,10.4781,0,0,0,0,0,0,0,0,0,0,0,1.4193,0,0,0,0,0,5.2857,0,0,0
21327,Blanco Leche Matte,Matte,Matte - Dry,Opaque,5,5,52.3816,12.3636,0,0,6.8627,6.1311,12.9938,0,8.2787,8.2898,0,0,0,0,0.0278,0,0,0,0,0,0,0.3071,0,1.0147,0,0,0,4.3428,0,0,0
21338,Matte Etch Black,Black - Slip-Based,Matte - Stony,Opaque,10,10,75.2934,8.3457,0,0,2.9007,0.7557,3.6565,0,1.1622,0.3968,0,1.9771,0,0,0,0,0,0.2568,2.8889,0,0,5.5096,0,0,0,0,0,0.5132,0,0,0
21341,Transparent Gloss 3 (Rev  2),Clear,Glossy,Transparent,5,6,65.7537,7.1135,7.6226,0,3.1425,2.6691,5.8116,0,1.7342,11.7913,0,0,0,0,0.0247,0,0,0,0,0,0,0.0955,0,0,0,0,0,0.0528,0,0,0
21344,Jade Celadon,Iron - Celadon - Green,Glossy,Transparent,10,11,73.8724,7.944,0,1.0979,1.6421,0.8071,2.4491,0,0.1722,13.5885,0,0,0,0,0.0084,0,0,0,0,0,0,0.6451,0,0,0,0,0,0.2224,0,0,0
21345,Atomic Tonic II,Specialty,Glossy,Opaque,10,10,67.2079,8.0798,2.2838,0,1.9495,5.0197,6.9692,0,0.5151,9.8439,0,0,4.0686,0,0.9931,0,0,0,0,0,0,0.0311,0,0,0,0,0,0.0074,0,0,0
21362,Blue on green crystalline,Crystalline,Glossy,,6,6,59.9333,2.6943,1.2657,2.5964,1.1374,7.5103,8.6477,0,0.0832,3.0991,0,0,19.4982,0,0.0029,0,0,0,0,1.269,0,0.0425,0.2669,0,0.5138,0,0,0.087,0,0,0
21365,(6.2) (lowered zinc) Blue on green crystalline,Crystalline,Glossy,,6,6,60.6428,2.7262,1.2806,2.6271,1.1509,7.5992,8.7501,0,0.0842,3.1358,0,0,18.5452,0,0.0029,0,0,0,0,1.284,0,0.043,0.27,0,0.5198,0,0,0.0881,0,0,0
21366,Blue on orange,Crystalline,Glossy,,6,6,59.2644,2.6643,1.2515,2.5674,1.1248,7.4265,8.5512,0,0.0823,3.0645,0,0,19.2805,0,0.0029,0,0,0,0,1.8823,0,0.042,0,1.2606,0,0,0,0.0861,0,0,0
21367,(7.1.22) Dog bone crystalline,Crystalline,Glossy,,6,6,53.0255,2.3962,1.1671,2.6725,1.0466,6.9174,7.964,0,3.3943,4.6302,0,0,17.6613,0,0.0024,0,0,0,0,1.6328,0,0.035,0,0,1.3221,0,0,4.0968,0,0,0
21368,Dog Bone - Blue,Crystalline,Glossy,,6,6,53.4993,2.4176,1.1775,2.6964,1.0559,6.9792,8.0351,0,3.4247,4.6715,0,0,17.8192,0,0.0024,0,0,0,0,1.9768,0,0.0353,0.1109,0,0,0,0,4.1334,0,0,0
21369,Dog Bone - gold/yellow,Crystalline,Glossy,,6,6,53.8693,2.4343,1.1856,2.715,1.0632,7.0275,8.0907,0,3.4483,4.7039,0,0,17.9424,0,0.0024,0,0,0,0,0,0,0.2824,0,0,0,0,0,5.3256,0,0,0
21370,Matte Crystalline,Crystalline,Matte,,6,10,52.5507,5.1993,0,3.2377,2.947,1.3427,4.2897,0,0.0041,0.1534,0,10.0232,19.4511,0,0.0029,0,0,0,0,0,0,0.0249,0.0998,0,0,0,0,4.9631,0,0,0
21371,Jose Altered Crystalline Recipe,Crystalline,Glossy,,6,6,58.091,2.2189,1.3679,0.273,1.2047,8.0315,9.2362,0,0,3.313,0,0,19.1873,0,0,0,0,0,0,0,0,1.2118,0,0,0,0,0,5.1009,0,0,0
21372,Jose Galaxy Altered,Crystalline,Glossy,,6,6,56.4971,1.6753,1.0852,0.9133,0.9629,11.808,12.7708,0,0.0334,2.6403,0,0,19.7524,0,0,0,0,0,0,1.3391,0,0.0147,0,0,2.4397,0,0,0.8387,0,0,0
21373,High Metal Crystalline,Crystalline,Satin - Matte,,6,6,49.8555,1.1098,1.2488,0,0.6851,6.6109,7.296,0,1.4544,3.6449,0,0,17.5043,0,0.0009,0,0,0,0,6.1916,0,1.8456,0,0,7.52,0,0,2.3283,0,0,0
21374,Bright Crystalline,Crystalline,Glossy,,6,6,60.6776,2.1466,1.1328,1.7293,1.0112,6.7128,7.724,0,0.0632,2.7663,0,0,18.7011,0,0,0,0,0,0,0,0,0.0279,0.2666,0,0,0,0,4.7645,0,0,0
21381,Tin Crystalline,Crystalline,Glossy,,6,6,60.7635,2.7317,1.2832,2.6324,1.1532,7.6143,8.7675,0,0.0844,3.142,0,0,17.3961,0,0.0029,0,0,0,0,1.2866,0,0.0431,0.2705,0,0.5209,0,0,0.0077,0,0,1.0676
21383,(6.2) Gold/Red/Brown crystalline,Crystalline,Glossy,,6,6,58.1965,2.6163,1.229,2.5212,1.1045,7.2926,8.3971,0,0.0808,3.0093,0,0,17.4185,0,0.0028,0,0,0,0,1.2322,0,1.5844,0,0,0,0,0,3.7119,0,0,0
21384,Bananya Blue,Blue - Rutile,Glossy,Opaque,5,6,62.2313,6.7386,6.408,0,1.2762,4.5214,5.7975,0,2.8249,10.6024,0,0,0,0,0.0183,0,0,0,0,0,0,0.3265,0.786,0,0,0,0,4.2665,0,0,0
21399,V.C. Val Cushing Satin White Liner #4,"White, Off-White",Satin - Matte,Semi-opaque,6,6,60.4085,9.8602,3.4027,0,0.8466,3.9364,4.783,0,0.0695,18.3071,0,0,0,0,0.0252,0,0,0,0,0,0,0.0741,0,0,0,0,0,0.0656,0,3.0039,0
21401,"V.C. Val Cushing \D\"" Base""","White, Off-White",Matte - Stony,Semi-opaque,6,6,59.0335,11.2664,0,0,0.0407,7.2121,7.2528,0,0.0285,14.1071,0,0,8.1856,0,0.0203,0,0,0,0,0,0,0.0529,0,0,0,0,0,0.0529,0,0,0
21416,EC 67,Iron,Glossy - Semi,Translucent,6,7,58.4174,9.8255,9.4935,0,0.9656,4.3773,5.3428,0,2.1849,8.7507,0,0,0,0,0.0173,0,0,0,0,0,0,0.3785,0,0,0,0,0,5.5894,0,0,0
21417,EC 105,Clear,Matte - Semi,Translucent,5,5,63.1626,7.1337,2.8446,4.0302,1.1922,4.0342,5.2264,0,3.6783,8.791,0,3.743,0,0,0.0052,0,0,0,0,0,0,0.9634,0.3107,0,0,0,0,0.111,0,0,0
21421,Zakin New Tyler Amber + rutile,Iron - Amber,Glossy,,6,6,63.219,7.1101,6.2236,0,2.364,4.7471,7.1111,0,2.8499,6.7023,0,0,0,0,0.0725,0,0,0,0,0,0,2.0343,0,0,0,0,0,4.6772,0,0,0
21422,white volcano (altered),Specialty - Crater,Matte - Stony,Opaque,6,6,58.9303,8.7198,0,0,3.565,1.6205,5.1854,0,0.0222,16.1884,0,0,0,0,0.0159,0,0,0,0,0,0,0.0621,0,0,0,0,0,10.876,0,0,0
21430,Strontium Blue,Glaze,Satin - Matte,Opaque,5,6,60.9866,11.6304,0,4.077,2.0608,6.6923,8.7531,0,0.1786,0.549,11.6487,0,0,0,0,0,0,0,0,0,0,0.0589,0,0,2.1177,0,0,0,0,0,0
21443,Bernardo Hogan Tuscany Red,Red,Matte - Dry,Opaque,3,3,40.2528,5.8105,4.8353,0,0.3231,2.4432,2.7662,0,0.1191,5.2616,0,22.1538,16.1219,0,0,0,0,0,0,0,0,0.0703,0,2.6026,0,0,0,0.0058,0,0,0
21447,base bba 00,"White, Off-White",Glossy - Semi,Translucent,6,6,62.7615,9.3806,0,0,6.173,1.966,8.139,0,0.0088,10.3044,0,0,4.2138,0,0.0063,0,0,0,0,0,0,0.0163,0,0,0,0,0,5.1694,0,0,0
21477,EC 161 Stone Speckle,Green - Copper,Glossy - Semi,Translucent,5,8,62.2292,9.9784,0,0,7.121,0.375,7.496,0,2.6789,14.7897,0,1.9452,0,0,0.2949,0,0,0,0,0,0,0.2259,0,0,0.3108,0,0,0.0509,0,0,0
21500,Mix of Water Blue and Panama Tony G3806C,Blue,,Transparent,6,6,68.6703,6.2883,3.2026,0,1.1232,7.666,8.7892,0,1.9774,6.4695,0.9931,0,1.3508,0,0.0235,0,0,0,0,0,0,0.1,0,0,1.1675,0,0,0.0592,0,0.9087,0
21533,Pinnel Celadon Revisited - Soda Feldspar Substitution,Iron - Celadon,Glossy,Transparent,6,8,68.8887,9.5421,1.2093,0,1.2663,3.5194,4.7857,0,0.4473,14.2043,0,0,0,0,0.0225,0,0,0,0,0,0.1247,0.2609,0,0,0,0,0,0.0586,0,0,0.4559
21534,Copper Red - Soda Feldspar Substitution,Red - Copper - Oxblood,Glossy,,5 &#189;,8,61.9501,7.9337,2.7574,0,2.3819,4.8363,7.2182,0,2.0024,12.9507,0,0,3.4311,0,0.0088,0,0,0,0,0,0,0.0788,0,0,0.7192,0,0,0.023,0,0,0.9265
21544,Tom Buck's Cream Breaking Red,"White, Off-White",Glossy - Semi,Opaque,5,7,60.5756,5.198,5.2028,0,4.9504,0.8991,5.8495,0,1.4303,12.1159,1.4304,0,0,0,0,0,0,0,0,0,0,2.3993,0,0,0,0,0,0,0,0,5.7982
21545,Icy Blue Celadon,Iron - Celadon - Blue,Glossy,Translucent,6,6,63.4983,7.1147,4.2465,1.7504,0,2.1232,2.1232,0,0,15.1507,0,0,5.8624,0,0,0,0,0,0,0,0,0,0.2539,0,0,0,0,0,0,0,0
21546,Ernestine's Chun,Blue,Satin,Semi-opaque,6,6,59.6103,8.7849,4.6956,0,0.8436,3.5424,4.386,0,4.2121,15.1843,0.058,0,0,0,0,0,0,0,0,0,0,0.0107,0,0,0.2166,0,0,0,0,0,2.8414
21555,base vicente semi mate,Crystalline - Micro,Satin - Matte,Semi-opaque,6,6,64.818,7.0205,0,0,4.4785,2.2176,6.696,0,8.4684,8.5948,0,0,4.3052,0,0,0,0,0,0,0,0.0469,0.0308,0,0,0,0,0,0.0194,0,0,0
21565,BABU Teal,Green,,Transparent,10,10,68.7775,4.235,0,0,2.1628,0.9806,3.1435,0,2.0936,14.3489,0,4.4488,0,0,0.4192,0,0,0,0,0,0,0.0327,0,0,2.486,0,0,0.0147,0,0,0
21566,BABU  Teal - Strontium Replacement,Green,Glossy,Transparent,10,10,68.6341,4.3369,0,0,2.1619,0.98,3.1419,0,2.1271,14.4968,4.3534,0,0,0,0.4459,0,0,0,0,0,0,0.0342,0,0,2.4136,0,0,0.0161,0,0,0
21571,VC 3 (Britt - Midrange Glazes),Clear,Glossy,Transparent,6,7,61.835,8.3377,5.2388,0,5.5193,0.8868,6.406,0,1.2009,16.8348,0,0,0,0,0.0234,0,0,0,0,0,0,0.0701,0,0,0,0,0,0.0531,0,0,0
21572,Richard's Clear (Rat City Studios),Clear,Glossy,Transparent,6,7,66.0682,5.178,7.2503,0,0.9932,4.1751,5.1683,0,3.9715,12.2208,0,0,0,0,0.0159,0,0,0,0,0,0,0.0965,0,0,0,0,0,0.0306,0,0,0
21573,Sparkle Clear (Rat City Studio),Clear,Glossy,Transparent,6,7,70.2207,7.5415,5.4821,0,1.0938,4.2096,5.3034,0,1.372,9.8972,0,0,0,0,0.0224,0,0,0,0,0,0,0.1105,0,0,0,0,0,0.0502,0,0,0
21580,Magruder Red,"Iron - Kaki, Tomato Red",Glossy - Semi,Semi-opaque,6,6,58.6505,6.4764,0,3.5713,0.013,5.2639,5.2769,0,8.8275,9.7845,0,0,0,0,2.9288,0,0,0,0,0,0,4.4842,0,0,0,0,0,0,0,0,0
21581,Crystalline Zinc/Titanium Line-Blend,Crystalline,Glossy,,6,6,60.9008,2.7378,1.2861,2.6383,1.1558,7.6315,8.7873,0,0.0845,3.1492,0,0,19.8129,0,0.003,0,0,0,0,0,0,0.0432,0.0271,0,0.5221,0,0,0.0077,0,0,0
21586,Sherrill Clear,Clear,Glossy,Transparent,6,6,69.4403,8.0682,2.9212,0,1.0451,3.7002,4.7453,0,0.0199,14.7095,0,0,0,0,0.0142,0,0,0,0,0,0,0.0446,0,0,0,0,0,0.0369,0,0,0
21617,Cooper 240 pink (Copy),Glaze,Glossy,Transparent,7,8,73.0612,6.3266,0,0,3.011,1.3868,4.3979,0,0.0511,14.0603,0,0,0,0,0,0,0,0.1141,0,0,0,0.0616,0,0,0,0,0,0.0868,0,0,1.8405
21640,Alternative recipe for Frit 3124,Refractory,,,,,63.4435,6.3264,6.4936,0,1.011,4.0745,5.0855,0,1.5244,16.9822,0,0,0,0,0.0211,0,0,0,0,0,0,0.0781,0,0,0,0,0,0.0452,0,0,0
21658,Yellow Imbe Modoki,Glaze,,,9,13,79.9592,13.1383,0,0,2.9211,1.8657,4.7869,0,0.5054,0.6715,0,0,0,0,0.0007,0,0,0,0,0,0,0.4549,0,0,0,0,0,0.4831,0,0,0
21686,ben’s magic kiln wash,Refractory,,,,,35.4523,44.7457,0,0,0.0994,0.0298,0.1292,0,4.4726,0.0895,0,0,0,0,0.0497,0,0,0,0,0,0,0.1293,0,0,0,0,0,0.1292,0,14.8025,0
21687,Rudy's Black,Glaze,Matte,Opaque,6,6,58.1854,11.3325,0,0,3.8734,1.7577,5.6311,0,0.0373,13.3374,0,0,7.1888,0,0.0267,0,0,0,0,0,0,3.007,1.1845,0,0,0,0,0.0693,0,0,0
21703,Randy's Red (Texas Talc),"Iron - Kaki, Tomato Red",Glossy,Opaque,5,6,62.3013,3.5751,7.6943,0,1.4908,1.9161,3.4068,0,8.3465,8.3528,0,0,0,0,0.2855,0,0,0,0,0,0,5.9856,0,0,0,0,0,0.0521,0,0,0
21710,2000 PURPLE HAZE,Blue,Glossy,Semi-opaque,6,6,62.5744,7.1431,2.4422,0,3.6454,2.6314,6.2769,0,2.687,9.9528,0,0,3.67,0,0,0,0,0,0,0,0,0.0472,0.5651,0,0,0,0,3.3378,0,0,1.3035
21716,azul efecto 00,Blue - Cobalt,Glossy,Translucent,6,6,59.9218,6.7933,7.3444,0,1.9016,3.1725,5.0741,0,1.6707,14.0797,0,0,0,0,0.0165,0,0,0,0,0,0.0182,0.9128,0.5941,0,0,0,0,3.5743,0,0,0
21740,June Perry Red,Red,Glossy,Opaque,6,6,60.2201,5.7292,5.8675,0,0.6615,2.8289,3.4904,0,1.3727,19.9667,0,0,0,0,0.0253,0,0,0.0716,0,0,0,0.0835,0.2261,0,0,0,0,0.0571,0,0,2.8897
21742,SG-4 Clear Base- Peter Pincus no 3195,Clear,Glossy - Semi,Translucent,6,6,62.0848,6.9009,7.1959,0,0.2192,3.7517,3.9709,0,0.8069,18.7998,0,0,0,0,0.0326,0,0,0,0.0196,0,0,0.1055,0,0,0,0,0,0.0831,0,0,0
21743,Cindy's ZLT #2,Glaze,Glossy,,5,6,68.6929,6.9756,4.0646,3.3592,0.9558,1.7421,2.6979,0,1.0473,8.5602,0,0,4.3245,0,0.0074,0,0,0,0,0,0,0.0935,0,0,0,0,0,0.1767,0,0,0
21760,AC Whiting Crystal Magic Cool with Ochre,Glaze,,Opaque,6,6,49.5414,10.1496,1.5759,4.5309,3.2896,2.7546,6.0441,0,0.0369,17.0167,0.0058,0.2011,0.292,0,0.0219,0,0,0,0,0,0.0062,0.5334,0,0,0,0,0,10.0443,0,0,0
21794,Clear Best Pete Pinnell (Copy),Clear,Glossy,Transparent,4,4,47.9925,12.8647,13.7902,4.7511,0.1323,2.8214,2.9537,0,2.6931,10.7304,0,4.0858,0,0,0.0218,0,0,0,0,0,0,0.0778,0,0,0,0,0,0.0389,0,0,0
21796,RR II (63 Ca 7mg),Glaze,Glossy,,5 &#189;,7,63.3965,8.9337,5.5363,0,1.5576,4.5147,6.0723,0,1.3357,12.5521,0,0,0,0,2.0127,0,0,0,0,0,0,0.111,0,0,0,0,0,0.0498,0,0,0
21841,SPX (Rat City Studios),Matte,Satin - Matte,Opaque,6,7,58.7982,13.6857,0,0,6.0238,0.6484,6.6721,0,8.4504,11.9438,0,0,0,0,0.0265,0,0,0,0,0,0,0.3545,0,0,0,0,0,0.0688,0,0,0
21871,Strontium Satin,Green - Copper,Satin,Translucent,6,6,62.6931,9.3518,4.7157,2.0889,0.0935,2.3858,2.4794,0,0.0655,5.1878,11.8625,0,0,0,0.0468,0,0,0,0,0,0,0.1216,0,0,1.2653,0,0,0.1216,0,0,0
21883,Val's Turquoise 3134 (Copy),Turquoise,Satin,Opaque,5,6,67.1548,4.4859,4.7691,0,4.2407,2.4482,6.6889,0,1.4864,13.7991,0,0,0,0,0,0,0,0,0,0,0,0.0288,0,0,1.5871,0,0,0,0,0,0
21891,Copper Teal,Turquoise,Glossy,Semi-opaque,9,10,63.8897,7.9547,1.2816,0,3.7501,1.915,5.6651,0,0.3037,13.3479,0,3.3726,0,0,0.0128,0,0,0,0,0,0,0.0574,0.311,0,3.7724,0,0,0.0313,0,0,0
21895,Pinnel Blue Celadon (EPK variation),Iron - Celadon - Green,Glossy,Translucent,9,10,72.9049,8.2194,0,0,1.9499,0.8809,2.8307,0,0.0367,14.4475,0,0.7021,0,0,0.0262,0,0,0,0,0,0,0.2803,0,0,0,0,0,0.0681,0,0,0.4841
21897,Tichane Triaxial Celadon (Green),Iron - Celadon - Green,Glossy,,9,11,72.097,7.2298,0,0,4.0779,0.3977,4.4756,0,1.0864,14.7865,0,0,0,0,0.012,0,0,0,0,0,0,0.2813,0,0,0,0,0,0.0312,0,0,0
21898,Watercolor Green,Turquoise,Glossy,Translucent,6,10,63.0693,6.3219,0.6887,3.8007,3.5954,2.0724,5.6678,0,0.104,12.2379,3.5366,0,0,0,0,0,0,0,0,0,0,0.0668,0,0,4.5063,0,0,0,0,0,0
21902,Choy Blue,Iron - Celadon - Blue,Glossy,Translucent,9,11,72.9938,7.7024,0,0,4.1946,1.9107,6.1053,0,0.0079,3.3128,8.8986,0,0,0,0.0057,0,0,0,0,0,0,0.9587,0,0,0,0,0,0.0147,0,0,0
21905,Moss Green,Green - Copper,Glossy,,9,10,60.0316,6.8694,2.7374,4.2932,0.6269,1.7575,2.3845,0,10.3776,11.5875,0,0,0,0,0.0063,0,0,0,0,0,0,0.0241,0,0,1.6764,0,0,0.0122,0,0,0
21967,Vesuvius (altered),Crystalline,,,6,7,58.3098,1.5995,1.1248,3.692,0.9906,6.6043,7.595,0,1.6058,6.1106,0,0,19.9625,0,0,0,0,0,0,0,0,0,0,0,0,0,0,0,0,0,0
21968,Tichane Triaxial Celadon (Blue),Iron - Celadon - Blue,Glossy,,9,11,73.0506,6.3493,0,0,2.2132,1.3868,3.6001,0,1.7214,13.6005,0,1.3056,0,0,0.0368,0,0,0,0.0218,0,0,0.3116,0,0,0,0,0,0.0023,0,0,0
21994,Variegated Slate Blue (Copy) (Copy),Glaze,Glossy,Translucent,6,6,60.4155,9.4545,3.9664,0,0.1323,1.5662,1.6985,0,0.0669,17.7638,0,0,0,0,0,0,0,0,0,0,0,0.2554,0.7698,0,1.482,0,0,4.1271,0,0,0
22006,Hansen Clear GA12 Cone 6 Mottled blue (Copy),Blue,Satin,Translucent,6,6,65.4706,6.7123,4.1754,0,1.3827,2.7109,4.0936,0,0.0323,15.4661,0,0,0,0,0.0231,0,0,0,0,0,0,0.2629,0.1568,0,0,0,0,3.6069,0,0,0
22014,Iron Saturate,Iron - Tenmoku,Glossy,Opaque,9,11,71.2424,8.0599,0,0,3.4768,1.5734,5.0502,0,0.1041,11.5101,0,0,0,0,0,0,0,0,0,0,0,4.0306,0,0,0,0,0,0.0026,0,0,0
22033,Daylene's Red,Glaze,,,5,7,56.7191,6.7279,6.0691,0,0.4038,4.5993,5.0032,0,8.1711,10.1369,0,0,0,0,0.9759,0,0,0,0,0,0,5.8598,0,0,0,0,0,0.3371,0,0,0
22128,Conrad Altered Base Glaze,"White, Off-White",Glossy,Semi-opaque,5,6,67.0938,6.1466,3.585,0,3.4368,2.1489,5.5857,0,2.9832,10.8924,0,0,0,0,0.0102,0,0,0,0,0,0,0.0529,0,0,0,0,0,0.0212,0,3.629,0
22137,Dick White's Turquoise,Turquoise,Glossy,Opaque,5,6,66.6298,6.3085,5.1723,0,2.9613,2.2506,5.2118,0,1.246,13.5817,0,0,0,0,0.0164,0,0,0,0,0,0,0.0995,0,0,1.6992,0,0,0.0348,0,0,0
22143,PV Clear,Glaze,Glossy,Transparent,6,6,57.4034,5.0769,14.5421,0,2.1663,2.987,5.1534,0,3.7484,13.7416,0,0,0,0,0.0265,0,0,0,0,0,0,0.213,0,0,0,0,0,0.0947,0,0,0
22146,Runny rutile,Glaze,,,8,9,62.7068,7.995,0,0,2.1899,0.9985,3.1884,0,5.9055,13.6514,0,0,0,0,0,0,0,0,0,0,0,0.3539,0,0,0,0,0,6.199,0,0,0
22150,Variegated Slate Blue (Copy),Blue,,Opaque,6,6,60.0635,8.899,4.0562,0,0.1906,1.5615,1.752,0,0.0542,18.2054,0,0,0,0,0.0343,0,0,0,0,0,0,0.3229,0.7872,0,1.5156,0,0,4.3097,0,0,0
22157,Pinnel celadon revised,Iron - Celadon - Blue,Glossy,Transparent,6,8,66.6198,8.621,2.3106,0,1.0667,3.0169,4.0837,0,0.7736,16.0617,0.7628,0,0,0,0,0,0,0,0,0,0,0.2827,0,0,0,0,0,0.0048,0,0,0.4794
22158,1000 series base - Wustum Museum,Clear,Glossy,Transparent,4,7,63.0734,5.0563,7.3932,0,3.1811,2.6528,5.8339,0,1.6674,13.4864,0,3.3854,0,0,0.0135,0,0,0,0,0,0,0.0664,0,0,0,0,0,0.0241,0,0,0
22227,Strawberries and Cream,Red - Pink,Glossy,Opaque,9,9,64.2395,8.6188,0,0,5.7915,0,5.7915,0,0,14.3358,0,0,4.4016,0,0,0,0,0.2357,0,0,0,0,0,0,0,0,0,0,0,0,2.3771
22228,Blue Skies,Blue,Glossy,Semi-opaque,9,9,66.9452,8.1321,2.7511,0,0.1333,7.508,7.6414,0,0,11.8742,0,0,0,0,0,0,0,0,0,0,0,0,0.0587,0,0.2824,0,0,0,0,0,2.3149
22229,Candied Violets,Purple,Matte - Semi,Opaque,9,9,63.7241,7.7577,0,0,5.9996,0,5.9996,0,8.8762,8.8762,0,0,0,0,0,0,0,0,0,0,0,0,0.312,0,0,0,0,0,0,4.4541,0
22230,Buttermilk,"White, Off-White",Glossy,Opaque,9,9,63.0987,5.4124,2.6666,0,3.5692,0.4471,4.0164,0,10.267,10.9378,0,0,0,0,0.0049,0,0,0,0,0,0,0.0174,0,0,0,0,0,0.0087,0,0,3.5701
22231,Stardust,Blue - Cobalt,Glossy - Semi,Opaque,9,9,62.3905,7.5954,0,0,5.8741,0,5.8741,0,8.6904,8.6904,0,0,0,0,0,0,0,0,0,0,0,0,1.222,0,1.1763,0,0,0,0,4.3609,0
22232,Moss,Green - Copper,Glossy - Semi,Translucent,9,9,63.1623,7.6893,0,0,5.9467,0,5.9467,0,8.7979,8.7979,0,0,0,0,0,0,0,0,0,0,0,0,0,0,1.1909,0,0,0,0,4.4148,0
22233,Lavender,Purple,Matte - Semi,Opaque,9,9,62.3931,5.3519,2.6368,0,3.5293,0.4421,3.9714,0,10.1522,10.8155,0,0,0,0,0.0048,0,0,0,0,0,0,0.0172,1.1183,0,0,0,0,0.0086,0,0,3.5302
