Repository: derekphilipau/glazy-data

# glazy-data
Public data from the Glazy database

## About

The Glazy database of ceramic recipes was originally seeded with data from [Linda Arbuckle's](http://lindaarbuckle.com)  [GlazeChem database](http://lindaarbuckle.com/arbuckle_handouts.html), John Sankey's [glaze database](http://www.johnsankey.ca/glazedata.html) (which is based on the extensive work by [Alisa Clausen](https://glazy.org/u/alisaclausen)), and [Louis Katz's](http://www.louiskatz.net) [Hyperglaze database](http://falcon.tamucc.edu/~lkatz/allglazes.txt).

This repository intends to continue the tradition of making recipes publicly available.  This archived data only includes publicly shared recipes and materials.

File: glazy-data-glazes-simplified-20201210.csv (part 27 of 47)
id,name,material_type_concatenated,surface_type,transparency_type,from_orton_cone,to_orton_cone,SiO2_percent_mol,Al2O3_percent_mol,B2O3_percent_mol,Li2O_percent_mol,K2O_percent_mol,Na2O_percent_mol,KNaO_percent_mol,BeO_percent_mol,MgO_percent_mol,CaO_percent_mol,SrO_percent_mol,BaO_percent_mol,ZnO_percent_mol,PbO_percent_mol,P2O5_percent_mol,F_percent_mol,V2O5_percent_mol,Cr2O3_percent_mol,MnO_percent_mol,MnO2_percent_mol,FeO_percent_mol,Fe2O3_percent_mol,CoO_percent_mol,NiO_percent_mol,CuO_percent_mol,Cu2O_percent_mol,CdO_percent_mol,TiO2_percent_mol,ZrO_percent_mol,ZrO2_percent_mol,SnO2_percent_mol
22234,Angela's Clear,Clear,Glossy,Transparent,9,9,66.8733,4.8375,5.5375,0,1.0651,4.178,5.2431,0,6.7168,10.7149,0,0,0,0,0.0101,0,0,0,0,0,0,0.0488,0,0,0,0,0,0.018,0,0,0
22235,Angela's Clear - Green,Green - Copper,Glossy,Translucent,9,9,65.4224,4.7325,5.4174,0,1.042,4.0873,5.1293,0,6.5711,10.4824,0,0,0,0,0.0099,0,0,0,0,0,0,0.0478,0,0,2.1696,0,0,0.0176,0,0,0
22236,Angela's Clear - Blue,Blue - Cobalt,Glossy,Translucent,9,9,66.6812,4.8236,5.5216,0,1.0621,4.166,5.228,0,6.6975,10.6841,0,0,0,0,0.0101,0,0,0,0,0,0,0.0487,0.2871,0,0,0,0,0.018,0,0,0
22246,P4,"White, Off-White",Matte - Semi,Opaque,8,8,56.4511,8.9976,0,0,5.2661,0.0232,5.2894,0,3.9845,11.2612,0,0,0,0,0,0,0,0,0,0,0,0.0232,0,0,0,0,0,9.1619,0,0,4.8311
22248,Strontium Bible Celadon Base,Clear,Glossy - Semi,Transparent,9,11,70.5772,7.3602,0,0,3.0578,1.3849,4.4427,0,2.6498,0.4001,14.4557,0,0,0,0.013,0,0,0,0,0,0,0.063,0,0,0,0,0,0.0384,0,0,0
22249,Bible Barium Celadon Base,Clear,Glossy,Transparent,9,11,70.6266,7.3549,0,0,3.0588,1.3854,4.4441,0,2.6455,0.3997,0,14.415,0,0,0.013,0,0,0,0,0,0,0.0629,0,0,0,0,0,0.0383,0,0,0
22287,Satin Matt Lt Green,Glaze,,,6,6,54.7168,10.4941,2.6842,6.2012,1.5314,5.3224,6.8538,0,0.8377,11.1736,0.0332,0,0,0,0.0168,0,0,0,0,0,0,0.0627,0,0,1.1875,0,0,5.7386,0,0,0
22289,Pinnell yellow Celadon (Titanium),Iron - Celadon - Yellow,Glossy - Semi,Translucent,9,10,72.8576,7.7008,0,0,1.7628,0.8404,2.6032,0,0.0087,14.0604,0,0.7227,0,0,0,0,0,0,0,0,0,0.2215,0,0,0,0,0,1.3518,0,0,0.4734
22290,Satin yellow,Green - Copper,Satin - Matte,Opaque,10,10,55.952,13.1863,0,0,2.2585,5.7091,7.9676,0,0.1041,12.1627,3.726,0,6.7573,0,0.0204,0,0,0,0,0,0,0.0704,0,0,0,0,0,0.0531,0,0,0
22291,pete's cranberry,Red - Copper,Glossy,Translucent,10,12,67.329,8.9072,2.5624,0,5.5943,2.9935,8.5877,0,0.7044,11.1974,0.0317,0,0,0,0,0,0,0,0,0,0,0.033,0,0,0.1734,0,0,0,0,0,0.4738
22300,Spodumene Base Trial,Glaze,Glossy,,5,7,61.0698,6.9036,7.5409,3.5991,0.0815,3.1545,3.236,0,0.6623,12.8842,2.2743,0,0,0,1.5077,0,0,0,0,0,0,0.1131,0,0,0,0,0,0.209,0,0,0
22301,Silver Grey,Glaze,Satin,Semi-opaque,9,9,65.5825,8.0789,0,0,4.043,0,4.043,0,11.326,8.188,0,0,2.514,0,0,0,0,0,0,0,0,0,0.085,0.1826,0,0,0,0,0,0,0
22302,Storm Grey,Glaze,Glossy,Translucent,9,9,71.4893,9.2831,0,0,3.5343,0,3.5343,0,0,15.3098,0,0,0,0,0,0,0,0,0,0,0,0,0.0908,0.2927,0,0,0,0,0,0,0
22303,Midnight Grey,Glaze,Glossy,Translucent,9,9,58.697,12.2395,1.1369,0,5.2811,0.7629,6.044,0,6.3926,12.9673,0,0,0,0,1.756,0,0,0,0,0,0,0,0.2747,0.492,0,0,0,0,0,0,0
22305,Midnight Banana Grey,Glaze,Glossy,Translucent,9,9,60.3493,12.2635,1.1314,0,6.6269,1.4035,8.0304,0,7.3259,9.255,0,0,0,0,0.5618,0,0,0,0,0,0,0.3196,0.2734,0.4897,0,0,0,0,0,0,0
22318,Pinnell Clear,Clear,Glossy,Transparent,9,10,73.9656,8.2204,0,0,2.2015,0.8944,3.096,0,0.107,14.5314,0,0,0,0,0,0,0,0,0,0,0,0.0744,0,0,0,0,0,0.0052,0,0,0
22322,Katz-Burke Matte (Reformulation),Matte,Matte,Opaque,6,6,60.856,13.02,3.3549,0,0.8197,4.0597,4.8795,0,0.0754,17.5041,0,0,0,0,0.0489,0,0,0,0,0,0,0.1341,0,0,0,0,0,0.1271,0,0,0
22327,Alabama Rain,Yellow - Iron,Satin - Matte,Opaque,6,6,56.4723,5.9429,4.4863,0,3.0173,2.1035,5.1207,0,3.1319,7.5983,0,0,6.3642,0,0.0141,0,0,0,0,0,0,0.6239,0,0,0,0,0,10.2452,0,0,0
22328,Selsor Chun  Base,Blue - Rutile,Glossy,Translucent,5,6,68.1892,4.4067,3.66,0,0.9858,4.25,5.2358,0,2.4777,13.2006,0,0,2.3928,0,0,0,0,0,0,0,0,0.4372,0,0,0,0,0,0,0,0,0
22329,John's Translucent Satin Base,Blue - Rutile,Glossy - Semi,Translucent,6,6,65.5757,6.8327,5.2172,0,0.9663,3.7025,4.6688,0,8.1152,9.4222,0,0,0,0,0.0226,0,0,0,0,0,0,0.0902,0,0,0,0,0,0.0554,0,0,0
22348,Finn Lynggaard nr2,Clear,Glossy,Transparent,10,10,64.9976,7.5014,0,0,0,6.6752,6.6752,0,0,10.5047,0,0,10.3211,0,0,0,0,0,0,0,0,0,0,0,0,0,0,0,0,0,0
22380,Soft Green Matte,Green - Titanium,Matte - Dry,Opaque,9,10,57.2122,8.8781,0,0,3.6376,1.7396,5.3772,0,0.1172,17.1481,0,0,0,0,0.0143,0,0,0,0,0,0,0.5847,0,0,1.8412,0,0,8.8269,0,0,0
22382,Mary's Error,Glaze,Glossy,Opaque,6,6,64.1753,5.0436,8.1261,0,0.543,2.9743,3.5172,0,0.1032,11.0333,0,0,4.2026,0,0,0,0,0,0,0,0,0.8407,0,0,0,0,0,0.0219,0,0,2.9359
22384,Cream Breaking Rust (Tom Buck's Version +),Red - Copper,Glossy,Opaque,6,6,62.4452,5.105,5.6231,0,1.2525,3.8108,5.0633,0,1.2682,11.7628,1.3495,0,0,0,0.0103,0,0,0,0,0,0,1.6268,0,0,0,0,0,0.0183,0,0,5.7275
22388,Coffee Latte,"White, Off-White",Glossy - Semi,Opaque,6,6,54.6224,10.9769,0,5.4333,0,0,0,0,8.3443,12.3505,0,0,0,0,0,0,0,0,0,0,0,0.0827,0,0,0,0,0,8.1898,0,0,0
22390,Hein Severijns modified 2,Crystalline - Micro,Satin - Matte,,7,8,64.4975,9.9858,0.1589,0,3.3008,2.1003,5.4011,0,1.815,2.6811,0,4.6503,10.8104,0,0,0,0,0,0,0,0,0,0,0,0,0,0,0,0,0,0
22391,3th Modified crystalline glaze of Hein Severijns,Crystalline - Micro,Satin - Matte,,7,8,62.5264,9.7771,0.1556,0,3.2319,2.0564,5.2883,0,1.7771,2.6251,0,3.4148,13.8059,0,0,0,0,0,0,0,0,0,0.6298,0,0,0,0,0,0,0,0
22395,Selsor Base,Clear,Glossy,Translucent,5,7,66.9084,9.2742,3.3345,0,1.9574,6.7957,8.7532,0,0.9182,10.7181,0,0,0,0,0.0061,0,0,0,0,0,0,0.0765,0,0,0,0,0,0.0109,0,0,0
22417,Toms super easy cornish celadon,Glaze,Glossy,Transparent,6,8,62.8843,7.9887,8.3421,0,2.1652,3.9644,6.1296,0,2.4594,11.2555,0.1031,0,0,0,0,0,0,0,0,0,0,0.2712,0,0,0,0,0,0.0894,0,0,0.4768
22420,P5,"White, Off-White",Satin,Semi-opaque,8,8,68.4254,8.7934,0,0,5.4882,0,5.4882,0,11.7264,5.5667,0,0,0,0,0,0,0,0,0,0,0,0,0,0,0,0,0,0,0,0,0
22422,Leo's clear/iron blue,Clear,Glossy,Transparent,8,10,71.4739,9.6478,0,0,6.631,0.0353,6.6663,0,0.0361,11.9446,0,0,0,0,0,0,0,0,0,0,0,0.2312,0,0,0,0,0,0,0,0,0
22425,1608 TIN-WHITE,"White, Off-White",,Opaque,6,6,64.8447,7.9854,0,0,6.0731,0.5259,6.5989,0,2.6865,4.9436,0,0,10.5449,0,0,0,0,0,0,0,0,0.0461,0,0,0,0,0,0.0158,0,1.4515,0.8827
22456,Pete Pinnell Weathered Bronze (Copy),Green - Copper,Matte - Semi,,6,6,60.597,11.5731,0,1.0493,2.1259,6.8116,8.9375,0,0.1279,0.5513,9.7024,0,0,0,0,0,0,0,0,0,0,0.045,0,0,2.8978,0,0,4.5188,0,0,0
22489,Steve Loucks Opal,Glaze,,,6,6,62.3935,7.649,2.5138,0,1.2591,4.3509,5.61,0,3.224,8.2831,0,0,4.0117,0,0.0142,0,0,0,0,0,0,0.3805,0,0,0,0,0,5.9204,0,0,0
22492,Shiny Copper Blue,Blue - Strontium,Glossy - Semi,Translucent,5,6,70.0487,7.72,0,0.7411,1.3531,4.2335,5.5866,0,0.174,0.3766,13.8725,0,0,0,0,0,0,0,0,0,0,0.0781,0,0,1.3199,0,0,0.0825,0,0,0
22585,Metalic Bronze,Specialty - Metallic,Satin,Opaque,5,5 &#189;,46.3814,6.1326,6.122,0,0.0821,3.0899,3.172,0,3.1916,6.6884,0,0,0,0,0.0271,0,0,0,0,23.7231,0,1.6573,0,0,2.1343,0,0,0.7703,0,0,0
22614,Rose Quartz Celadon,Specialty,Glossy,Transparent,9,10,72.6554,5.7814,1.11,0,2.9165,1.4829,4.3994,0,2.5572,7.973,0,5.4769,0,0,0.002,0,0,0,0,0,0,0.0397,0,0,0,0,0,0.0049,0,0,0
22623,Lucie Rie #15 Dolomite,"White, Off-White",Matte,Opaque,6,7,57.3206,11.9023,0,0,0,8.3839,8.3839,0,4.853,13.7847,0,0,0,0,0,0,0,0,0,0,0,0,0,0,0,0,0,0,0,0,3.7553
22637,Shino,Shino,Satin,Opaque,6,6,62.8416,19.4442,0,1.4811,1.9162,11.4036,13.3198,0,0.1689,0.5602,0,0,0,0,0.055,0,0,0,0,0,0,1.9863,0,0,0,0,0,0.1429,0,0,0
22641,Tome Celadon,Iron - Celadon,Glossy,Translucent,10,10,70.4975,7.1649,0,0.0287,3.094,1.3936,4.4876,0,3.194,14.1617,0,0,0,0,0,0,0,0,0,0,0,0.4631,0,0,0,0,0,0.0025,0,0,0
22643,Tome Strontium Celadon Base,Clear,Glossy,Transparent,9,11,70.5226,7.3859,0,0,3.079,1.4179,4.497,0,2.8791,0.1867,13.9954,0,0,0,0,0,0,0,0,0,0,0.5309,0,0,0,0,0,0.0025,0,0,0
22661,Paul Woolery / Johns / Barringer Shino,Shino,,,6,10,66.5266,15.4652,1.2172,4.0744,1.972,8.0076,9.9796,0,0.5057,1.9636,0.015,0,0,0,0.0192,0,0,0,0.0046,0,0,0.097,0,0,0,0,0,0.132,0,0,0
22695,Toxic Strawberry,Glaze,,,5,7,69.318,5.6674,2.8617,0,1.2805,4.5659,5.8464,0,0.1076,5.299,0,6.1915,2.6504,0,0.4638,0,0,0,0,0,0,0.0581,0,0,0.582,0,0,0,0,0,0.9542
22702,Bosses Blankare,Clear,Glossy,Transparent,8,8,72.7687,7.1564,0,0,3.9147,0,3.9147,0,2.7188,13.4414,0,0,0,0,0,0,0,0,0,0,0,0,0,0,0,0,0,0,0,0,0
22713,(9.3.2) Blue green,Crystalline,Glossy,,6,6,61.2716,2.0534,1.0805,1.6689,0.9647,6.4035,7.3682,0,1.5128,2.6389,0,0,16.1674,0,0,0,0,0,0,0.6118,0,0.0998,0.3345,0,0.5944,0,0,4.5979,0,0,0
22716,"Hydrangeas.  Base glaze Odyssey Green, , cover PP Peacock",Glaze,Glossy,Opaque,6,6,65.5345,6.97,5.1897,0,0.9862,7.2765,8.2628,0,0.069,7.4199,0.0192,0.6621,0.9614,0,0.012,0,0,0,0,0,0.0204,0.0435,0.6901,0,0,0,0,4.1453,0,0,0
22737,Pink Lady,Glaze,,,6,6,55.2244,12.0719,0,0,1.5887,5.1428,6.7315,0,0.0809,13.5122,0,0,11.9037,0,0,0,0,0.4553,0,0,0,0.0202,0,0,0,0,0,0,0,0,0
22739,P3,Clear,Glossy,Transparent,8,9,63.3564,7.619,0,0,6.7304,0,6.7304,0,0,11.2454,0,0,11.0488,0,0,0,0,0,0,0,0,0,0,0,0,0,0,0,0,0,0
22749,Temmoku Cobalt,Blue,Satin - Matte,Semi-opaque,3,3,57.3338,5.3424,0.8184,6.1348,2.1586,1.7213,3.88,0,8.6444,16.8838,0,0,0,0,0.0086,0,0,0,0,0,0,0.0274,0.9041,0,0,0,0,0.0223,0,0,0
22750,Metalic Black Matte,Specialty - Metallic,Matte,Opaque,5,7,59.7177,12.47,0,0.9789,2.1294,6.8161,8.9455,0,0.1255,10.2539,0,0,0,0,0.0132,0,0,0,0,0,0,0.0609,0,0,2.9054,0,0,4.529,0,0,0
22751,Temmoku Blue,Blue - Cobalt,Satin - Matte,Opaque,5 &#189;,6,63.4454,7.3084,1.2789,5.7268,4.14,0.649,4.789,0,3.367,11.6579,0,0,0,0,0.016,0,0,0,0,0,0,0.0416,1.7501,0,0.5685,0,0,0.0504,0,0,0
22756,Black Rusted Bronze Matte,Specialty - Metallic,Matte,Opaque,5,6,57.539,12.4869,1.9358,5.5245,1.0078,3.9909,4.9987,0,0.1042,10.0434,0,0,0,0,0.0408,0,0,0,0,0,0,0.1178,0,0,2.7887,0,0,4.4202,0,0,0
22765,Green blood,Red - Copper,Glossy,Translucent,9,10,71.3574,5.8131,1.4676,0,1.3134,3.9495,5.2629,0,0.1103,3.8469,0,8.2185,1.8124,0,0.4757,0,0,0,0,0,0,0.0596,0,0,0.5969,0,0,0,0,0,0.9788
22785,Xavier’s jade green,Crystalline,Glossy - Semi,Opaque,6,9,62.2258,2.4165,1.3992,2.5514,1.2323,8.2152,9.4475,0,0,3.3888,0,0,18.3938,0,0,0,0,0.041,0,0,0,0,0.0524,0.0835,0,0,0,0,0,0,0
22796,Rose Quartz Celadon II,Specialty,Glossy,Transparent,9,10,65.6789,10.0323,2.3151,0,2.0165,4.9032,6.9197,0,0.5668,13.595,0,0,0.821,0,0.0042,0,0,0,0,0,0,0.0572,0,0,0,0,0,0.0097,0,0,0
22797,Tangerine 1,Glaze,,,6,8,63.5724,7.5616,0,0,2.6034,3.4935,6.0969,0,0,11.4618,0,0,10.6329,0,0,0,0,0.0438,0,0,0,0.6306,0,0,0,0,0,0,0,0,0
22821,Mahavir Celadon,Iron - Celadon - Blue,Glossy,Translucent,10,10,73.213,8.0811,0,0,1.9565,0.7757,2.7322,0,1.0899,13.9513,0,0.6599,0,0,0,0,0,0,0,0,0,0.2619,0,0,0,0,0,0.0107,0,0,0
22845,Tilton 1,Crystalline - Micro,Matte - Stony,Semi-opaque,6,7,46.3875,11.9311,0,0,1.9192,6.2368,8.156,0,0.1811,9.658,0,15.0431,0,0,0,0,0,0,0,0,0,0.0614,0,0,0,0,0,8.5817,0,0,0
22865,Trans lime green (Copy),Clear,Glossy,,8,8,62.5678,5.218,0,13.1355,0.95,3.052,4.002,0,0.1733,2.5072,12.0499,0,0,0,0,0,0,0.2438,0,0,0,0.0746,0,0,0,0,0,0.0278,0,0,0
22870,Moon Rays Shimmer,Blue,,,9,9,64.278,5.2671,2.6448,0,3.4731,0.4435,3.9166,0,10.0004,10.6869,0,0,0,0,0.0048,0,0,0,0,0,0,0.0172,0.055,0,0.2648,0,0,0.0086,0,2.8557,0
22872,Moon Rays,"White, Off-White",Matte - Smooth,Opaque,8,9,64.324,4.5904,2.4377,0,4.5537,0.4088,4.9625,0,9.806,10.4432,0,0,0,0,0.0044,0,0,0,0,0,0,0.0159,0.0545,0,0.5246,0,0,0.0079,0,2.8288,0
22885,Fat Cream,Glaze,,,6,6,65.5985,8.8381,6.4118,0,1.6062,5.8481,7.4543,0,1.5868,6.1715,0,0,0,0,0.0117,0,0,0,0,0,0,0.1476,0,0,0,0,0,0.8718,0,2.9078,0
22886,Speckle Gold,Glaze,,,5,7,35.072,0.352,13.7856,0,0.1527,2.3116,2.4643,0,22.7883,12.3881,0,0,0,0,0.0252,0,0,0,0,0,0,0.767,0,0,0,0,0,12.3575,0,0,0
22887,Cat's Transparent Sea Green,Green - Copper,Glossy,Translucent,6,7,59.2326,7.9591,10.6879,3.7275,0.8348,1.5632,2.3979,0,9.8991,4.2658,0,0,0.0628,0,0.006,0,0,0,0,0,0,0.0812,0,0,1.5805,0,0,0.0994,0,0,0
22896,Black ^6 Oxidation Glaze,Glaze,,,6,6,55.7163,3.7718,11.1998,0,0.8219,5.9705,6.7924,0,4.5298,14.2235,0,0,0,0,0.0126,0,0,0.4115,0,1.2502,0.4539,0.5538,1.0516,0,0,0,0,0.0328,0,0,0
22929,Vert de cuivre brillant craquelé,Green - Copper,Glossy,Translucent,10,10,60.3917,10.5958,0,0,4.6178,1.8907,6.5085,0,13.2177,8.1601,0,0,0,0,0.0879,0,0,0,0,0,0,0.1371,0,0,0.9012,0,0,0,0,0,0
22930,Peter's Chun,Clear,Glossy - Semi,Transparent,10,11,72.4504,5.9105,0,0,3.3908,1.3916,4.7824,0,2.2717,9.3621,0,0,5.1271,0,0.0654,0,0,0,0,0,0,0.0304,0,0,0,0,0,0,0,0,0
22933,(9.3.3) Just Green,Crystalline,Glossy,,6,6,61.9645,2.0767,1.0927,1.6878,0.9756,6.476,7.4515,0,1.5299,2.6687,0,0,16.3502,0,0,0,0,0,0,0,0,0.0272,0,0,0.501,0,0,4.6499,0,0,0
22934,(9.3.4) Red/Gold,Crystalline,Glossy,,6,6,60.6251,2.0318,1.0691,1.6513,0.9545,6.336,7.2905,0,1.4968,2.611,0,0,15.9968,0,0,0,0,0,0,1.2106,0,1.4677,0,0,0,0,0,4.5494,0,0,0
22946,OCC Korman Yellow,Yellow - Iron,Matte - Semi,Semi-opaque,9,10,51.9272,10.4032,0,0,1.6971,4.0858,5.7829,0,6.3259,7.2541,0,14.7622,0,0,0.0153,0,0,0,0,0,0,3.4895,0,0,0,0,0,0.0397,0,0,0
22960,Chrome Zinc Pink,Bristol,Satin,,6,8,53.0173,12.7123,2.585,0,1.5227,4.9293,6.4521,0,0.0775,12.4827,0,0,12.1876,0,0,0,0,0.4662,0,0,0,0.0194,0,0,0,0,0,0,0,0,0
22972,White Satin Matt (Copy),"White, Off-White",Satin - Matte,Opaque,5,6,65.2543,8.671,3.9606,0,1.6308,2.6858,4.3166,0,12.0248,4.4024,0,0,0,0,0.031,0,0,0,0,0,0,0.1191,0,0,0,0,0,0.0806,0,1.1396,0
22981,Alberta Slip Rutile,Blue - Rutile,Glossy - Semi,Semi-opaque,5,6,59.8602,8.2543,4.5072,0,2.0575,4.2198,6.2773,0,5.3575,10.7038,0,0,0,0,0.0395,0,0,0,0,0,0,1.7287,0,0,0,0,0,3.2714,0,0,0
23030,Pumpkin,Glaze,,,9,9,50.0774,15.4148,0,0,4.8235,0,4.8235,0,0,26.8642,0,0,0,0,0,0,0,0,0,0,0,1.917,0.9031,0,0,0,0,0,0,0,0
23049,Saturated iron ZJ_1PPP (german materials),"Iron - Kaki, Tomato Red",Glossy,,9,10,63.477,9.7418,0,4.3917,0.4262,6.2369,6.6631,0,0.3267,8.7695,0,0,0.0021,0,2.5428,0,0,0.0024,0,0,0,4.0319,0,0,0,0,0.0007,0.0502,0,0,0
23061,Misty Blue,Glaze,Glossy - Semi,Opaque,5,6,60.9617,6.6511,5.5324,0,0.8544,5.474,6.3284,0,0.1236,15.2279,0,0,0,0,0.0129,0,0,0,0,0,0,0.3108,0.4796,0,0,0,0,4.3718,0,0,0
23193,RT Nuka,Ash - Nuka,Glossy - Semi,Semi-opaque,10,10,66.7508,5.3467,0,0,6.3024,6.1345,12.4369,0,3.66,8.4588,0,0,0,0,2.1333,0,0,0,0,0,0,1.2135,0,0,0,0,0,0,0,0,0
23322,Shino D Max,Shino,Satin,Semi-opaque,5,8,69.2377,15.5579,1.1518,3.224,1.9385,6.4302,8.3687,0,0.3467,1.3748,0,0,0,0,0,0,0,0,0,0,0,0.4557,0,0,0,0,0,0.2828,0,0,0
23329,Zinc Pink 007,Glaze,,,6,6,53.068,13.0937,1.9218,0,2.9126,3.9085,6.8212,0,0,12.3444,0,0,12.2418,0,0,0,0,0.4682,0,0,0,0.0409,0,0,0,0,0,0,0,0,0
23331,Val's Turquoise3134,Green - Copper,Glossy,Opaque,5,7,62.788,5.3599,6.6275,0,1.7215,3.8135,5.535,0,1.4305,16.5414,0,0,0,0,0.0147,0,0,0,0,0,0,0.0473,0,0,1.6118,0,0,0.0437,0,0,0
23389,Cindy's Mg-Dol 2,Yellow,Glossy - Semi,Semi-opaque,5,7,66.1935,7.3146,6.5471,0,3.413,2.4875,5.9005,0,4.7644,9.0816,0,0,0,0,0.0119,0,0,0,0,0,0,0.1118,0,0,0,0,0,0.0745,0,0,0
23405,Barking Tree Brown,Glaze,,Semi-opaque,6,7,66.0266,3.8039,9.7287,0,2.3716,2.6635,5.0351,0,2.1942,8.8565,0,0,0,0,0.0178,0,0,0,0,0,0,4.3055,0,0,0,0,0,0.0317,0,0,0
23466,Strontium crystal magic (warm),Specialty,Matte - Smooth,Semi-opaque,5,6,48.9744,9.7904,0.6358,4.3837,3.4898,1.9619,5.4517,0,0.0966,13.0657,5.9665,0,0,0,0.0192,0,0,0,0,0,0,1.0638,0,0,0,0,0,10.5521,0,0,0
23474,Paul's White,Glaze,,Opaque,6,6,62.9569,7.0905,4.0909,0,3.1566,2.1012,5.2579,0,5.5408,11.9771,0,0,0,0,0.0181,0,0,0,0,0,0,0.0726,0,0,0,0,0,0.041,0,2.9542,0
23483,Semi Opaque Ash Glaze AG-5,Ash,Matte - Smooth,Semi-opaque,6,6,48.7086,4.7558,0,0,9.3615,4.8288,14.1902,0,6.5672,20.2025,0,0,0,0,3.1911,0,0,0,0,0,0,1.8255,0.559,0,0,0,0,0,0,0,0
23484,Cloudy Semi-Gloss Ash Glaze AG-7,Ash,,Semi-opaque,6,6,51.204,10.441,0,0,7.8997,7.5765,15.4762,0,6.5826,11.3027,0,0,0,0,2.6086,0,0,0,0,0,0,1.5903,0.6012,0,0,0,0,0.1934,0,0,0
23489,EC 229,Matte,Matte,Opaque,6,6,60.2834,13.0161,0,0,1.2742,4.1249,5.3992,0,4.9268,11.1527,0,0,4.579,0,0,0,0,0,0,0,0,0.0162,0.6267,0,0,0,0,0,0,0,0
23490,EC 90,Green - Copper,Matte - Semi,Translucent,6,10,58.6134,8.5838,0,0,1.8484,5.8544,7.7028,0,0.181,12.4032,0,11.7031,0,0,0.001,0,0,0,0,0,0,0.0481,0,0,0.748,0,0,0.0156,0,0,0
23494,Flux Glaze,"White, Off-White",Glossy,Semi-opaque,6,7,62.2807,9.02,7.3811,0,1.6642,5.2602,6.9244,0,0.1132,9.5413,0,0,0,0,0.0104,0,0,0,0,0,0,0.0742,0,0,0,0,0,0.0269,0,4.6279,0
23495,Larry's White,"White, Off-White",Satin,Opaque,6,6,66.4555,3.6468,8.1535,0,1.5196,2.0754,3.5949,0,9.2394,7.4302,0,0,0,0,0.0197,0,0,0,0,0,0,0.1031,0,0,0,0,0,0.0392,0,0,1.3176
23497,Off White,Glaze,,,,,55.191,11.3616,0,0,4.7759,0.3377,5.1136,0,13.973,13.8072,0,0,0,0,0,0,0,0,0,0,0,0.2401,0,0,0,0,0,0.3133,0,0,0
23509,Flux Glaze (Copy),"White, Off-White",Glossy,Semi-opaque,6,7,62.2807,9.02,7.3811,0,1.6642,5.2602,6.9244,0,0.1132,9.5413,0,0,0,0,0.0104,0,0,0,0,0,0,0.0742,0,0,0,0,0,0.0269,0,4.6279,0
23517,Low Fire Matte,Glaze,Matte,,6,6,60.2927,2.8458,13.6498,0,0.3503,7.9215,8.2717,0,0.0261,14.8703,0,0,0,0,0.0063,0,0,0,0,0,0,0.0208,0,0,0,0,0,0.0165,0,0,0
23526,Woody VC 611,Ash,Glossy,Transparent,6,6,46.5384,7.7027,2.2614,4.0098,6.8833,6.643,13.5263,0,4.614,17.3103,0,0,0,0,2.3656,0,0,0.2425,0,0,0,1.3938,0,0,0,0,0,0.0353,0,0,0
23531,"Ginger Clear 5, now with wood ash",Clear,Glossy,Translucent,6,6,48.4142,4.5861,5.8161,0,6.5042,6.2115,12.7157,0,4.6463,17.7252,0,2.4372,0,0,2.3137,0,0,0,0,0,0,1.3359,0,0,0,0,0,0.0096,0,0,0
23532,idk lol what's an ash glaze,Green - Copper,Glossy - Semi,Translucent,6,6,44.8997,5.958,0,0,9.178,1.3435,10.5215,0,14.5219,16.8412,0,0,0,0,2.6562,0,0,0,0.8391,0,0,0.2191,0,0,0.7393,0,0,2.804,0,0,0
23549,Copper spot RO/R2O 1,Red - Copper,Glossy,Translucent,9,10,71.0488,5.8652,1.4874,0,2.1191,10.7396,12.8586,0,0.1231,5.3216,0,0,1.5171,0,0.3982,0,0,0,0,0,0,0.061,0,0,0.4997,0,0,0,0,0,0.8193
23550,Copper spot R20/RO  2,Red - Copper,Glossy,Translucent,9,10,71.7064,5.9323,1.45,0,0.3461,1.4867,1.8328,0,0.5899,15.0321,0,0,1.5348,0,0.4258,0,0,0,0.0211,0,0,0.0808,0,0,0.5055,0,0,0.0595,0,0,0.8289
23551,Kayla's Blue,Blue - Cobalt,,,5,6,62.3994,9.0783,6.515,0,1.5981,6.2593,7.8574,0,1.8812,8.01,0.0805,0,0,0,0.0068,0,0,0,0,0,0,0.2078,0.8544,0,0,0,0,3.1092,0,0,0
23567,"Cindy's MTR 2 (Ca.25, :.Mg.45)","Iron - Kaki, Tomato Red",Glossy - Semi,Semi-opaque,6,6,63.4145,7.2571,3.5125,0,3.4162,1.9799,5.3961,0,8.1857,4.4826,0,0,0,0,0.3809,0,0,0,0,0,0,7.3302,0,0,0,0,0,0.0404,0,0,0
23579,JDB144 Turquoise,Turquoise,Glossy,Opaque,9,10,66.2709,6.3873,0,0,3.6664,1.1387,4.8052,0,0.3574,10.9383,0,0,4.3343,0,0,0,0,0,0,0,0,0.2175,1.1192,0,3.2322,0,0,2.3377,0,0,0
23584,Emmanuel Cooper 43 (aangepast Therese Deroo),"White, Off-White",Glossy - Semi,Opaque,1,1,54.3324,11.2395,6.9692,0,0.3378,7.3896,7.7273,0,0,13.7232,0,0,0,0,0,0,0,0,0,0,0,0,0,0,0,0,0,2.4898,0,0,3.5185
23604,Chrome Tin Red,Red,Glossy,Opaque,5,6,60.6493,5.7701,5.9093,0,0.6662,2.8491,3.5153,0,1.3825,20.109,0,0,0,0,0.0255,0,0,0.0721,0,0,0,0.0841,0,0,0,0,0,0.0575,0,0,2.4253
23611,Chrome Tin Dark Pink,Red - Pink,Glossy,Opaque,5,6,60.6261,5.6647,5.4428,0,0.136,2.9368,3.0728,0,0.0372,22.8344,0,0,0,0,0.0266,0,0,0.0623,0,0,0,0.0699,0,0,0,0,0,0.0691,0,0,2.0941
23656,Blue Celadon,Glaze,,Translucent,6,6,67.7058,5.9487,0,0,4.8388,0.0204,4.8593,0,0.0419,9.8597,0,0,10.3554,0,0,0,0,0,0,0,0,0.0291,0,0,1.1369,0,0,0.0633,0,0,0
23709,Buff Liner Glaze,"White, Off-White",Glossy,Opaque,6,6,63.3718,7.6645,8.1964,1.839,1.0168,2.8364,3.8532,0,1.1534,7.9798,0,0,0,0,0.0093,0,0,0,0,0,0,1.1522,0,0,0,0,0,0.0167,0,4.7638,0
23727,Functional Matte Base,Glaze,,,5,7,60.1162,13.3293,0,0,1.8803,5.9769,7.8572,0,18.2281,0.293,0,0,0,0,0.0255,0,0,0,0,0,0,0.0842,0,0,0,0,0,0.0664,0,0,0
23729,Takeshi Yasuda Base Glaze Cone 9 (for Sansai),Clear,Glossy,Translucent,9,9,64.7839,8.6831,1.3304,0,1.6372,2.9707,4.6079,0,5.0032,14.8092,0,0,0,0,0.3738,0,0,0,0,0.0938,0,0.3147,0,0,0,0,0,0,0,0,0
23731,Takeshi Yasuda Colour Glaze Cone 9 (for Sansai),Clear,Glossy,Translucent,9,9,64.9117,9.0214,0,0,1.6224,2.9016,4.524,0,5.5336,15.5746,0,0,0,0,0.416,0,0,0,0,0,0,0.0187,0,0,0,0,0,0,0,0,0
23733,Selsor Base  Rev 2,Clear,Glossy,Translucent,5,7,66.5182,8.1059,3.5288,0,1.4448,5.1243,6.5691,0,1.3287,13.8197,0,0,0,0,0.0129,0,0,0,0,0,0,0.0883,0,0,0,0,0,0.0283,0,0,0
23752,WMR3 satin white,"White, Off-White",Satin,Semi-opaque,10,10,64.9844,11.2025,0,0,2.4719,1.0409,3.5128,0,6.7435,11.9049,0,0,0,0,1.4863,0,0,0,0,0,0,0.1657,0,0,0,0,0,0,0,0,0
23759,Hirsh Satin Matte,Glaze,Satin - Matte,Semi-opaque,4,4,54.1918,2.2765,9.0786,9.0437,0.2711,2.0635,2.3346,0,2.136,20.7657,0,0,0,0,0.022,0,0,0,0,0,0,0.1074,0,0,0,0,0,0.0436,0,0,0
23780,AC CMB 15 talc,Glaze,Glossy - Semi,Translucent,6,6,60.6379,9.8423,0,0,5.2393,0.0139,5.2532,0,1.7049,11.3258,0,0,6.063,0,0.0233,0,0,0,0,0,0,0.3226,0,0,0,0,0,4.827,0,0,0
23782,"LaMott,  talc revison + 6 rutile",Glaze,,Translucent,6,6,54.9136,10.1624,0,0,6.2462,0.0119,6.2581,0,1.735,13.7158,0,0,7.9585,0,0.0198,0,0,0,0,0,0,0.3191,0,0,0,0,0,4.9178,0,0,0
23789,Sahib Chun,Iron - Celadon - Chun,Glossy,Semi-opaque,8,11,70.7464,5.9418,0,0,3.2095,1.4564,4.6659,0,2.7734,15.392,0,0,0,0,0.0046,0,0,0,0,0,0,0.4591,0,0,0,0,0,0.0167,0,0,0
23790,Bhaga Celadon,Iron - Celadon - Chun,Glossy - Semi,Translucent,8,11,73.0863,6.6748,0,0,2.7755,1.2571,4.0327,0,2.373,13.3135,0,0,0,0,0.0118,0,0,0,0,0,0,0.4733,0,0,0,0,0,0.0347,0,0,0
23791,Torah Celadon-Chun,Iron - Celadon - Chun,Glossy - Semi,Semi-opaque,8,11,70.6012,6.6568,0,0,3.1267,1.4175,4.5443,0,2.6946,14.9943,0,0,0,0,0.0089,0,0,0,0,0,0,0.4721,0,0,0,0,0,0.0277,0,0,0
23803,"Digital Fire Charcoal Black Matte base +talc, 6 rutile",Glaze,,Translucent,6,6,55.7995,11.3843,0,0,6.1136,0.016,6.1295,0,1.7693,13.1226,0,0,7.1766,0,0.0266,0,0,0,0,0,0,0.3014,0,0,0,0,0,4.2902,0,0,0
23811,Seulki Park,Glaze,Glossy,Opaque,6,6,57.6733,3.5231,13.2804,0,0.4136,7.9301,8.3437,0,1.3342,15.7425,0,0,0,0,0.0083,0,0,0.046,0,0,0,0.0267,0,0,0,0,0,0.0217,0,0,0
23812,Deep Purple Cranberry,Glaze,Glossy,Opaque,6,6,61.8198,5.8887,5.4121,0,0.0387,5.8869,5.9256,0,4.8567,10.679,0,0,0,0,0.0127,0,0,0,0,0,0,3.7944,0,0,1.5781,0,0,0.0329,0,0,0
23814,Speckled Dark Blue,Glaze,Glossy,Opaque,6,6,67.1613,6.2991,2.8284,0,4.211,0.9061,5.1171,0,3.9451,7.9896,0,0,2.4621,0,0.0052,0,0,0,0,1.3354,0,1.6575,1.1232,0,0,0,0,0.0761,0,0,0
23815,Satin Base,Glaze,Satin - Matte,Semi-opaque,6,6,66.3948,12.58,0,0,2.3153,7.3296,9.6449,0,0.245,0.6368,10.2933,0,0,0,0,0,0,0,0,0,0,0.1102,0,0,0,0,0,0.0951,0,0,0
23816,Lichen,Glaze,Matte,Opaque,6,6,39.6356,8.622,2.88,0,1.8591,6.3979,8.2571,0,36.236,3.0546,0,0,0,0,0.0053,0,0,0,0,0,0,0.042,1.2581,0,0,0,0,0.0094,0,0,0
23817,Speckled Green,Glaze,Matte - Semi,Semi-opaque,6,6,56.3514,11.1242,0,0,0.6325,5.7948,6.4273,0,0.1596,20.2004,0,0,4.2646,0,0.0106,0,0,0,0,0,0,0.1051,0,0,1.2031,0,0,0.1537,0,0,0
23819,Floating Blue,Glaze,Glossy,Opaque,6,6,63.8771,9.0842,6.4442,0,1.6967,6.3016,7.9983,0,1.5451,6.2149,0,0,0,0,0.0187,0,0,0,0,0,0,1.0306,0.8082,0,0,0,0,2.9788,0,0,0
23820,Burke's Strong Celadon,Glaze,Glossy,Transparent,6,6,67.8912,8.0897,0,0,4.4489,2.0284,6.4773,0,0.0426,12.4071,0,0,4.3932,0,0,0,0,0,0,0,0,0.0556,0,0,0.5788,0,0,0.0645,0,0,0
23825,Iron Honey Yellow,Iron - Amber,Glossy,Transparent,4,4,59.4278,6.5794,2.7226,0,8.9982,13.7622,22.7605,0,0,4.6346,0,0,0,0,0,0,0,0,0,0,0,3.8751,0,0,0,0,0,0,0,0,0
23826,Nickle Titanium Yellow Matte,Glaze,Matte,,8,8,59.077,7.2775,0,0,3.6419,0,3.6419,0,10.2025,7.3758,0,0,2.2647,0,0,0,0,0,0,0,0,0,0,2.4677,0,0,0,7.6929,0,0,0
23827,Orange yellow,Glaze,,Opaque,8,8,62.4202,7.6366,0,0,3.8786,0,3.8786,0,11.0482,7.6241,0,0,0,0,0,0,0,0,0,0,0,0.2755,0,0,0,0,0,5.0098,0,0,2.107
23832,Yellow Cream,Glaze,,Transparent,9,9,67.2026,8.8311,2.5578,0,3.3422,0,3.3422,0,0.0172,15.9329,0,0,0,0,0,0,0,0,0,0,0,0.1103,0,0,0,0,0,2.0058,0,0,0
23835,MC 0001,Glaze,Glossy - Semi,Translucent,6,6,68.5917,8.0706,3.6757,0,1.9535,5.2082,7.1618,0,0.1596,6.7836,0.0136,0.469,0.681,0,0.0061,0,0,0,0,0,1.3283,0.1497,0,0,0,0,0,2.9095,0,0,0
23836,Tan Yellow,Glaze,,Transparent,9,9,68.7737,8.9305,0,0,3.4,0,3.4,0,0,14.7283,0,0,0,0,0,0,0,0,0,0,0,0.2173,0,0,0,0,0,3.9502,0,0,0
23897,fionas best test glaze ver3,Glaze,,,8,9,66.2254,8.2938,0,2.7797,4.2724,0,4.2724,0,0,11.9751,0,0,5.8448,0,0.6088,0,0,0,0,0,0,0,0,0,0,0,0,0,0,0,0
23901,Snow Flake 50/50,Specialty - Crackle,,Semi-opaque,6,6,72.3247,10.7363,1.3172,0,3.9303,6.8394,10.7697,0,4.2179,0.1481,0.0049,0.1681,0.244,0,0,0,0,0,0,0,0.0052,0.0625,0,0,0,0,0,0.0015,0,0,0
23903,Snowflake 85 Feldspar,Specialty - Crackle,,Translucent,6,6,78.044,7.9851,1.3027,0,2.4987,5.3828,7.8815,0,4.1714,0.1465,0.0048,0.1662,0.2413,0,0,0,0,0,0,0,0.0051,0.0491,0,0,0,0,0,0.0022,0,0,0
23904,Snowflake 85 Nepheline Syenite,Specialty - Crackle,,Translucent,6,6,66.086,13.5894,1.387,0,5.4265,8.3922,13.8187,0,4.4414,0.156,0.0051,0.177,0.257,0,0,0,0,0,0,0,0.0055,0.0763,0,0,0,0,0,0.0009,0,0,0
23923,Fat Cream,"White, Off-White",Glossy - Semi,Opaque,6,6,65.6926,8.7226,6.4887,0,2.8959,4.8341,7.73,0,1.5131,5.8673,0,0,0,0,0.0118,0,0,0,0,0,0,0.1659,0,0,0,0,0,0.8654,0,2.9427,0
23924,Peter C's Rutile Blue,Glaze,Glossy,Opaque,9,9,61.6336,8.3769,0,0,3.7323,0,3.7323,0,6.0238,13.6458,0,0,0,0,0,0,0,0,0,0,0,0.3434,0,0,0,0,0,6.2442,0,0,0
23929,Kuttel's Crystalline Caramel,Crystalline - Micro,Glossy,Transparent,8,11,58.3362,9.755,1.4776,0,1.8159,6.0621,7.878,0,0.3624,13.104,0,3.8884,0,0,0.0112,0,0,0,0,0,0,0.0491,0,0,0,0,0,4.6483,0,0,0.4898
23939,V.C. Matte Yellow,Yellow,Matte,Opaque,6,6,54.4559,9.963,2.7207,7.7266,1.4246,4.9885,6.4131,0,0.7474,8.4898,0,0,0,0,0.005,0,0,0,0,0,0,0.2212,0,0,0,0,0,9.2573,0,0,0
23944,PSM 2,"White, Off-White",Matte - Smooth,Opaque,4,4,60.6494,11.4645,0,0,4.4383,5.9022,10.3406,0,0.1919,4.3756,10.8725,0.0904,0,0,0,0,0,0,0,0,0,0.075,0,0,0,0,0,1.9402,0,0,0
23991,fionas best test glaze ver4,Glaze,,,8,9,63.0584,7.6821,0,2.5747,3.9574,0,3.9574,0,0,11.092,0,0,5.4138,0,0.5639,0,0,0,0,0,0,0,0,0,0,0,0,3.9408,0,1.717,0
24002,Etch Yellow,Iron - Slip-Based,Glossy,Opaque,9,10,66.9255,10.7032,0,0,3.995,2.7281,6.723,0,4.7239,5.2467,0,0,0,0,0.0348,0,0,0,0,0,0,1.6008,0,0,0,0,0,4.042,0,0,0
24013,"Cindy's MTR 1 (Ca59, Mg18)","Iron - Kaki, Tomato Red",Glossy - Semi,Semi-opaque,6,6,59.7982,6.8934,3.3445,0,3.1622,1.7975,4.9596,0,4.0369,13.0749,0,0,0,0,3.0121,0,0,0,0,0,0,4.8376,0,0,0,0,0,0.0427,0,0,0
24039,Floating Blue,Blue - Rutile,Glossy,Semi-opaque,6,6,60.7179,8.7466,6.9666,0,3.0512,4.3249,7.3761,0,1.2187,10.0148,0,0,0,0,0,0,0,0,0,0,0,1.1283,0.6115,0,0,0,0,3.2194,0,0,0
24040,Volcanic,Glaze,Matte - Stony,Opaque,6,6,58.9303,8.7198,0,0,3.565,1.6205,5.1854,0,0.0222,16.1884,0,0,0,0,0.0159,0,0,0,0,0,0,0.0621,0,0,0,0,0,10.876,0,0,0
24041,Sandpaper,Glaze,Matte - Stony,Semi-opaque,6,10,54.8362,16.2335,0,0,1.9981,6.256,8.254,0,0.1486,20.2792,0,0,0,0,0.0361,0,0,0,0,0,0,0.1184,0,0,0,0,0,0.0939,0,0,0
24042,Gold Temmoku,Glaze,Glossy - Semi,Opaque,6,6,63.4706,8.1044,0.8593,0,3.4596,2.388,5.8476,0,3.4566,13.0589,0,0,0,0,0.0123,0,0,0,0,0,0,5.1586,0,0,0,0,0,0.0319,0,0,0
24043,Marilee's Lava,Glaze,Matte - Stony,Opaque,6,6,59.861,8.8588,0,0,3.5971,1.635,5.2321,0,0.0228,16.3589,0,0,0,0,0.0163,0,0,0,0,0,0,0.0634,0,0,0,0,0,9.5867,0,0,0
24045,White Volcano,Glaze,Matte - Stony,Opaque,6,6,58.9303,8.7198,0,0,3.565,1.6205,5.1854,0,0.0222,16.1884,0,0,0,0,0.0159,0,0,0,0,0,0,0.0621,0,0,0,0,0,10.876,0,0,0
24046,Variegated Dove Grey,Glaze,Glossy,Opaque,6,6,58.2504,6.126,4.5929,0,3.07,2.1447,5.2147,0,3.1455,7.6775,0,0,6.3282,0,0.0148,0,0,0,0,0,0,0.8696,0.2787,0,0,0,0,7.5017,0,0,0
24116,Rose Quarts IV,Specialty,Glossy,Transparent,10,10,70.5861,7.1706,0,0.0316,3.0962,1.3982,4.4944,0,3.2653,0.2524,14.1477,0,0,0,0,0,0,0,0,0,0,0.0494,0,0,0,0,0,0.0025,0,0,0
24154,2005.4.2.7  INDIAN SUMMER,Glaze,,Semi-opaque,6,6,62.8058,9.0487,2.8154,3.5259,0.5763,1.6055,2.1818,0,7.8733,11.4047,0,0,0,0,0.012,0,0,0,0.006,0,0,0.1195,0,0,0,0,0,0.2068,0,0,0
24187,Matt white EC383,Glaze,Matte - Stony,Opaque,8,9,66.782,5.2474,0,0,4.573,0.1757,4.7487,0,8.021,15.1216,0,0,0,0,0,0,0,0,0,0,0,0.0794,0,0,0,0,0,0,0,0,0
24208,Oxblood - Iron Red (variation),"Iron - Kaki, Tomato Red",Glossy,Opaque,6,6,60.377,0,10.1671,0,0,5.0835,5.0835,0,6.6113,11.0035,0,0,0,0,0,0,0,0,0,0,0,6.7576,0,0,0,0,0,0,0,0,0
24241,Bleu turquoise mat,Turquoise,Matte,,8,10,56.4186,9.0824,0,0,4.5504,2.128,6.6784,0,0.0997,12.3101,0,11.7443,0,0,0,0,0,0,0,0,0,0.0946,0,0,3.4753,0,0,0.0967,0,0,0
24266,Ashleigh's Rivulet,Ash - Synthetic/Fake,Glossy - Semi,Translucent,5,6,38.9285,5.4158,2.3038,0,0.2158,1.3592,1.575,0,5.8726,29.1239,7.0331,0,0,0,0,0,0,0,0,0,0,4.7077,0,0,0,0,0,5.0397,0,0,0
24289,Cindy's MG-Dol Yellow  Sunshine,Yellow,Glossy - Semi,Semi-opaque,5,7,60.7856,6.717,6.0122,0,3.1342,2.2843,5.4185,0,4.3752,8.3396,0,0,0,0,0.011,0,0,0,0,0,0,0.1026,0,0,0,0,0,8.2168,0,0,0.0216
24306,Leach’s Clear,Clear,Glossy - Semi,Transparent,8,10,72.4755,7.9942,0,0,5.1603,0,5.1603,0,0,14.37,0,0,0,0,0,0,0,0,0,0,0,0,0,0,0,0,0,0,0,0,0
24307,Hamada Clear,Clear,Glossy - Semi,Transparent,8,10,73.2191,6.336,0,0,6.334,0,6.334,0,0,14.1109,0,0,0,0,0,0,0,0,0,0,0,0,0,0,0,0,0,0,0,0,0
24318,Hansen G2926B With Mason Stain,Glaze,Glossy,Opaque,5,6,72.7989,6.6357,4.9049,0,0.589,4.2483,4.8372,0,1.0977,8.8922,0,0,0,0,0.0209,0,0,0,0,0,0,0.0596,0,0,0,0,0,0.0543,0,0.6985,0
24339,Chrome Caramel,Glaze,,,6,8,53.7732,11.107,0,0,3.1259,4.1947,7.3206,0,0,13.7626,0,0,12.775,0,0,0,0,0.2682,0,0,0,0.9934,0,0,0,0,0,0,0,0,0
24388,Grøn og Sort - vd10152 - træ aske,Glaze,,,,,65.8438,10.4138,0,2.8076,5.2278,5.6572,10.8851,0,1.2635,5.3571,0,0,0,0,0.659,0,0,0,0,0,0,0.4964,0,0,2.2222,0,0,0.0516,0,0,0
24401,Magnesium Matte (Colours and Consistency),Glaze,,,,,52.0156,12.632,4.6623,0,1.3103,5.09,6.4003,0,22.3299,1.7353,0,0,0,0,0.0296,0,0,0,0,0,0,0.1097,0,0,0,0,0,0.0853,0,0,0
24402,Magnesium Gloss (Colours and Consistency),Glaze,,,,,62.8225,8.1036,3.701,0,1.1382,4.2885,5.4268,0,18.585,1.1773,0,0,0,0,0.0166,0,0,0,0,0,0,0.1038,0,0,0,0,0,0.0633,0,0,0
24404,Calcium Gloss (Colours and Consistency),Glaze,,,,,71.8015,8,2.6767,0,0.7457,2.8969,3.6425,0,0.0408,13.6807,0,0,0,0,0.0243,0,0,0,0,0,0,0.0701,0,0,0,0,0,0.0633,0,0,0
24407,Strontium Matte (Colours and Consistency),Glaze,,,,,49.8958,13.2158,4.8002,0,1.371,5.3447,6.7156,0,0.0642,0.2417,24.8251,0,0,0,0.0369,0,0,0,0,0,0,0.1086,0,0,0,0,0,0.096,0,0,0
24408,Strontium Gloss (Colours and Consistency),Glaze,,,,,67.2248,8.6467,3.1383,0,0.8969,3.496,4.3928,0,0.042,0.1581,16.2391,0,0,0,0.0242,0,0,0,0,0,0,0.0711,0,0,0,0,0,0.0628,0,0,0
24409,Barium Matte (Colours and Consistency),Glaze,,,,,50.2241,10.4478,5.1613,0,1.4338,5.7263,7.1601,0,0.0428,0.2257,0,26.5947,0,0,0.021,0,0,0,0,0,0,0.068,0,0,0,0,0,0.0545,0,0,0
24410,Barium Gloss (Colours and Consistency),Glaze,,,,,67.685,6.9635,3.3652,0,0.9773,3.8893,4.8666,0,0.0704,0.1659,0,16.7758,0,0,0.0128,0,0,0,0,0,0,0.0616,0,0,0,0,0,0.0332,0,0,0
24411,"Zinc \Gloss\"" (Colours and Consistency)""",Glaze,,,,,66.4897,6.4524,3.2812,0,0.8904,3.5746,4.465,0,0.0263,0.1399,0,0,19.0576,0,0.0128,0,0,0,0,0,0,0.0418,0,0,0,0,0,0.0333,0,0,0
24484,Vals turquoise variation  2.1,Glaze,,,6,6,67.0422,3.2008,4.6178,0,1.8188,2.9311,4.7499,0,3.2194,17.1592,0,0,0,0,0,0,0,0,0,0,0,0.0107,0,0,0,0,0,0,0,0,0
24487,Strontium matt turquoise,Turquoise,Matte,Opaque,8,9,57.4177,11.7517,1.1426,2.168,4.0808,5.3444,9.4252,0,0.0431,0.7625,10.2341,0,0,0,0,0,0,0,0,0,0,0.0768,0,0,1.999,0,0,4.9792,0,0,0
24495,Strontium YIO,Iron,Matte,,6,6,59.4643,12.3966,0,2.8787,2.2345,7.2334,9.4678,0,0.1137,0.5706,14.3042,0,0,0,0,0,0,0,0,0,0,0.8041,0,0,0,0,0,0,0,0,0
24520,V.1,Glaze,,,,,67.7949,6.7321,3.1301,0,1.42,5.623,7.043,0,0.208,11.1692,0,0,0,0,0,0,0,0,0,0,0,3.84,0,0,0,0,0,0.0827,0,0,0
24565,Val's Turquoise Matte,Turquoise,Matte,Opaque,6,6,61.6889,12.0911,0,3.2664,2.264,7.2288,9.4928,0,0.3034,0.635,10.2695,0,0,0,0,0,0,0,0,0,0,0.1246,0,0,2.0565,0,0,0.0719,0,0,0
24574,Janet DeBoos Glaze 144,Glaze,,Opaque,10,10,67.7827,6.9116,0,0,5.2187,0.0458,5.2644,0,0.0528,10.7965,0,0,4.4013,0,0,0,0,0,0,0,0,0.1724,0.5726,0,1.6536,0,0,2.3921,0,0,0
24630,Val's Maui Wowie,Blue,Matte,,9,10,60.5776,8.2904,2.0635,4.0464,1.4455,2.0128,3.4583,0,0.6983,12.271,0.0255,2.2548,0,0,0.0162,0,0,0,0,0,0,0.0796,0,0,2.402,0,0,3.8165,0,0,0
24631,Stony Matte,Matte - Magnesium Matte,Matte - Stony,Opaque,8,10,63.9007,11.7437,0,0,3.6655,1.6617,5.3272,0,7.4252,11.3933,0,0,0,0,0.0304,0,0,0,0,0,0,0.1003,0,0,0,0,0,0.0791,0,0,0
24643,Fake Ash,Ash - Synthetic/Fake,Glossy - Semi,Opaque,5,6,45.6154,11.6338,4.19,0,1.3267,1.8825,3.2092,0,4.152,29.878,0,0,0,0,0.0643,0,0,0,0,0,0,1.0343,0,0,0,0,0,0.2231,0,0,0
24671,"Snow Flake, 85 Forshammer, Calcined Talc",Specialty - Crackle,Glossy - Semi,Semi-opaque,6,6,78.044,7.9851,1.3027,0,2.4987,5.3829,7.8815,0,4.1714,0.1465,0.0048,0.1662,0.2413,0,0,0,0,0,0,0,0.0051,0.0491,0,0,0,0,0,0.0022,0,0,0
24675,Mike's Olive Green Pseudo Ash,Green,,Transparent,9,9,53.6317,10.9664,0,0,0,7.2813,7.2813,0,2.5412,18.9105,0,3.9465,0,0,0,0,0.7711,0,0,0,0,0,0,0,0,0,0,1.9512,0,0,0
24676,Helens Olive Matt/Soft Red,Green - Copper,,,6,9,60.0364,12.2251,0,0,2.5272,8.2196,10.7468,0,3.9699,11.2155,0,0,0,0,0,0,0,0,0,0,0,0.0918,0,0,1.7146,0,0,0,0,0,0
24678,Edouard's Celadon Vert,Iron - Celadon,Glossy,Translucent,9,9,73.6141,7.8552,0,0,3.2658,1.5156,4.7814,0,0.0534,12.8717,0,0,0,0,0.0132,0,0,0,0,0,0,0.7766,0,0,0,0,0,0.0343,0,0,0
24679,Edouard's Shino,Shino,,,9,9,69.082,15.16,0,2.8656,2.6971,8.4415,11.1386,0,0.2551,1.2209,0,0,0,0,0,0,0,0,0,0,0,0.1256,0,0,0,0,0,0.1522,0,0,0
24680,Edouard's Feuilles d'automne,Glaze,,,9,9,56.0006,11.1613,0,0,4.4321,2.0141,6.4462,0,5.4111,13.3601,0,0,2.6831,0,0.0213,0,0,0,0,0,1.488,0.7727,0,0,0,0,0,2.6557,0,0,0
24681,Edouard's Transparent,Clear,Glossy,Transparent,9,9,74.1389,7.9112,0,0,3.2891,1.5264,4.8155,0,0.0538,12.9634,0,0,0,0,0.0133,0,0,0,0,0,0,0.0693,0,0,0,0,0,0.0346,0,0,0
24682,Edouard's Bleu texturé #2,Blue - Cobalt,Glossy - Semi,Semi-opaque,9,9,64.0504,10.3968,0,0,3.171,1.4372,4.6082,0,0.0385,12.4094,2.5824,0,0,0,0.0275,0,0,0,0,0,0,0.1962,1.5383,0,0,0,0,4.1523,0,0,0
24683,Coffee Latte (Copy),"White, Off-White",Glossy - Semi,Opaque,6,6,54.6224,10.9769,0,5.4333,0,0,0,0,8.3443,12.3505,0,0,0,0,0,0,0,0,0,0,0,0.0827,0,0,0,0,0,8.1898,0,0,0
24684,Benji's ash glaze,Ash,,,9,9,48.2344,8.8266,0,0,9.0733,2.1322,11.2055,0,7.5564,18.7049,0,1.917,0,0,1.8667,0,0,0,0.9049,0,0.2747,0.462,0,0,0,0,0,0.0469,0,0,0
24685,Bleu de Sorel (Sorel blue),Blue - Cobalt,Glossy,Opaque,4,4,49.6996,4.3923,14.7123,0,0.0538,7.4239,7.4777,0,0.0859,15.9805,0,0,0,0,0.0208,0,0,0,0,0,0,0.0792,1.9127,0,0,0,0,0.0542,0,5.5847,0
24686,Bleu de Ginette (Ginette's blue),Blue - Cobalt,Satin - Matte,Semi-opaque,4,4,34.3681,4.7329,4.9934,9.8533,8.4219,3.7549,12.1768,0,8.3711,13.584,0,0,0,0,2.4419,0,0,0,0.7726,0,0,0.1485,3.7514,0,0,0,0,0.0402,0,4.7657,0
24728,Purple Pink,Purple - Nickel,,,6,9,55.5558,5.9768,0,0,1.6117,2.7285,4.3403,0,0.2556,0.1542,0,13.1714,18.2575,0,0,0,0,0,0,0,0,0.0691,0,2.2105,0,0,0,0.0087,0,0,0
24746,Mackersie Copper,Green - Copper,,,6,6,54.0772,9.3718,0,0,2.4512,5.3748,7.826,0,8.7919,10.1601,8.1254,0,0,0,0,0,0,0,0,0,0,0.0297,0,0,1.6179,0,0,0,0,0,0
24786,Persimmon,"Iron - Kaki, Tomato Red",,Opaque,6,6,57.9292,6.5178,13.265,0,0.2087,2.3611,2.5699,0,3.035,11.9758,0,0,0,0,0.0551,0,0,0,0,0,0,4.5286,0,0,0,0,0,0.1235,0,0,0
24787,Lana’s Purple Aqua,Purple,,Opaque,4,4,47.7475,10.2531,0.6709,0,2.0896,7.1316,9.2213,0,0.1992,0.5622,0,22.1334,0,0,0,0,0,0,0,0,0,0.0678,0,0,9.1446,0,0,0,0,0,0
24788,Low Fire Shino Flesh Revised,Shino,,,4,4,58.6545,14.852,0,9.1002,2.5656,8.2174,10.7829,0,0.15,0.6744,0,0,0,0,0.0149,0,0,0,0,0.3707,0,0.3469,0,0,0,0,0,5.0534,0,0,0
24789,Buddah’s juice,"White, Off-White",,,4,4,52.2834,10.1007,2.2523,6.9444,0.8915,3.8293,4.7208,0,0.0858,2.7053,20.704,0,0,0,0.0311,0,0,0,0,0,0,0.0914,0,0,0,0,0,0.0809,0,0,0
24790,Bronze Lizard,Specialty,,Opaque,6,6,3.3874,1.631,0,0,0.0163,0.0049,0.0212,0,5.2903,0.0147,0,0,0,0,0.0082,0,0,0,0,86.0023,0,0.0212,0,0,3.6025,0,0,0.0212,0,0,0
24793,Lana’s Aqua Bronze,Specialty - Metallic,,Opaque,6,6,46.2133,10.2883,0.8222,0,2.123,7.0172,9.1402,0,0.4194,1.3176,28.9406,0,0,0,0.0015,0,0,0,0,0,0,0.0883,0,0,2.7659,0,0,0.0027,0,0,0
24804,TFA 1100 marrom fosco,Iron,Matte,Opaque,7,9,55.8871,12.3782,0,15.4338,2.9204,1.3964,4.3167,0,3.4337,2.5125,0,0,0,0,0.4237,0,0,0,0,0,0,5.6039,0,0,0,0,0,0.0102,0,0,0
24809,Stoneware Yellow,Glaze,Satin,Opaque,9,10,60.1741,12.974,0,0,5.9295,2.0985,8.0281,0,0.0315,14.3002,0,0,0,0,0.0225,0,0,0,0,0,0,1.1352,0,0,0,0,0,3.3344,0,0,0
24811,Albany Slip Glaze,Glaze,Glossy,Opaque,7,10,66.5968,9.498,0,0,2.3945,1.5847,3.9793,0,3.1041,12.8231,0,0,0,0,0,0,0,0,0,0,0,3.7369,0,0,0,0,0,0.2618,0,0,0
24813,Black Mountain Base,"White, Off-White",Glossy,Opaque,9,10,70.6505,7.3342,0,0,3.4224,1.2113,4.6337,0,10.5532,6.7343,0,0,0,0,0.0122,0,0,0,0,0,0,0.0501,0,0,0,0,0,0.0317,0,0,0
24859,Buttercup Yellow,Yellow,Glossy - Semi,Opaque,6,6,57.1671,7.4295,4.0401,3.9182,0.1358,2.082,2.2178,0,5.0934,9.4075,0,0,0,0,0,0,0,0,0,0,0,0.3147,0,0,0,0,0,10.4118,0,0,0
24872,Iron Saturate #6,"Iron - Kaki, Tomato Red",Glossy - Semi,Opaque,11,11,65.3555,11.1851,0,0,0.9164,2.754,3.6704,0,0.0936,10.1592,0,0,0,0,0.0362,0,0,0,0,0,0,9.406,0,0,0,0,0,0.0941,0,0,0
24873,Iron Saturate #7,"Iron - Kaki, Tomato Red",Glossy - Semi,Opaque,11,11,65.4567,11.118,0,0,0.8652,2.5828,3.448,0,0.0922,12.4195,0,0,0,0,0.0371,0,0,0,0,0,0,7.3321,0,0,0,0,0,0.0964,0,0,0
24883,Simon Levin Shino Slip,Shino,Matte - Stony,Opaque,9,12,67.645,19.3554,0,2.4605,1.7316,7.1965,8.9281,0,0.3454,0.6666,0,0,0,0,0,0,0,0,0,0,0,0.1379,0,0,0,0,0,0.4612,0,0,0
24902,Astor#23 Musgo / Moss,Iron,Satin,Semi-opaque,5,6,64.4473,7.6156,2.5939,0,0.6409,6.6491,7.29,0,5.1125,6.7307,0,0,3.879,0,0,0,0,0,0,0,0,2.3104,0,0,0,0,0,0.0206,0,0,0
24905,Toffee,Yellow - Iron,Matte - Semi,Opaque,8,9,56.8385,10.0142,0,0,8.6408,0.0539,8.6947,0,0.2808,14.3572,0,0,0,0,0,0,0,0,0,0,0,3.256,0,0,0,0,0,6.5585,0,0,0
24950,Ernestine's Chun - moved to cone 10,Glaze,,,,,67.6985,11.3453,2.9483,0,0.5296,2.224,2.7536,0,2.6452,9.5333,0.0364,0,0,0,0,0,0,0,0,0,0,0.0067,0,0,0.2148,0,0,0,0,0,2.8178
24978,FAmt/12. 2  Palha original,Glaze,,,,,51.0304,4.2243,0,0,2.6367,0.0048,2.6415,0,9.7449,22.2029,0,0,0,0,1.0962,0,0,0,0,0,0,2.3901,0,0,0,0,0,6.6697,0,0,0
24988,Lynnette's Opal,Glaze,Glossy,Semi-opaque,6,6,62.4673,7.5846,2.507,0,1.3859,4.3336,5.7195,0,3.202,8.2438,0,0,4.001,0,0.0046,0,0,0,0,0,0,0.3905,0,0,0,0,0,5.8797,0,0,0
24989,Bloomberg's Rutile,Glaze,Glossy,Translucent,,,68.1572,6.7212,5.3514,0,2.8615,5.5853,8.4468,0,0.0187,1.843,2.0737,0.6828,3.392,0,0.011,0,0,0,0,0,0.0211,0.2123,0,0,0,0,0,3.0688,0,0,0
24990,base520x,Glaze,Glossy,Translucent,6,6,63.2437,9.9122,2.7771,0,2.8121,2.7012,5.5133,0,0.0185,14.2952,0,0,0,0,0.0065,0,0,0,0,0,0.0285,0.2576,0,0,0,0,0,3.9474,0,0,0
24994,T2,Glaze,,Semi-opaque,6,6,71.7035,5.6372,6.0457,0,0.8796,3.4869,4.3665,0,1.7252,7.2471,3.2276,0,0,0,0,0,0,0,0,0,0,0.0347,0,0,0,0,0,0.0126,0,0,0
24995,Jeff's Red (Copy),Red - Copper - Flambe,Glossy,Semi-opaque,9,11,67.1627,5.1659,2.3801,0,3.1952,1.8751,5.0703,0,3.9331,11.644,0,1.5839,1.4844,0,0.0043,0,0,0,0,0,0,0.0498,0,0,0.2876,0,0,0.0077,0,0,1.2261
24996,Copper Red,Red - Copper,Glossy,Opaque,10,11,69.1984,6.5803,3.4889,0,1.1005,7.2453,8.3458,0,2.0166,7.1444,0,0,1.4984,0,0.0286,0,0,0,0,0,0,0.0784,0,0,0.7403,0,0,0.0708,0,0,0.8092
25001,"Kaki Biaxial D4 (8% Bone Ash, 13% RIO)","Iron - Kaki, Tomato Red",Glossy - Semi,Opaque,10,11,69.5953,7.5444,0,0,2.8736,1.1359,4.0095,0,3.9936,8.7476,0,0,0,0,1.4309,0,0,0,0,0,0,4.6325,0,0,0,0,0,0.0462,0,0,0
25006,Sahib Purple Chun,Iron - Celadon - Chun,Glossy,Semi-opaque,10,11,70.2213,5.8977,0,0,3.1857,1.4456,4.6313,0,2.7528,15.2778,0,0,0,0,0.0046,0,0,0,0,0,0,0.4557,0,0,0.2812,0,0,0.0166,0,0,0.4611
25063,VC/Easy Glossy + Copper Carbonate 0.5,Green - Copper,Glossy,Transparent,6,6,64.4177,8.3287,8.8747,0,1.6927,4.4409,6.1336,0,1.3521,10.3489,0,0,0,0,0.0097,0,0,0,0,0,0,0.1085,0,0,0.2797,0,0,0.1465,0,0,0
25064,"VC/Easy Glossy + Copper Carbonate 0.5, RIO 0.5",Green - Copper,Glossy,Transparent,6,6,64.2855,8.3116,8.8565,0,1.6892,4.4318,6.121,0,1.3494,10.3277,0,0,0,0,0.0097,0,0,0,0,0,0,0.3134,0,0,0.2791,0,0,0.1462,0,0,0
25065,VC/Easy Glossy + Copper Carbonate 1,Green - Copper,Glossy,Transparent,6,6,64.238,8.3055,8.8499,0,1.6879,4.4285,6.1164,0,1.3484,10.3201,0,0,0,0,0.0097,0,0,0,0,0,0,0.1082,0,0,0.5578,0,0,0.1461,0,0,0
25066,VC/Easy Glossy + RIO 0.5,Green - Copper,Glossy,Transparent,6,6,64.4654,8.3349,8.8813,0,1.6939,4.4442,6.1381,0,1.3531,10.3566,0,0,0,0,0.0097,0,0,0,0,0,0,0.3143,0,0,0,0,0,0.1466,0,0,0
25067,VC/Easy Glossy + RIO 1,Green - Copper,Glossy,Transparent,6,6,64.3331,8.3177,8.863,0,1.6904,4.4351,6.1255,0,1.3504,10.3353,0,0,0,0,0.0097,0,0,0,0,0,0,0.519,0,0,0,0,0,0.1463,0,0,0
25068,VC/Easy Glossy + Copper Carbonate 1.5,Green - Copper,Glossy,Transparent,6,6,64.0593,8.2824,8.8253,0,1.6833,4.4162,6.0994,0,1.3446,10.2914,0,0,0,0,0.0097,0,0,0,0,0,0,0.1079,0,0,0.8344,0,0,0.1457,0,0,0
