Repository: derekphilipau/glazy-data

# glazy-data
Public data from the Glazy database

## About

The Glazy database of ceramic recipes was originally seeded with data from [Linda Arbuckle's](http://lindaarbuckle.com)  [GlazeChem database](http://lindaarbuckle.com/arbuckle_handouts.html), John Sankey's [glaze database](http://www.johnsankey.ca/glazedata.html) (which is based on the extensive work by [Alisa Clausen](https://glazy.org/u/alisaclausen)), and [Louis Katz's](http://www.louiskatz.net) [Hyperglaze database](http://falcon.tamucc.edu/~lkatz/allglazes.txt).

This repository intends to continue the tradition of making recipes publicly available.  This archived data only includes publicly shared recipes and materials.

File: glazy-data-glazes-simplified-20201210.csv (part 28 of 47)
id,name,material_type_concatenated,surface_type,transparency_type,from_orton_cone,to_orton_cone,SiO2_percent_mol,Al2O3_percent_mol,B2O3_percent_mol,Li2O_percent_mol,K2O_percent_mol,Na2O_percent_mol,KNaO_percent_mol,BeO_percent_mol,MgO_percent_mol,CaO_percent_mol,SrO_percent_mol,BaO_percent_mol,ZnO_percent_mol,PbO_percent_mol,P2O5_percent_mol,F_percent_mol,V2O5_percent_mol,Cr2O3_percent_mol,MnO_percent_mol,MnO2_percent_mol,FeO_percent_mol,Fe2O3_percent_mol,CoO_percent_mol,NiO_percent_mol,CuO_percent_mol,Cu2O_percent_mol,CdO_percent_mol,TiO2_percent_mol,ZrO_percent_mol,ZrO2_percent_mol,SnO2_percent_mol
25069,"VC/Easy Glossy + Copper Carbonate 1, RIO 0.5",Green - Copper,Glossy,Transparent,6,6,64.1065,8.2885,8.8318,0,1.6845,4.4194,6.1039,0,1.3456,10.299,0,0,0,0,0.0097,0,0,0,0,0,0,0.3126,0,0,0.5567,0,0,0.1458,0,0,0
25070,"VC/Easy Glossy + Copper Carbonate 0.5, RIO 1",Green - Copper,Glossy,Transparent,6,6,64.1539,8.2946,8.8383,0,1.6857,4.4227,6.1084,0,1.3466,10.3066,0,0,0,0,0.0097,0,0,0,0,0,0,0.5175,0,0,0.2786,0,0,0.1459,0,0,0
25071,VC/Easy Glossy + RIO 1.5,Green - Copper,Glossy,Transparent,6,6,64.2012,8.3007,8.8449,0,1.687,4.426,6.1129,0,1.3476,10.3142,0,0,0,0,0.0097,0,0,0,0,0,0,0.7228,0,0,0,0,0,0.146,0,0,0
25072,VC/Easy Glossy + Copper Carbonate 2,Green - Copper,Glossy,Transparent,6,6,63.8816,8.2594,8.8008,0,1.6786,4.4039,6.0825,0,1.3409,10.2628,0,0,0,0,0.0096,0,0,0,0,0,0,0.1076,0,0,1.1095,0,0,0.1453,0,0,0
25073,"VC/Easy Glossy + Copper Carbonate 1.5, RIO 0.5",Green - Copper,Glossy,Transparent,6,6,63.9286,8.2655,8.8073,0,1.6798,4.4072,6.087,0,1.3419,10.2704,0,0,0,0,0.0096,0,0,0,0,0,0,0.3117,0,0,0.8327,0,0,0.1454,0,0,0
25074,"VC/Easy Glossy + Copper Carbonate 1, RIO 1",Green - Copper,Glossy,Transparent,6,6,63.9757,8.2715,8.8138,0,1.6811,4.4104,6.0915,0,1.3429,10.2779,0,0,0,0,0.0096,0,0,0,0,0,0,0.5161,0,0,0.5556,0,0,0.1455,0,0,0
25075,"VC/Easy Glossy + Copper Carbonate 0.5, RIO 1.5",Green - Copper,Glossy,Transparent,6,6,64.0228,8.2776,8.8203,0,1.6823,4.4137,6.096,0,1.3438,10.2855,0,0,0,0,0.0096,0,0,0,0,0,0,0.7208,0,0,0.278,0,0,0.1456,0,0,0
25076,VC/Easy Glossy + RIO 2,Green - Copper,Glossy,Transparent,6,6,64.07,8.2837,8.8268,0,1.6835,4.4169,6.1004,0,1.3448,10.2931,0,0,0,0,0.0097,0,0,0,0,0,0,0.9258,0,0,0,0,0,0.1457,0,0,0
25081,Голубая Чун,Glaze,Glossy,Opaque,6,6,64.0956,4.0048,5.1298,0,1.652,3.9732,5.6252,0,0.2627,12.8243,0,0,3.1448,0,0,0,0,0,0,0,0,0.2394,0,0,1.6085,0,0,3.0649,0,0,0
25085,Gail Kendall cone 04 clear,Clear,Glossy,Transparent,6,4,50.0603,9.412,17.2777,0,0.2811,2.9241,3.2051,0,3.9596,15.6069,0,0,0,0,0.0764,0,0,0,0,0,0,0.2292,0,0,0,0,0,0.1729,0,0,0
25092,Kuttel's Tutti Frutti,Red - Pink,Glossy - Semi,Semi-opaque,9,11,66.1063,5.4581,5.2894,0,0.6664,4.597,5.2634,0,3.7764,12.7361,0,0,0,0,0.0306,0,0,0,0,0,0,0.5096,0,0,0.287,0,0,0.0725,0,0,0.4706
25094,Kuttel's Chicken Skin,Specialty,Matte,Opaque,8,11,67.9784,5.8188,3.2107,0,0.7265,4.7759,5.5024,0,3.6907,12.8628,0,0,0,0,0.028,0,0,0,0,0,0,0.0772,0,0,0.2885,0,0,0.0692,0,0,0.4731
25152,DDM 21.50,Iron - Oil Spot,,,9,9,70.76,10.1735,0,0,5.7774,2.6363,8.4138,0,3.3165,3.7394,0,0,0,0,0,0,0,0,0,0,0,3.5593,0,0,0,0,0,0.0374,0,0,0
25161,Low COE Magnisum Satin Matte Base,Matte - Magnesium Matte,Matte - Smooth,,6,6,66.5015,11.687,3.8776,0,1.0756,2.4733,3.5488,0,5.3001,8.9253,0,0,0,0,0.022,0,0,0,0,0,0,0.0763,0,0,0,0,0,0.0614,0,0,0
25245,Flowing Metallic Black,Glaze,,,4,6,62.0053,8.4555,5.7388,7.9918,0.0795,1.0349,1.1144,0,1.3686,5.1837,0,0,0,0,0.0105,0,0,0,0,0,2.1641,2.5322,1.4858,0,1.9306,0,0,0.0187,0,0,0
25267,Leach Celadon (Australian Materials),Iron - Celadon - Green,Glossy - Semi,Translucent,9,10,67.0454,9.2726,0,0,3.4148,0.0599,3.4747,0,0.1382,18.9065,0,0,0,0,0,0,0,0,0,0,0,0.9535,0,0,0,0,0,0.2092,0,0,0
25289,"Borate Iron Red 3, low SiO2 and Al2O3, more MgO",Iron,Glossy - Semi,Opaque,4,4,62.224,3.4748,7.393,0,0.3324,3.9118,4.2443,0,10.7329,6.3164,0.0029,0.0015,0,0,0.4135,0,0,0,0,0,0,5.0931,0,0,0,0,0,0.1038,0,0,0
25296,Bruce's Faux Celadon,Green - Copper,Satin,Semi-opaque,9,10,55.9035,11.3797,0,0,2.201,7.0756,9.2766,0,8.0367,8.3716,0,0,0,0,0,0,0,0,0,0,0,0.1091,0,0,0.7297,0,0,0.0451,0,6.1479,0
25313,Apple Jade Green,Green - Copper,Satin - Matte,Opaque,8,10,49.3244,15.183,0,0,4.751,0,4.751,0,0,26.4602,0,0,0,0,0,0,0,0,0,0,0,0,0,0,4.2814,0,0,0,0,0,0
25314,Azul Francia,Blue - Cobalt,Glossy,Translucent,6,6,66.8723,7.3896,2.6662,0,3.2985,2.8995,6.1981,0,0.0144,13.6356,0,0,0,0,0.0014,0,0,0,0,0,0.0334,0.6107,0.4534,0,0,0,0,2.1249,0,0,0
25359,Lapiz Blue updated for Aby,Blue - Cobalt,Satin,Semi-opaque,9,10,71.8396,8.2957,0,0,3.2352,1.47,4.7052,0,7.613,4.9921,1.858,0,0,0,0.0163,0,0,0,0,0,0,0.0613,0.5764,0,0,0,0,0.0425,0,0,0
25382,Cumulus,"White, Off-White",Glossy,Semi-opaque,9,9,67.1743,8.16,2.7606,0,0.1338,7.5337,7.6675,0,0,11.9148,0,0,0,0,0,0,0,0,0,0,0,0,0,0,0,0,0,0,0,0,2.3228
25384,Chocolate Fudge,Iron,Glossy,Semi-opaque,8,10,59.8004,9.7269,0,0,3.0437,0,3.0437,0,0,16.9515,0,0,0,0,0,0,0,0,0,0,0,2.8394,0,0,0,0,0,7.6381,0,0,0
25405,Eggshell Matte,Matte - Magnesium Matte,Matte - Smooth,Semi-opaque,6,6,55.4641,11.0367,2.7784,0,3.6978,2.1933,5.8911,0,4.6571,16.7816,0,0,0,0,0.0302,0,0,0,0,0,0,0.1364,0,0,0,0,0,0.0744,0,3.15,0
25408,Pinnell Green Celadon,Iron - Celadon - Blue,Glossy - Semi,Translucent,9,10,72.4397,8.0508,0,0,2.1561,0.876,3.0321,0,0.1048,14.2316,0,0.7291,0,0,0,0,0,0,0,0,0,0.9292,0,0,0,0,0,0.0051,0,0,0.4776
25416,Sunny Yellow,Glaze,Satin,Opaque,6,6,47.9568,10.4985,6.5025,0,1.8596,6.6914,8.551,0,5.7275,10.3451,0,0,0,0,0.0119,0,0,0,0,0,0,0.4361,0,0,0,0,0,5.0975,0,0,4.8733
25423,Amber Celadon,Glaze,,,10,10,68.0601,6.4859,1.012,0,2.2375,1.1697,3.4072,0,0.6009,19.0973,0,0,0,0,0.0067,0,0,0,0,0,0,1.2878,0,0,0,0,0,0.0422,0,0,0
25489,Gold/Brown,Iron,Glossy,Transparent,6,8,61.4514,6.8851,0,0,5.1446,0.0618,5.2065,0,4.3765,15.1318,0,0,3.8997,0,0,0,0,0,0,0,0,3.0491,0,0,0,0,0,0,0,0,0
25510,Oil Spot 2,Iron - Oil Spot,Glossy,Opaque,9,11,70.15,8.6646,0,0,4.6574,3.2598,7.9171,0,1.3746,7.5429,0,0,0,0,0,0,0,0,0,0,0,3.2351,1.1157,0,0,0,0,0,0,0,0
25517,Kelleher Gloss,Glaze,,,2,3,68.4133,10.1551,3.7327,0,1.2564,5.4772,6.7336,0,1.1742,4.9255,4.7364,0,0,0,0.0167,0,0,0,0,0,0,0.0692,0,0,0,0,0,0.0433,0,0,0
25523,Frazier Celadon,Iron - Celadon - Green,Glossy,Translucent,9,11,71.495,7.4879,0,0,2.7116,1.1155,3.8271,0,1.6286,15.3118,0,0,0,0,0,0,0,0,0,0,0,0.246,0,0,0,0,0,0.0035,0,0,0
25532,Katz-Burke Matte,Matte,Matte,Opaque,6,8,60.8508,13.1133,3.3324,0,0.9444,4.1384,5.0828,0,0.0938,17.2694,0,0,0,0,0.04,0,0,0,0,0,0,0.1135,0,0,0,0,0,0.104,0,0,0
25539,Floating Blue,Glaze,,,6,6,60.8145,8.8166,7.0928,0,3.1129,4.4124,7.5253,0,2.5592,8.5094,0,0,0,0,0,0,0,0,0,0,0,1.0298,0.6114,0,0,0,0,3.041,0,0,0
25543,Blooming Blue,Glaze,Glossy,Opaque,6,6,62.8943,8.9683,6.9316,0,1.645,6.2191,7.8641,0,1.7175,6.6581,0,0,0,0,0.0192,0,0,0,0,0,0,1.0701,0.8309,0,0,0,0,3.046,0,0,0
25545,Ernestine's Chun,Glaze,Glossy,Semi-opaque,6,6,60.6997,8.5059,5.1905,0,0.9537,3.6426,4.5962,0,4.1526,14.5154,0,0,0,0,0.0314,0,0,0,0,0,0,0.1017,0,0,0.2188,0,0,0.0739,0,0,1.9138
25546,Dixon Satin Revised,Glaze,Glossy,Semi-opaque,5,6,60.5751,10.163,2.1651,0,0.9461,3.5292,4.4752,0,2.8989,19.5286,0,0,0,0,0.0296,0,0,0,0,0,0,0.0889,0,0,0,0,0,0.0756,0,0,0
25547,MC6G Raspberry,Glaze,Glossy,Opaque,6,6,65.6797,5.7978,3.1555,0,0.7146,3.59,4.3046,0,0.1205,17.2316,0,0,0,0,0,0,0,0.0894,0,0,0,0.0857,0,0,0,0,0,0.1531,0,0,3.3821
25548,Toshiko Satin Green,Glaze,,,,,52.9961,9.9895,0,0,3.3278,1.9763,5.3041,0,0.1315,16.3953,0,0,9.3169,0,0.0174,0,0,0,0,0,0,0.2295,0,0,3.2725,0,0,2.3472,0,0,0
25552,Midnight Blue,Glaze,Glossy,Opaque,3,11,67.2495,7.3655,3.7467,0,1.7936,1.9975,3.7911,0,0.4821,14.6174,0,0,0,0,0.0229,0,0,0,0,0,0,0.9048,1.7635,0,0,0,0,0.0565,0,0,0
25553,Salt Flat,Glaze,Matte,Opaque,9,10,53.7768,9.2929,0,3.6175,0.2147,0.0555,0.2702,0,11.9738,0.0323,0,0,0,0,0,0,0,0,16.2833,0,0,0.1586,0,0,0,0,0,0.5042,0,4.0905,0
25559,White Majolica-ish,Glaze,,,6,7,60.6122,6.0225,8.7702,0,1.8534,2.2665,4.1199,0,5.2348,9.7296,0,0,0,0,0.0314,0,0,0,0,0,0,0.1075,0,0,0,0,0,0.0687,0,5.3031,0
25578,Buttery,Glaze,Glossy,Opaque,5,6,54.5758,5.6506,0,0,3.0156,1.3812,4.3968,0,0.0246,10.1757,0,0,17.6644,0,0,0,0,0,0,0,0,0.5313,0,0,0,0,0,4.9332,0,2.0477,0
25602,Ravenscrag Cone 6 High Calcium Matte Blue,Blue - Rutile,Matte,Opaque,6,6,53.5957,5.8364,2.3301,0,1.6819,1.4768,3.1587,0,8.1254,21.1361,0,0,0,0,0,0,0,0,0,0,0,0.4839,1.1814,0,0,0,0,4.1523,0,0,0
25619,Perfect 4321 (Copy),Clear,Glossy,Translucent,9,11,70.0221,9.1537,0,0,1.4229,4.5292,5.9521,0,0.0894,14.6836,0,0,0,0,0.0131,0,0,0,0,0,0,0.0518,0,0,0,0,0,0.034,0,0,0
25635,Peacock with Nepheline Syenite,Glaze,Glossy,,5,7,68.5296,5.594,2.7467,0,2.1062,4.2654,6.3716,0,0.0953,12.5017,0,0,2.3482,0,0.3805,0,0,0,0,0,0,0.0714,0,0,0.5156,0,0,0,0,0,0.8454
25637,Marrón de Níquel / Nickel Brown,Purple - Nickel,Matte - Smooth,Semi-opaque,5,6,51.9291,6.3498,1.1262,5.6635,0.0363,0.7285,0.7648,0,0.1693,1.2798,17.8939,0,12.9808,0,0,0,0,0,0,0,0,0.0747,0,1.7681,0,0,0,0,0,0,0
25638,Vanilla Bean Ice Cream,Glaze,Satin,Opaque,5,5,61.7538,7.2778,3.5444,0,1.2968,4.6545,5.9512,0,10.5672,5.875,0,0,0,0,0.0121,0,0,0,0,0,0,0.2732,0,0,0,0,0,1.8078,0,0,2.9373
25640,Pumice Peacock,Glaze,,,5,7,69.639,5.6264,3.1339,0,1.3055,4.0393,5.3448,0,0.5022,11.3793,0,0,2.322,0,0.4063,0,0,0,0.0107,0,0,0.2682,0,0,0.5099,0,0,0.0213,0,0,0.836
25642,"Raspberry +0.8 Silicon Carbide, 800 mesh",Red,,Opaque,6,6,66.561,6.549,3.9874,0,1.3176,4.8383,6.1559,0,0.1313,14.9385,0.0147,0.5087,0.7387,0,0,0,0,0,0,0,0.0157,0.106,0,0,0,0,0,0.1973,0,0,0.0956
25643,Peacock Red,Glaze,,,5,7,69.6504,5.6594,2.7407,0,1.271,4.4932,5.7642,0,0.4736,11.9309,0,0,2.3431,0,0,0,0,0,0.0143,0,0,0.0653,0,0,0.5145,0,0,0,0,0,0.8436
25654,Satin Rick Haynes (Copy),"White, Off-White",Satin - Matte,Semi-opaque,9,10,69.8009,7.1789,0,0,1.4721,4.7935,6.2656,0,7.4149,9.2776,0,0,0,0,0,0,0,0,0,0,0,0.062,0,0,0,0,0,0,0,0,0
25655,Coleman Yellow Crystal,Crystalline - Micro,Satin - Matte,,8,10,44.1972,8.805,1.9487,4.5981,3.3695,1.8477,5.2171,0,0.4644,13.7622,0,5.5543,0.5168,0,0.0213,0,0,0,0,0,0,0.0784,0,0,0,0,0,14.8365,0,0,0
25657,Coleman's Patina Blue Green,Turquoise,Satin,,8,10,58.3043,10.8282,0,0,4.8231,2.1939,7.017,0,0.0231,0.2711,0,17.3708,0,0,0.0165,0,0,0,0,0,0,0.2949,0.3049,0,1.4602,0,0,4.1091,0,0,0
25673,Toffee Light,Yellow - Iron,Matte - Semi,Opaque,5 &#189;,5 &#189;,55.1384,9.7693,0,2.9789,8.407,0.1581,8.5651,0,0.4307,14.3116,0,0,0,0,0.0032,0,0,0,0,0,0,3.041,0,0,0,0,0,5.7619,0,0,0
25675,Translucent frost,Glaze,Matte - Semi,Semi-opaque,6,6,66.8403,7.4334,2.5379,5.2493,0.9001,3.3448,4.2449,0,10.2469,3.3967,0,0,0,0,0,0,0,0,0,0,0,0.0474,0,0,0,0,0,0.0033,0,0,0
25681,Lynettes Opal rev,Glaze,,,6,6,63.0887,7.6718,4.2833,0,2.1241,3.0557,5.1799,0,2.8708,7.3623,0,0,3.6796,0,0,0,0,0,0,0,0,0.0819,0,0,0,0,0,5.7819,0,0,0
25686,variegated dove gray,Glaze,,,6,6,56.9431,6.2188,6.2856,0,2.755,2.3462,5.1012,0,3.0736,7.515,0,0,6.1763,0,0,0,0,0,0,0,0,0.8778,0.3036,0,0,0,0,7.505,0,0,0
25690,Coleman's Patina Green,Green,Matte,Opaque,9,11,55.8415,10.2964,0,0,4.639,2.1103,6.7493,0,0.0214,0.2598,0,16.0672,0,0,0.0153,0,0,0,0,0,0,0.4809,0,0,2.7026,0,0,7.5657,0,0,0
25691,Iron Man,Iron,Glossy,Opaque,9,10,73.3891,5.3862,0,0,3.4295,1.5637,4.9932,0,0,10.5146,0,0,0,0,0,0,0,0,0,0,0,5.717,0,0,0,0,0,0,0,0,0
25692,Hegelian Purple Chun,Purple,Glossy - Semi,Semi-opaque,9,12,70.349,5.795,0.3585,0,3.2842,3.6095,6.8937,0,2.0484,13.314,0,0,0,0,0,0,0,0,0,0,0,0.504,0,0,0.2794,0,0,0,0,0,0.4581
25693,Satin Black,Black - Satin,Matte - Semi,Opaque,9,10,58.8878,5.7677,0,0,1.8898,1.8859,3.7757,0,10.7983,6.3547,0,0,0,0,0,0,0,1.1485,0,3.4898,0,3.1659,6.5242,0,0,0,0,0.0874,0,0,0
25714,Tabaco B.kss/4,Glaze,,,6,6,50.7918,11.3632,4.3085,3.4747,1.6055,1.4192,3.0247,0,6.4493,12.4061,0,0,0,0,0.0079,0,0,0,0,0,0.015,2.1476,0,0,0,0,0,5.0712,0,0,0.9401
25723,Arco iris (base Vicente transparente),Glaze,Glossy,Transparent,6,6,62.901,8.0054,0.7353,0,0.2496,6.623,6.8725,0,4.7166,8.9528,0,0,4.3046,0,0.0015,0,0,0,0,0,0,0.8668,0,0,0,0,0,2.6434,0,0,0
25728,Licorice  (Colemanite),Glaze,Glossy,Opaque,5 &#189;,6,65.6742,6.0954,5.3079,0,2.4492,1.1132,3.5624,0,4.1247,7.8426,0,0,0,0,0.0114,0,0,0,0,0,0,5.6042,1.7474,0,0,0,0,0.0297,0,0,0
25730,"Borate Iron Red 3, low SiO2, higher Al2O3, more MgO",Iron,Glossy - Semi,Opaque,4,4,60.3532,6.4155,7.1632,0,0.4206,3.6965,4.117,0,10.3793,6.1484,0,0,0,0,0.4056,0,0,0,0,0,0,4.9447,0,0,0,0,0,0.0732,0,0,0
25733,Warwick Yellow Satin/Gloss,Yellow,Glossy - Semi,Semi-opaque,5,6,59.1507,9.172,4.1789,0,1.4358,5.1523,6.5881,0,0.0614,16.2088,0,0,0,0,0.0195,0,0,0,0,0,0,0.2929,0,0,0,0,0,4.3277,0,0,0
25777,P6X (M55),Iron - Oil Spot,Glossy,Opaque,8,9,51.8523,14.7293,0,10.1238,3.9339,5.2789,9.2128,0,0,7.3915,0,0,0,0,2.2174,0,0,0,0,0,0,4.4727,0,0,0,0,0,0,0,0,0
25807,WPG19 Emily's Purple,Purple - Magnesium Matte,Satin - Matte,Opaque,5,8,60.8615,6.0463,4.6929,0,2.5765,1.938,4.5144,0,10.6346,6.7584,0,0,0,0,0.0086,0,0,0,0,0,0,0.1261,2.5352,0,0,0,0,0.1272,0,3.6948,0
25813,Morty's Green,Green - Copper,Glossy,Translucent,6,8,61.7401,7.2905,5.7963,0,1.0937,3.4257,4.5194,0,5.4867,9.9571,0,0,0,0,0.0244,0,0,0,0,0,0,0.1958,0,0,3.4077,0,0,1.5821,0,0,0
25815,Pink no tin / Rosa sin estaño,Red - Pink,Glossy - Semi,Opaque,5,6,59.4121,10.208,3.3557,0,0.4841,3.3441,3.8282,0,0.1886,16.5509,0,0,1.6696,0,0,0,0,0.4859,0,0,0,0.0222,0,0,0,0,0,4.2788,0,0,0
25826,Фиолетовый чун,Glaze,,,,,63.9549,7.3519,5.2727,0,2.4072,3.4125,5.8197,0,0.3048,13.4949,0,0,0,0,0,0,0,0,0,3.7538,0,0.0247,0,0,0,0,0,0.0225,0,0,0
25827,Harris #17 Tam (Ball Clay),"Iron - Kaki, Tomato Red",Satin,Opaque,4,7,57.384,5.6816,2.3653,0,0.0743,4.3545,4.4288,0,10.4681,13.3076,0,0,0,0,2.091,0,0,0,0,0,0,4.0836,0,0,0,0,0,0.19,0,0,0
25829,AC CMB15 Red Base,Glaze,Matte - Stony,Opaque,6,6,68.2071,8.5425,0,0,1.6513,1.7946,3.4459,0,0.5983,11.0477,0,0,7.1731,0,0.0387,0,0,0,0,0,0,0.7053,0,0,0,0,0,0.2415,0,0,0
25845,"AC CMB15 Red Base +Titanium, RIO",Glaze,Matte - Stony,Opaque,6,6,66.1662,8.2869,0,0,1.6019,1.7409,3.3428,0,0.5804,10.7171,0,0,6.9585,0,0.0375,0,0,0,0,0,0,2.79,0,0,0,0,0,1.1206,0,0,0
25846,"AC CMB15 Red Base +5 Titanium Diox., 5 Copper Carb.",Glaze,Matte - Stony,Opaque,6,6,63.4824,7.9476,0,0,1.5382,1.6783,3.2165,0,0.5551,10.2504,0,0,6.6554,0,0.0359,0,0,0,0,0,0,0.6541,0,0,2.7401,0,0,4.4625,0,0,0
25919,AC CMB15 Red base + 10 Zircon,Glaze,Matte - Stony,Opaque,6,6,66.8643,7.9125,0,0,1.5295,1.6623,3.1918,0,0.5541,10.2329,0,0,6.6441,0,0.0358,0,0,0,0,0,0,0.6533,0,0,0,0,0,0.2236,0,3.6875,0
25920,AC CMB15 Red base + 10 Titanium,Glaze,Matte - Stony,Opaque,6,6,62.4964,7.8273,0,0,1.513,1.6444,3.1574,0,0.5482,10.1227,0,0,6.5726,0,0.0354,0,0,0,0,0,0,0.6462,0,0,0,0,0,8.5937,0,0,0
25921,AC CMB15 Red base + Rutile,Glaze,Matte - Stony,Opaque,6,6,65.9193,8.256,0,0,1.5959,1.7345,3.3304,0,0.5782,10.6771,0,0,6.9325,0,0.0374,0,0,0,0,0,0,0.8565,0,0,0,0,0,3.4126,0,0,0
25961,CMW Mag Gloss,Clear,Glossy,Semi-opaque,10,10,69.8944,12.07,0,0,1.6854,3.8387,5.5241,0,10.3643,1.9041,0,0,0,0,0.0271,0,0,0,0,0,0,0.128,0,0,0,0,0,0.0881,0,0,0
25970,TRIAXIL BLEND 4,Glaze,,,,,63.3878,9.2983,7.827,0,1.0086,7.0375,8.0461,0,0.0825,8.7594,0,0,0,0,0.024,0,0,0,0,0,0,0.9359,0.0496,0,0.0494,0,0,1.54,0,0,0
25971,Cobalt clear,Glaze,Glossy,Translucent,5,6,66.9747,7.7362,5.5579,0,1.1458,4.3643,5.5102,0,1.3259,12.5105,0,0,0,0,0.0234,0,0,0,0,0,0,0.084,0.2248,0,0,0,0,0.0525,0,0,0
25972,TRIAXIL BLEND 6,Glaze,,,,,61.7807,9.207,7.4949,0,1.0291,6.9823,8.0114,0,0.1042,8.3063,0,0,0,0,0.023,0,0,0,0,0,0,0.9994,0,0,1.1838,0,0,2.8895,0,0,0
25973,Triaxil blend 16,Glaze,,,,,62.6229,9.2526,7.5778,0,0.9901,6.8752,7.8653,0,0.1432,8.5032,0,0,0,0,0.0233,0,0,0.0376,0,0,0,1.0127,0.016,0,0.0239,0,0,2.9214,0,0,0
25974,Starry night,Glaze,Glossy,,5,6,62.2884,9.8554,7.2321,0,2.0852,5.737,7.8223,0,0.5315,7.4686,0,0,0,0,0.0038,0,0,0,0,0,0,0.9826,0.6402,0,0.3081,0,0,2.8671,0,0,0
25975,Perfect Caramel,Glaze,Glossy - Semi,Opaque,6,6,62.8329,6.5936,0,0,1.3886,3.0439,4.4324,0,0.1067,10.6403,0,0,9.6242,0,0.006,0,0,0.1718,0,0,0,1.4899,0,0,0,0,0,4.1022,0,0,0
25976,Light Creamy Green,Glaze,Glossy - Semi,Opaque,6,6,62.8572,6.5962,0,0,1.3891,3.0451,4.4342,0,0.1067,10.6444,0,0,9.6279,0,0.006,0,0,0.5156,0,0,0,0.051,0,0,1.057,0,0,4.1037,0,0,0
25979,Spanish olive,Glaze,,,5,6,62.5489,8.837,7.2019,0,1.6563,6.2718,7.9281,0,1.7132,6.883,0,0,0,0,0.0198,0,0,0,0,0,0,0.2499,0,0,1.5655,0,0,3.0528,0,0,0
25980,Dark Silver,Glaze,Satin - Matte,Opaque,6,6,58.7424,16.6726,0,5.9399,2.2627,10.6519,12.9147,0,0.1566,2.0717,0,0,0,0,0.0319,0,0,0,0,0.2903,0,0.3702,0,0,1.763,0,0,0.083,0,0,0.9636
25985,Floating Blue,Blue - Cobalt,Glossy,Opaque,5 &#189;,6,63.1218,9.135,6.8114,0,1.686,6.3119,7.9979,0,1.6279,6.5418,0,0,0,0,0.0199,0,0,0,0,0,0,1.0626,0.5722,0,0,0,0,3.1094,0,0,0
25987,Snowflake Crackle,Glaze,,,,,64.4472,14.0904,0.3302,0,2.71,8.8663,11.5764,0,3.8507,4.0254,0,0,0,0,0.7989,0,0,0.2199,0,0,0,0.4939,0.1433,0,0,0,0,0.0236,0,0,0
25990,base AExC 00,Clear,,Translucent,6,6,61.3088,8.5406,3.5021,0,1.6896,4.6364,6.3261,0,1.4355,13.8564,0,0,0,0,0.0093,0,0,0,0,0,0.0156,0.887,0.5884,0,0,0,0,3.5303,0,0,0
25992,Micke Aska,Iron,Glossy - Semi,Opaque,7,10,66.4948,4.1803,0,0,7.543,3.3709,10.9139,0,3.5389,8.1394,0,0,0,0,2.0627,0,0,0,0,0,0,4.6689,0,0,0,0,0,0.0011,0,0,0
25995,Variegated dove gray,"White, Off-White",Glossy - Semi,Opaque,5 &#189;,6,58.2504,6.126,4.5929,0,3.07,2.1447,5.2147,0,3.1455,7.6775,0,0,6.3282,0,0.0148,0,0,0,0,0,0,0.8696,0.2787,0,0,0,0,7.5017,0,0,0
26018,Ashleigh's Fake Ash,Glaze,Satin,,6,6,46.1081,6.3019,2.8386,0,0.2458,1.5831,1.8289,0,2.5153,31.2243,8.6977,0,0,0,0,0,0,0,0,0,0,0.1638,0,0,0,0,0,0.3214,0,0,0
26028,Triaxil blend 20,Glaze,,,,,45.1111,0.5965,18.0504,0,0.0323,9.1723,9.2046,0,0.1508,19.5895,0,0,0,0,0,0,0,0,0,0,0,3.8516,0.0381,0,0,0,0,3.4074,0,0,0
26034,Amber Cotton Candy,Glaze,,,5,6,63.31,8.9501,7.1266,0,1.6767,6.3273,8.004,0,1.6974,6.8208,0,0,0,0,0.0198,0,0,0,0,0.6854,0,0.2542,0,0,0,0,0,3.1317,0,0,0
26036,Planet Earth,Glaze,,,5,6,63.0153,8.9084,7.0934,0,1.6689,6.2979,7.9667,0,1.6895,6.7891,0,0,0,0,0.0197,0,0,0,0,0,0,0.253,1.1476,0,0,0,0,3.1171,0,0,0
26037,Silver Van Gilder,Glaze,,,6,6,57.7206,6.6817,0,3.5424,1.4895,3.2673,4.7567,0,8.3205,10.5867,0,0,0,0,2.9096,0,0,0,0,0,0,1.8142,1.2497,0,2.4061,0,0,0.0118,0,0,0
26039,Matte Gun Metal,Glaze,,,5,6,61.0656,11.5702,0,0.9526,2.1295,6.7413,8.8707,0,0.2254,0.5857,9.4671,0,0,0,0,0,0,0,0,0,0,0.517,0.5874,0,1.6965,0,0,4.4617,0,0,0
26043,Galaxy blue,Glaze,,,6,6,65.332,1.1121,5.2752,0,0.763,2.7287,3.4917,0,3.1446,18.154,0,0,3.4492,0,0,0,0,0,0,0,0,0.0412,0,0,0,0,0,0,0,0,0
26044,Mr.Teal yo girl,Glaze,,,6,6,58.6236,6.0623,14.2002,0,0.2271,2.4694,2.6966,0,3.3143,12.8358,0,0,0,0,0.053,0,0,0.9731,0,0,0,0.1953,0.9293,0,0,0,0,0.1165,0,0,0
26054,Koryo Celadon #1,Iron - Celadon,Glossy - Semi,Translucent,10,10,61.5159,7.456,0,0,2.0318,0.8285,2.8603,0,7.1068,19.949,0,0,0,0,0.0906,0,0,0,0,0.2275,0,0.7892,0,0,0,0,0,0.0047,0,0,0
26055,Koryo Celadon #2,Iron - Celadon,Glossy - Semi,Translucent,10,10,61.7608,8.4182,0,0,1.9845,0.7831,2.7676,0,3.107,22.645,0,0,0,0,0.456,0,0,0,0,0.3053,0,0.5343,0,0,0,0,0,0.0058,0,0,0
26056,Koryo Celadon #3,Iron - Celadon,Glossy - Semi,Translucent,10,10,63.8746,8.553,0,0,2.6125,1.089,3.7015,0,4.5703,18.0696,0,0,0,0,0.3349,0,0,0,0,0.3737,0,0.5176,0,0,0,0,0,0.0049,0,0,0
26060,Koryo Celadon Biax Original,Iron - Celadon,Glossy - Semi,Translucent,10,10,63.8357,8.6159,0,0,2.9503,1.0842,4.0345,0,5.3191,16.9988,0,0,0,0,0.3257,0,0,0,0,0.3634,0,0.5022,0,0,0,0,0,0.0048,0,0,0
26061,Koryo Celadon Biax BL,Iron - Celadon,Glossy - Semi,Translucent,10,10,56.9921,10.3409,0,0,3.5381,1.3,4.8382,0,6.3686,20.207,0,0,0,0,0.3379,0,0,0,0,0.377,0,0.5325,0,0,0,0,0,0.0058,0,0,0
26062,Koryo Celadon Biax BR,Glaze,,,,,66.0653,6.2879,0,0,2.8523,1.0873,3.9396,0,5.347,17.2207,0,0,0,0,0.3182,0,0,0,0,0.3551,0,0.4637,0,0,0,0,0,0.0025,0,0,0
26063,Koryo Celadon Biax TL,Glaze,,,,,61.9343,11.2594,0,0,2.9879,1.0495,4.0374,0,5.1703,16.3398,0,0,0,0,0.3334,0,0,0,0,0.3719,0,0.5459,0,0,0,0,0,0.0076,0,0,0
26066,Koryo Celadon Biax TR,Glaze,,,,,70.6054,6.7222,0,0,2.3727,0.8759,3.2486,0,4.3226,13.9655,0,0,0,0,0.3132,0,0,0,0,0.3495,0,0.4694,0,0,0,0,0,0.0037,0,0,0
26068,Koryo Celadon Biax Original MgO,Iron - Celadon,Glossy - Semi,Translucent,10,10,63.8862,8.617,0,0,2.9539,1.0857,4.0396,0,10.6499,11.6243,0,0,0,0,0.3219,0,0,0,0,0.3592,0,0.4971,0,0,0,0,0,0.0048,0,0,0
26069,Koryo Celadon Biax Original CaO,Iron - Celadon,Glossy - Semi,Translucent,10,10,63.9028,8.6159,0,0,2.9516,1.0847,4.0363,0,0.1811,22.0559,0,0,0,0,0.3291,0,0,0,0,0.3672,0,0.5068,0,0,0,0,0,0.0048,0,0,0
26099,Pink drops,Specialty - Crawling,Matte - Smooth,Opaque,6,6,58.0538,11.321,1.8799,0,1.3656,4.4206,5.7861,0,0.0695,1.6029,0,0,20.7959,0,0,0,0,0.4735,0,0,0,0.0174,0,0,0,0,0,0,0,0,0
26110,1-RC-1.2 Si 0.2 Al,Glaze,,,6,6,47.0279,7.8442,5.8323,0,3.3442,4.4536,7.7979,0,0.492,30.9319,0,0,0,0,0,0,0,0,0,0,0,0.0526,0,0,0,0,0,0.0213,0,0,0
26111,2-RC-1.5 Si 0.2 Al,Glaze,,,6,6,52.7855,6.9903,5.1474,0,2.9971,4.0754,7.0725,0,0.435,27.5033,0,0,0,0,0,0,0,0,0,0,0,0.0471,0,0,0,0,0,0.0189,0,0,0
26113,4-RC-2.5 Si 0.2 Al,Glaze,,,6,6,64.7736,5.4045,3.8542,0,2.2762,2.9971,5.2733,0,0.3405,20.2924,0,0,0,0,0,0,0,0,0,0,0,0.0436,0,0,0,0,0,0.0179,0,0,0
26114,6-RC-3.5 Si 0.2 Al,Glaze,,,6,6,72.1157,4.1924,3.0066,0,1.8355,2.3111,4.1466,0,0.2864,16.1875,0,0,0,0,0,0,0,0,0,0,0,0.0457,0,0,0,0,0,0.0192,0,0,0
26116,8-RC-4.5 Si 0.2 Al,Glaze,,,6,6,76.8887,3.4878,2.4785,0,1.5055,1.8488,3.3543,0,0.2389,13.4961,0,0,0,0,0,0,0,0,0,0,0,0.0392,0,0,0,0,0,0.0166,0,0,0
26117,10-RC-5.5 Si 0.2 Al,Glaze,,,6,6,80.2407,2.9866,2.1281,0,1.2932,1.6513,2.9445,0,0.2334,11.408,0,0,0,0,0,0,0,0,0,0,0,0.0456,0,0,0,0,0,0.013,0,0,0
26118,21-RC-5.5 Si 0.3 Al,Glaze,,,6,6,79.1427,4.2588,2.1418,0,1.3291,1.5866,2.9157,0,0.216,11.2689,0,0,0,0,0,0,0,0,0,0,0,0.0393,0,0,0,0,0,0.0168,0,0,0
26119,19-RC-4.5 Si 0.3 Al,Glaze,,,6,6,75.6617,5.005,2.4736,0,1.497,1.8058,3.3028,0,0.2403,13.2593,0,0,0,0,0,0,0,0,0,0,0,0.0401,0,0,0,0,0,0.0171,0,0,0
26120,17-RC-3.5 Si 0.3 Al,Glaze,,,6,6,70.7147,5.9752,3.0325,0,1.8162,2.2832,4.0995,0,0.2825,15.8354,0,0,0,0,0,0,0,0,0,0,0,0.0424,0,0,0,0,0,0.0178,0,0,0
26121,3M-4 (Toms UK Version),Matte - Magnesium Matte,Satin - Matte,,6,7,62.2355,11.1931,2.6801,0,0.247,1.6028,1.8499,0,7.8556,14.1527,0.0331,0,0,0,0,0,0,0,0,0,0,0,0,0,0,0,0,0,0,0,0
26129,That One,Glaze,Glossy,,,,55.1974,7.6097,0,4.0201,6.1785,0.0701,6.2486,0,9.853,10.9789,0,0,0,0,3.2859,0,0,0,0,0,0,0.8445,1.6127,0,0.3492,0,0,0,0,0,0
26130,This One,Glaze,Glossy,,,,55.1974,7.6097,0,4.0201,6.1785,0.0701,6.2486,0,9.853,10.9789,0,0,0,0,3.2859,0,0,0,0,0,0,0.8445,1.6127,0,0.3492,0,0,0,0,0,0
26131,I'm Not Picky,Glaze,Matte,,,,56.2889,10.7491,0,8.5703,0.9339,3.0451,3.979,0,0.1241,18.2736,0,0,0,0,0,0,0,0,0,0,0,0.5075,0,0,1.5074,0,0,0,0,0,0
26132,I Don't Know,Glaze,Matte,,,,55.2516,10.5416,0,8.5758,0.9229,2.9941,3.9169,0,0.07,18.2659,0,0,0,0,0,0,0,0,0,0,0,1.8698,0,0,1.5084,0,0,0,0,0,0
26133,Ultramarine Dream,Glaze,Glossy - Semi,Semi-opaque,5,6,66.1201,7.6374,5.487,0,1.1312,4.3086,5.4398,0,1.309,12.3508,0,0,0,0,0.0231,0,0,0,0,0,0,0.083,1.498,0,0,0,0,0.0518,0,0,0
26134,Selsor Chun,Glaze,Glossy,Semi-opaque,5,6,65.8216,4.4326,3.609,0,1.1218,4.2875,5.4093,0,2.1785,13.0796,0,0,2.3594,0,0,0,0,0,0,0,0,0.113,0,0,1.5542,0,0,1.4427,0,0,0
26136,CMW Lauren's Tomato,"Iron - Kaki, Tomato Red",Glossy,Opaque,10,10,57.9464,7.3567,0,0,3.6816,1.4489,5.1305,0,5.0916,13.6359,0,0,0,0,3.0509,0,0,0,0,0,0,7.7506,0,0,0,0,0,0.0374,0,0,0
26137,Amber Sand,Glaze,Matte - Smooth,Opaque,5,6,63.8533,7.3756,5.2988,0,1.0924,4.1609,5.2533,0,1.2641,11.9274,0,0,0,0,0.0223,0,0,0,0,0,0.7493,1.1032,0,0,0,0,0,3.1525,0,0,0
26139,Bloomberg Seafoam,Glaze,Glossy,Opaque,5,6,67.3202,7.3383,5.4217,0,3.0511,2.3308,5.3819,0,1.3087,6.1881,2.1362,0,2.4967,0,0.0213,0,0,0,0,0,0,0.2175,0,0,0.2269,0,0,1.9425,0,0,0
26163,P1,Clear,Glossy - Semi,Transparent,8,8,71.4518,8.2915,0,0,5.3522,0,5.3522,0,0,14.9045,0,0,0,0,0,0,0,0,0,0,0,0,0,0,0,0,0,0,0,0,0
26203,Floating peacock,Glaze,,,5,7,70.1302,5.7852,2.7517,0,1.304,4.5753,5.8793,0,0.4043,11.6935,0,0,2.3525,0,0.4117,0,0,0,0.0117,0,0,0.0634,0,0,0.5166,0,0,0,0,0,0
26213,Rhodes 29  - glossy clear,Clear,Glossy,Transparent,10,10,76.3592,5.5107,0,0,0.3923,3.4426,3.8349,0,0.9142,12.369,0,0,0.9226,0,0,0,0,0,0,0,0,0.0465,0,0,0,0,0,0.0429,0,0,0
26216,Digitalfire G1947U transparent - FR,Clear,Glossy,Transparent,10,10,73.4048,8.019,0,0,2.0292,0.8219,2.8511,0,0.0446,13.5069,0,0,2.0257,0,0.0364,0,0,0,0,0,0,0.1115,0,0,0,0,0,0,0,0,0
26218,Val's Turquoise (Copy) (Copy),Turquoise,Glossy - Semi,Semi-opaque,5 &#189;,6,65.0087,4.5147,5.9592,0,2.7628,2.2597,5.0226,0,2.9091,14.7768,0,0,0,0,0.0109,0,0,0,0,0,0,0.0702,0,0,1.7086,0,0,0.0194,0,0,0
26222,Midnight Blue,Glaze,,,6,6,46.5133,0,19.9305,0,0,9.965,9.965,0,0,21.5701,0,0,0,0,0,0,0,0,0,0,0,0,2.021,0,0,0,0,0,0,0,0
26224,Red Clay with frit 3134 with rutile,Glaze,,,6,6,44.856,0,19.2204,0,0,9.61,9.61,0,0,20.8015,0,0,0,0,0,0,0,0,0,0,0,0.2874,0,0,0,0,0,5.2248,0,0,0
26230,"Red Clay with frit 3134, NS and Rutile (Copy)",Glaze,,,6,6,67.8023,7.6513,5.3087,0,1.4984,6.2364,7.7348,0,0.4667,5.9687,0.0011,0.0071,0,0,0.0123,0,0,0.0015,0.0031,0,0,0.7792,1.0766,0,0,0,0,3.1867,0,0,0
26235,Panama Red (revised) G-3806 C by Tony Hansen of Digital Fire,Green - Copper,Glossy,,6,7,67.543,6.2105,2.3865,0,0.8298,5.9673,6.7972,0,3.2776,7.0573,2.0465,0,2.7836,0,0.0248,0,0,0,0,0,0,0.0644,0,0,0.8335,0,0,0.0644,0,0,0.9111
26242,CMW Lauren’s Tomato - 2,Glaze,,,6,10,50.7236,6.5229,0,0,4.4194,1.8278,6.2472,0,6.8498,16.3406,0,0,0,0,3.7586,0,0,0,0,0,0,9.5572,0,0,0,0,0,0,0,0,0
26243,CMW Lauren’s Tomato,Glaze,,,6,10,58.4657,7.2627,0,0,3.623,1.4343,5.0573,0,5.4351,13.0792,0,0,0,0,3.0201,0,0,0,0,0,0,7.6513,0,0,0,0,0,0.0286,0,0,0
26248,Iron saturateglaze Derek Au (Kaki D4),Glaze,,,6,10,66.7128,7.3476,0,0,2.8278,1.1119,3.9397,0,3.5738,11.7976,0,0,0,0,2.2996,0,0,0,0,0,0,4.2784,0,0,0,0,0,0.0505,0,0,0
26254,frogskin,Glaze,,Translucent,5 &#189;,6,67.7701,6.8572,5.5808,0,2.3304,3.9963,6.3267,0,1.3655,7.0055,0,0,0,0,0.0138,0,0,0,0,0,0,1.269,0,0,2.1335,0,0,1.6779,0,0,0
26283,Carol's Orange Shino,Glaze,,,10,10,68.8128,16.1343,0,0,3.1407,9.4438,12.5845,0,0.6994,1.0606,0,0,0,0,0.0043,0,0,0,0,0,0,0.5404,0,0,0,0,0,0.1637,0,0,0
26286,Aventurine Iron (Soda Ash variation),Crystalline - Aventurine,Glossy,Transparent,5,5,60.4298,5.0505,0,0,0.1844,23.3728,23.5572,0,0.8606,0.3095,0,0,0,0,0,0,0,0,0,0,0,9.7923,0,0,0,0,0,0,0,0,0
26312,TESSHA LIKE / Ff 3134,"Iron - Tessha, Hare's Fur",Glossy,Translucent,4,6,63.645,6.2797,2.9534,0,0,7.1172,7.1172,0,2.12,10.7138,0,0,3.1946,0,0,0,0,0,0,0,0,3.9761,0,0,0,0,0,0,0,0,0
26320,I Made Purple,Glaze,,,6,6,63.7042,7.8896,0,6.2286,0.8668,2.8255,3.6923,0,11.6949,5.5852,0,0,0,0,0,0,0,0,0,0,0,0.0413,1.1639,0,0,0,0,0,0,0,0
26327,JP Merlot,Glaze,,,6,6,54.6476,6.8486,6.4411,0,0.7111,3.1735,3.8846,0,1.5639,21.9183,0,0,0,0,0.0118,0,0,0,0,0,0,0.0849,0,0,1.9347,0,0,0.021,0,0,2.6435
26328,Bloomberg Rutile (John Britt),Glaze,,,6,6,65.3114,7.4269,5.7154,0,2.8787,2.3068,5.1855,0,1.3627,6.4859,2.252,0,2.632,0,0.0104,0,0,0,0,0,0,0.2694,0,0,0,0,0,3.3484,0,0,0
26330,Grain,Glaze,Glossy,,,,60.5249,8.5563,6.8131,0,1.6029,6.049,7.6519,0,1.6228,6.5208,0,0,0,0,0.0189,0,0,0,0,2.621,0,1.023,1.6534,0,0,0,0,2.9939,0,0,0
26331,Blaze Glaze,Glaze,,,,,60.5071,5.3623,7.9222,0,0.8163,6.5802,7.3965,0,0.1144,16.5616,0,0,0,0,0.0071,0,0,0,0,0,0,0.825,0,0,0,0,0,0.0185,0,0,1.2851
26332,Latte ( +burnt amber 6%),Glaze,Glossy,,6,6,64.7782,7.4824,5.3756,0,1.1083,4.2212,5.3294,0,1.2824,12.1002,0,0,0,0,0.0226,0,0,0,0,0,0,0.0813,0,0,0,0,0,3.5478,0,0,0
26334,Boss Floss,Glaze,Glossy,,,,62.5768,14.9335,5.0294,0,1.2694,4.4911,5.7605,0,1.2582,4.8911,0,0,0,0,0.0571,0,0,0,0,0,0,0.2914,2.2377,0,0,0,0,2.3221,0,0,0.6422
26343,Deep iron red,Glaze,,,9,10,66.5262,7.9529,0,0,1.9591,1.3369,3.296,0,5.5695,9.0896,0,0,0,0,2.8569,0,0,0,0,0,0,4.6421,0,0,0,0,0,0.0667,0,0,0
26370,Harris 8K Ajustado,"Iron - Kaki, Tomato Red",Glossy - Semi,Opaque,5,7,64.2868,8.0961,1.6939,0,0.2306,3.188,3.4186,0,7.7155,9.3158,0,0,0,0,1.4414,0,0,0,0,0,0,3.9632,0,0,0,0,0,0.0689,0,0,0
26373,Fifi H6,"Iron - Kaki, Tomato Red",Glossy - Semi,Semi-opaque,4,7,54.503,8.2323,2.4819,0,0.3015,3.8868,4.1883,0,10.1506,13.8346,0,0,0,0,2.0316,0,0,0,0.0092,0,0,4.2876,0,0,0,0,0,0.281,0,0,0
26377,final test (Copy),Glaze,,,,,57.9171,5.4873,3.4049,0,0.788,2.1945,2.9826,0,8.8628,17.8745,0,0,0,0,0.0062,0,0,0,0,0,0,0.0982,0,0,0,0,0,0.1495,0,3.2169,0
26379,Astor#23 Gris Mate/Matte Grey,Black,Matte - Smooth,Opaque,5,7,57.2839,6.6769,2.3511,0,0.5687,5.9709,6.5396,0,4.5768,6.0801,0,0,0,0,0,0,0,0,0,1.7162,0,2.9272,0,0,1.439,0,0,10.4093,0,0,0
26383,Heath P10V Cacao/ frit 3134,Iron,Matte - Semi,Opaque,5,6,63.2528,6.3231,2.2626,0.4987,0.241,4.6917,4.9327,0,8.9673,4.717,0,0,3.8101,0,0,0,0,0,0,0,0,3.0764,0,0,2.0079,0,0,0.1514,0,0,0
26386,Pinnell Strontium Crater,Matte,Matte - Dry,Opaque,5,6,61.5406,11.3319,0,1.9714,2.1741,6.8957,9.0698,0,0.1504,0.5723,9.7959,0,0,0,0,0,0,0,0,0,0,0.0639,0,0,0,0,0,5.5038,0,0,0
26388,Ar71 Otoño/Autumn,Iron,Satin - Matte,Opaque,5,7,62.966,7.7519,1.995,0,4.3563,1.0077,5.364,0,4.7806,12.2196,0,0,0,0,0.0171,0,0,0,0,0,0,4.0208,0,0,0.8402,0,0,0.0446,0,0,0
26390,Black Tenmoku / 3134 frit,Iron - Tenmoku,Glossy,Opaque,4,7,69.3323,10.653,1.1073,0,2.2865,3.2179,5.5044,0,0.1753,9.4973,0,0,0,0,0,0,0,0,0,0,0,3.6359,0,0,0,0,0,0.0944,0,0,0
26396,Emeralda,Glaze,,,6,6,58.8025,6.0804,14.2468,0,0.2278,2.4773,2.7052,0,3.325,12.8778,0,0,0,0,0.0531,0,0,0.974,0,0,0,0.1959,0.6223,0,0,0,0,0.1169,0,0,0
26399,Lactose Intolerance,Glaze,,,6,6,59.0164,5.7104,13.3798,0,0.214,2.3266,2.5406,0,3.1226,12.0942,0,0,0,0,0.0499,0,0,0,0,0,0,0.184,0,0,0,0,0,0.1098,0,3.7924,0
26402,Floating sky,Glaze,,,6,6,62.7909,8.8767,7.0682,0,1.6629,6.2754,7.9383,0,1.6835,6.7649,0,0,0,0,0.0196,0,0,0,0,0,0,1.4659,0.2859,0,0,0,0,3.106,0,0,0
26403,Dark Rain,Glaze,,,6,6,62.0795,8.7761,6.9881,0,1.6441,6.2043,7.8484,0,1.6645,6.6883,0,0,0,0,0.0194,0,0,0,0,0,0,4.4825,1.4132,0,0,0,0,0.04,0,0,0
26441,Aventurine  Blue Green 804 variation,Green,Glossy - Semi,Translucent,4,7,61.746,5.8603,1.7577,0,3.2227,2.3423,5.565,0,0.1656,13.9024,7.5366,0,0,0,0,0,0,0.7319,0,0,0,0.0195,0,0,2.7011,0,0,0.0139,0,0,0
26456,Mino Shino,Shino - High-Alumina,Satin - Matte,Semi-opaque,9,13,54.3569,33.6409,0,1.9345,2.146,6.9878,9.1338,0,0.2516,0.5919,0,0,0,0,0,0,0,0,0,0,0,0.0904,0,0,0,0,0,0,0,0,0
26478,Pumice Sick Chun Si++ P++,Glaze,,,5,7,71.0754,5.584,3.2045,0,1.328,3.4777,4.8057,0,0.5998,11.0097,0,0,2.3744,0,0.4155,0,0,0,0.01,0,0,0.4531,0,0,0,0,0,0.0403,0,0,0.4274
26480,Pumice Sick Chun Si++ P--,Glaze,,,5,7,71.7835,5.5647,3.1884,0,1.3213,3.4622,4.7836,0,0.6445,10.7434,0,0,2.3624,0,0,0,0,0,0.0117,0,0,0.4525,0,0,0,0,0,0.0401,0,0,0.4253
26492,Malcolm's Carbon Trap Shino ( revised),Shino - Carbon Trap,Glossy - Semi,,9,12,58.9686,16.0447,0,0,1.9354,15.9039,17.8393,0,0.1586,0.649,0,0,0,0,0,0,0,0,0,0,0,0.4048,0,0,0,0,0,5.935,0,0,0
26517,Bruce's Crackle Shino,"White, Off-White",Matte - Dry,Opaque,10,13,69.6659,17.6637,0,2.4327,1.8294,7.0718,8.9012,0,0.2248,0.646,0,0,0,0,0.0166,0,0,0,0,0,0,0.1785,0,0,0,0,0,0.2705,0,0,0
26525,Ginger Clear 6,Clear,,,6,10,68.5503,5.8776,0,2.6806,3.1404,1.4304,4.5708,0,12.4441,4.7558,0,0,0,0,0.0048,0,0,0,0,0,0,0.031,0,0,0,0,0,0.0125,0,1.0726,0
26539,Narnia magic crystal,Glaze,,,9,11,61.9796,7.4089,4.0171,0,2.7794,1.9509,4.7303,0,9.1132,11.9421,0,0,0,0,0.0073,0,0,0,0,0,0,0.1138,0.4654,0,0,0,0,0.2223,0,0,0
26547,Temmoku Gold Tea Dust- Spodumene,Iron - Tea Dust,Glossy,Translucent,6,6,64.5265,7.5513,3.6351,4.8027,1.5934,2.378,3.9714,0,2.9836,9.1211,0,0,0,0,0.0012,0,0,0,0,0,0,3.4051,0,0,0,0,0,0.0021,0,0,0
26563,WPG06 Oatmeal,Iron,Matte,Opaque,6,6,49.406,12.9306,4.5452,0,1.7896,2.6042,4.3938,0,6.2751,14.876,0,0,0,0,0,0,0,0,0,2.7398,0.1355,0.4956,0,0,0,0,0,4.2025,0,0,0
26564,WPG05 Raspberry,Red,Glossy,Semi-opaque,6,6,56.6447,7.345,4.6081,0,2.1167,2.6963,4.813,0,3.0165,19.3084,0,0,0,0,0,0,0,0.2285,0,0,0,0.335,0,0,0,0,0,0.2436,0,0,3.4572
26565,WPG15 Vanilla,"White, Off-White",Satin - Matte,Opaque,5,6,68.201,5.4791,3.3469,0,2.7644,1.803,4.5674,0,10.5083,5.5381,0,0,2.2693,0,0.0117,0,0,0,0,0,0,0.0525,0,0,0,0,0,0.0256,0,0,0
26567,Shiny White,"White, Off-White",Glossy,Opaque,5,6,66.2104,8.0362,6.4491,0,1.5157,5.7225,7.2382,0,1.5356,6.1717,0,0,0,0,0.0176,0,0,0,0,0,0,0.0754,0,0,0,0,0,0.0362,0,4.2296,0
26568,Ravenscrag Clear,Clear,Glossy,Transparent,5,6,63.9072,8.4882,4.6596,0,2.4461,2.7831,5.2292,0,3.4859,13.5614,0,0,0,0,0,0,0,0,0,0,0,0.3871,0,0,0,0,0,0.2815,0,0,0
26577,John Britt's Straw Ash,Iron,Glossy,Opaque,6,7,53.779,3.1333,0.7878,4.8807,1.0846,5.9084,6.993,0,3.6322,17.3572,0,0,0,0,1.9318,0,0,0,0,0,0,7.5049,0,0,0,0,0,0,0,0,0
26626,Black Licorice Bill Van Gilder,Glaze,,,5,6,68.0952,6.4494,5.4036,0,1.516,3.4418,4.9578,0,2.5675,8.4872,0,0,0,0,0.0195,0,0,0,0,0,0,3.4422,0.5269,0,0,0,0,0.0507,0,0,0
26630,Nutmeg Bill Van Gilder,Iron,Glossy,Semi-opaque,6,6,63.7703,6.9481,1.4488,4.0119,0.6724,0.8756,1.548,0,8.7909,9.8042,0,0,0,0,0.0232,0,0,0,0,0,0,1.3829,0,0,0,0,0,0.2042,0,0,2.0674
26631,Black Metallic,Black,Glossy,Opaque,6,6,64.1306,10.2173,2.8566,0,5.5612,2.9979,8.5591,0,0.6547,6.9078,0,0,0,0,0.0126,0,0,0,0,2.6974,0,0.0704,1.6809,0,2.1841,0,0,0.0286,0,0,0
26633,Meyer's Shino,"White, Off-White",Glossy,Opaque,10,13,65.1154,15.5259,0,4.9757,1.9563,9.0808,11.0371,0,0.143,2.003,0,0,0,0,0.0334,0,0,0,0,0,0,0.111,0,0,0,0,0,0.0869,0,0,0.9686
26636,Tom Turner's Carbide Red,Glaze,,,9,9,66.9213,6.4901,0.1406,0,3.7305,2.5263,6.2567,0,2.3179,14.0757,0,0.961,2.0789,0,0.002,0,0,0,0,0,0,0.055,0,0,0.2636,0,0,0.0052,0,0,0.4322
26657,CMW Gilbert's Red,Red,Glossy,Opaque,9,11,66.6759,7.2143,0,0,3.9578,1.596,5.5537,0,0.2101,17.7012,0,0,0,0,0,0,0,0.2329,0,0,0,0.0614,0,0,0,0,0,0.0015,0,0,2.3489
26705,Raspberry (MC6),Red - Pink,Glossy,Opaque,6,7,67.4926,6.3887,3.2819,0,0.7565,3.7142,4.4708,0,0.158,17.9213,0,0,0,0,0,0,0,0,0,0,0,0.0956,0,0,0,0,0,0.1911,0,0,0
26706,John's Translucent Satin,Clear,Satin,Semi-opaque,6,7,65.5757,6.8327,5.2172,0,0.9663,3.7025,4.6688,0,8.1152,9.4222,0,0,0,0,0.0226,0,0,0,0,0,0,0.0902,0,0,0,0,0,0.0554,0,0,0
26735,Erre4 Rubí / Erre4 Rubi Red,Red - Pink,Glossy,Opaque,4,6,62.5842,9.7002,3.5343,0,0.5097,3.5218,4.0315,0,0.1986,17.4378,0,0,0,0,0,0,0,0.0944,0,0,0,0.0234,0,0,0,0,0,0.0167,0,0,2.379
26739,Ann's Satin Petalite,Glaze,Satin - Matte,,6,6,64.8669,9.8675,2.6183,3.2134,0.3906,1.3533,1.744,0,6.5086,11.0341,0,0,0,0,0,0,0,0,0.0134,0,0,0.117,0,0,0,0,0,0.0168,0,0,0
26760,Burghundy,Red - Pink,Glossy,Opaque,9,9,67.1969,8.5689,0,0,4.3273,1.3153,5.6426,0,0.3678,15.4348,0,0,0,0,0,0,0,0.2463,0,0,0,0.0591,0,0,0,0,0,0,0,0,2.4836
26769,Pumice Sick Chun Si-- P++,Glaze,,,5,7,64.9285,6.8346,3.6505,0,1.6168,4.4776,6.0944,0,0.3883,14.102,0,0,2.5358,0,0.4437,0,0,0,0,0,0,0.5184,0,0,0,0,0,0.0474,0,0,0.4565
26770,Pumice Sick Chun Si-- P--,Glaze,,,5,7,64.7404,6.8148,3.64,0,1.6121,4.4646,6.0767,0,0.3872,14.7934,0,0,2.5284,0,0,0,0,0,0,0,0,0.5169,0,0,0,0,0,0.0472,0,0,0.4552
26773,CMW Gilbert’s Red modified to cone 6,Glaze,,,6,6,64.5596,6.8334,3.4451,0,3.8704,1.5024,5.3728,0,0.1649,17.058,0,0,0,0,0,0,0,0.2286,0,0,0,0.0312,0,0,0,0,0,0.0013,0,0,2.3053
26787,Chrome tin red to pink,Glaze,Glossy,Translucent,5,7,59.586,6.7509,3.9627,0,0.8452,4.6442,5.4894,0,0.0295,21.6536,0,0,0,0,0.0155,0,0,0.0925,0,0,0,0.0481,0,0,0,0,0,0.0402,0,0,2.3318
26899,Cone 6 Celadon,Glaze,,,,,66.6337,7.8461,4.2694,0,2.2484,2.3459,4.5943,0,0.1135,15.7989,0,0,0,0,0,0,0,0,0,0,0,0.3071,0,0,0,0,0,0.0055,0,0,0.4314
26928,cone 10 - test week 1,Glaze,,,,,59.3711,6.828,1.3442,0,1.2393,7.9071,9.1465,0,1.4992,3.4248,0,0,16.6055,0,0.0246,0,0,0,0,0,0,0.0701,0,0,1.6197,0,0,0.0663,0,0,0
26974,Satin sage (bone ash),Iron,Satin - Matte,Opaque,10,10,54.0054,12.7276,0,0,2.18,5.5104,7.6904,0,0.1005,17.0238,0,0,6.5222,0,1.605,0,0,0,0,0,0,0.274,0,0,0,0,0,0.0513,0,0,0
26983,DeBoos 122,Blue - Cobalt,Matte,Opaque,8,10,59.4312,15.6933,0,0,7.0208,0,7.0208,0,0,14.6633,0,2.8871,0,0,0,0,0,0,0,0,0,0,0.3043,0,0,0,0,0,0,0,0
26984,DeBoos 149,Blue,Satin,Opaque,9,10,59.9367,14.3727,0,0,6.43,0,6.43,0,4.128,13.4293,0,0,0,0,0,0,0,0.4907,0,0,0,0,0.2787,0,0,0,0,0.9338,0,0,0
26985,DeBoos 105,Blue - Cobalt,Satin - Matte,Opaque,8,10,62.9842,14.2499,0,0,0,6.4303,6.4303,0,0,13.8897,0,0,0,0,0,0,0,0,0,0,0,0,2.4459,0,0,0,0,0,0,0,0
27036,Kim's satin test 1 - whiting,Clear,Glossy,Transparent,7,9,61.0771,13.3827,0,0,5.4313,2.1533,7.5846,0,0.1656,17.7677,0,0,0,0,0,0,0,0,0,0,0,0.0223,0,0,0,0,0,0,0,0,0
27037,DeBoos 137,"White, Off-White",Satin - Matte,Opaque,8,10,58.6058,12.8384,0,0,6.8344,0,6.8344,0,4.2121,17.5093,0,0,0,0,0,0,0,0,0,0,0,0,0,0,0,0,0,0,0,0,0
27039,"Kim's satin test 2 - dolomite, whiting and zinc",Clear,Glossy,Transparent,7,9,60.7573,13.3245,0,0,1.8322,5.9311,7.7633,0,3.7332,9.4655,0,0,4.9328,0,0,0,0,0,0,0,0,0.0233,0,0,0,0,0,0,0,0,0
27043,"Kim's satin test 3 - barium, whiting and talc",Clear,Glossy,Transparent,7,9,60.704,13.1429,0,0,7.7935,0,7.7935,0,2.4506,14.3393,0,1.5697,0,0,0,0,0,0,0,0,0,0,0,0,0,0,0,0,0,0,0
27045,Kim's satin test 4 - dolomite,Clear,Glossy,Transparent,7,9,60.8424,13.9148,0,0,6.9909,0,6.9909,0,9.1259,9.1259,0,0,0,0,0,0,0,0,0,0,0,0,0,0,0,0,0,0,0,0,0
27046,Kim's satin test 5 - barium and whiting,"White, Off-White",Matte - Dry,Opaque,7,9,56.5056,10.1557,0,0,8.0258,0.0576,8.0833,0,0.0664,12.6825,0,12.3359,0,0,0,0,0,0,0,0,0,0.0576,0,0,0,0,0,0.1129,0,0,0
27047,Kim's satin test 6 - dolomite and barium,Clear,Glossy - Semi,Transparent,7,9,57.1903,7.4024,0,0,5.7082,0.0458,5.7539,0,5.4164,5.4023,0,11.3586,0,0,0,0,0,0,0,0,0,0.0458,0,0,0,0,0,0.0898,0,7.3403,0
27087,Cooper 401 - Cream Stone,"White, Off-White",Matte - Semi,Opaque,7,9,59.9338,13.0577,0,0,1.8593,5.8386,7.6979,0,9.015,10.1344,0,0,0,0,0,0,0,0,0,0,0,0.0695,0,0,0,0,0,0.0917,0,0,0
27088,Cooper 141 - Clear Chun,Clear,Glossy,Transparent,5,8,67.9869,6.8434,0,0,6.4414,0.1044,6.5459,0,3.9916,11.0727,0,0,3.5123,0,0,0,0,0,0,0,0,0.0472,0,0,0,0,0,0,0,0,0
27089,Cooper 143 - Clear crackle,Specialty - Crackle,Glossy,Transparent,5,8,61.8201,11.0825,0,0,8.434,1.9075,10.3415,0,0.209,7.4985,0,0,8.9613,0,0,0,0,0,0,0,0,0.087,0,0,0,0,0,0,0,0,0
27091,Cooper 153 - White matt,"White, Off-White",Matte,Opaque,5,8,58.6056,14.3605,0,0,2.4095,7.8,10.2095,0,2.2508,10.5769,0,3.966,0,0,0,0,0,0,0,0,0,0.0306,0,0,0,0,0,0,0,0,0
27093,Cooper 193 - Smooth matt white,"White, Off-White",Matte - Smooth,Opaque,5,8,59.9403,13.4464,0,0,6.1638,2.0935,8.2573,0,7.5201,10.67,0,0,0,0,0,0,0,0,0,0,0,0.0613,0,0,0,0,0,0.1045,0,0,0
27094,Cooper 211 - Metallic black silver,Specialty - Metallic,Matte,Opaque,5,8,54.7597,11.0788,0,0,2.1144,6.8696,8.984,0,1.7919,4.5159,0,0,2.1663,0,0,0,0,0,0,0,3.874,0.4297,0,0,1.9027,0,0,10.497,0,0,0
27100,Cooper 285 - Semi-opaque bright white,"White, Off-White",Glossy,Semi-opaque,7,9,65.3699,10.7929,0,0,7.8998,0,7.8998,0,7.9687,7.9687,0,0,0,0,0,0,0,0,0,0,0,0,0,0,0,0,0,0,0,0,0
27126,Kim's satin test 7 - strontium,"White, Off-White",Matte - Semi,Opaque,7,9,63.2542,13.6048,0,0,7.0426,0,7.0426,0,0,0,16.0984,0,0,0,0,0,0,0,0,0,0,0,0,0,0,0,0,0,0,0,0
27127,Kim's satin test 8 - strontium and dolomite,"White, Off-White",Matte,Opaque,7,9,63.298,13.6199,0,0,6.8933,0,6.8933,0,2.3183,2.3183,11.5521,0,0,0,0,0,0,0,0,0,0,0,0,0,0,0,0,0,0,0,0
27128,Kim's satin test 9 - strontium and talc,"White, Off-White",Matte,Opaque,7,9,63.2832,13.593,0,0,6.965,0,6.965,0,3.65,0,12.5088,0,0,0,0,0,0,0,0,0,0,0,0,0,0,0,0,0,0,0,0
27137,Cooper 314  - Bright clear,"White, Off-White",,Semi-opaque,7,9,71.3639,7.9782,0,0,3.978,0.0463,4.0243,0,2.8133,13.6833,0,0,0,0,0,0,0,0,0,0,0,0.0463,0,0,0,0,0,0.0908,0,0,0
27138,Cooper 315 - Clear,Clear,,Transparent,7,9,66.707,9.4941,0,0,7.5362,0.053,7.5892,0,0.0611,11.6708,0,1.2613,3.0597,0,0,0,0,0,0,0,0,0.053,0,0,0,0,0,0.1039,0,0,0
27139,Cooper 322 - white,"White, Off-White",Glossy,Opaque,7,9,62.873,7.6597,0,0,5.3356,0.0235,5.3591,0,0.0272,14.7767,0,0,0,0,0,0,0,0,0,0,0,0.0235,0,0,0,0,0,9.2808,0,0,0
27141,Kim's satin test 10 - barium and dolomite,"White, Off-White",Matte,Opaque,7,9,61.3471,13.4536,0,0,7.6832,0,7.6832,0,3.0584,3.0584,0,11.3993,0,0,0,0,0,0,0,0,0,0,0,0,0,0,0,0,0,0,0
27142,Cooper 327 - Stone semi-matt,"White, Off-White",Matte - Stony,Opaque,7,9,57.707,12.6451,0,0,1.7321,5.607,7.339,0,0.0909,18.1873,0,0,0,0,0,0,0,0,0,0,0,0.266,0,0,0,0,0,0,0,0,3.7647
27144,Cooper 330 - High clay semi-matt,"White, Off-White",Matte,Semi-opaque,7,9,63.0815,14.145,0,0.9294,4.9149,0.0392,4.9541,0,8.393,8.3809,0,0,0,0,0,0,0,0,0,0,0,0.0392,0,0,0,0,0,0.0769,0,0,0
27145,Cooper 330 - High clay semi-matt with spodumene,"White, Off-White",Matte,Semi-opaque,7,9,63.0555,14.1374,0,0.9749,5.0665,0.0417,5.1082,0,8.3134,8.3068,0,0,0,0,0.0046,0,0,0,0.0011,0,0,0.0341,0,0,0,0,0,0.0641,0,0,0
27146,Cooper 331 - white opaque matt,"White, Off-White",Matte,Opaque,7,9,65.8405,13.1371,0,0,1.1812,7.8594,9.0407,0,3.7573,3.9988,0,4.2106,0,0,0,0,0,0,0,0,0,0.015,0,0,0,0,0,0,0,0,0
27147,Cooper 336 - Satin white matt,"White, Off-White",Satin - Matte,Opaque,7,9,61.0382,10.3064,0,0,0,8.6566,8.6566,0,2.2775,2.2775,0,0,15.4438,0,0,0,0,0,0,0,0,0,0,0,0,0,0,0,0,0,0
