Repository: derekphilipau/glazy-data

# glazy-data
Public data from the Glazy database

## About

The Glazy database of ceramic recipes was originally seeded with data from [Linda Arbuckle's](http://lindaarbuckle.com)  [GlazeChem database](http://lindaarbuckle.com/arbuckle_handouts.html), John Sankey's [glaze database](http://www.johnsankey.ca/glazedata.html) (which is based on the extensive work by [Alisa Clausen](https://glazy.org/u/alisaclausen)), and [Louis Katz's](http://www.louiskatz.net) [Hyperglaze database](http://falcon.tamucc.edu/~lkatz/allglazes.txt).

This repository intends to continue the tradition of making recipes publicly available.  This archived data only includes publicly shared recipes and materials.

File: glazy-data-glazes-simplified-20201210.csv (part 29 of 47)
id,name,material_type_concatenated,surface_type,transparency_type,from_orton_cone,to_orton_cone,SiO2_percent_mol,Al2O3_percent_mol,B2O3_percent_mol,Li2O_percent_mol,K2O_percent_mol,Na2O_percent_mol,KNaO_percent_mol,BeO_percent_mol,MgO_percent_mol,CaO_percent_mol,SrO_percent_mol,BaO_percent_mol,ZnO_percent_mol,PbO_percent_mol,P2O5_percent_mol,F_percent_mol,V2O5_percent_mol,Cr2O3_percent_mol,MnO_percent_mol,MnO2_percent_mol,FeO_percent_mol,Fe2O3_percent_mol,CoO_percent_mol,NiO_percent_mol,CuO_percent_mol,Cu2O_percent_mol,CdO_percent_mol,TiO2_percent_mol,ZrO_percent_mol,ZrO2_percent_mol,SnO2_percent_mol
27149,Cooper 352 - silky matt,"White, Off-White",Matte - Smooth,,7,9,66.7331,12.9873,0,0,4.6226,0.0633,4.686,0,0.0731,15.333,0,0,0,0,0,0,0,0,0,0,0,0.0633,0,0,0,0,0,0.1243,0,0,0
27150,Cooper 369 - Creamy white glaze,"White, Off-White",Matte - Smooth,Opaque,7,9,59.1447,10.64,0,0,8.7369,0.0299,8.7668,0,0.1926,13.9791,0,0,0,0,0.0076,0,0,0,0,0,0,0.2156,0,0,0,0,0,7.0537,0,0,0
27151,Cooper 371 - Semi-matt soapy,"White, Off-White",,Opaque,7,9,67.1655,5.4148,3.8675,0,4.7967,0.1614,4.9581,0,13.0004,5.5209,0,0,0,0,0,0,0,0,0,0,0,0.0729,0,0,0,0,0,0,0,0,0
27162,"Hansen 20x5 +10 Zircon, 4 Rutile, 3 Copper Carb.",Glaze,Glossy,Translucent,6,6,58.9313,6.6433,5.1136,0,0.6244,5.11,5.7344,0,0.0363,13.563,0.0189,0.6524,0.9473,0,0.0237,0,0,0,0,0,0.0201,0.2334,0,0,1.571,0,0,2.9816,0,3.5296,0
27163,"Licorice base + 5 Rio, 1 Titanium Diox.",Iron - Amber,Glossy - Semi,Semi-opaque,6,6,65.1378,2.7589,8.7152,0,0.8321,8.4222,9.2543,0,3.3591,4.3744,0.0322,1.1119,1.6146,0,0,0,0,0,0,0,0.0343,2.5395,0,0,0,0,0,1.0679,0,0,0
27166,Cover AC CMB15 Red base + 10 Titan  over AC CMB15 Red + 2 Co. Carb.,Glaze,,Opaque,6,6,67.3802,8.439,0,0,1.6313,1.7729,3.4042,0,0.591,10.9138,0,0,7.0862,0,0.0382,0,0,0,0,0,0,0.6967,1.2123,0,0,0,0,0.2385,0,0,0
27175,Cooper 374 - grey green,Green - Chrome,Satin,Semi-opaque,7,9,62.0945,10.3389,0,0,8.6134,0.0467,8.66,0,8.8025,8.7881,0,0,0,0,0,0,0,0.722,0,0,0,0.0467,0.4557,0,0,0,0,0.0916,0,0,0
27176,Cooper 375 - Bright grass green,Green - Copper,Glossy,Opaque,7,9,64.2394,10.5916,0,0,7.3603,0,7.3603,0,2.2269,2.2269,0,10.3751,0,0,0,0,0,0,0,0,0,1.9498,0,0,1.0301,0,0,0,0,0,0
27177,Cooper 377 - jade green,Green,Satin - Matte,Opaque,7,9,62.8285,5.1339,4.1296,0,4.6058,0.1379,4.7437,0,14.0211,5.4978,0,3.5832,0,0,0,0,0,0,0,0,0,0.0623,0,0,0,0,0,0,0,0,0
27179,Yoko Sekino-Bove’s 85/15 Turquoise,Turquoise,Glossy,Transparent,5,6,63.6216,10.6025,0,0,0,10.6057,10.6057,0,0,9.8177,0,0,4.823,0,0,0,0,0,0,0,0,0,0,0,0.5295,0,0,0,0,0,0
27182,Ravenscrag Clear (with Roast),Clear,Glossy,Transparent,5,6,65.1095,7.8336,4.5215,0,2.1806,2.7013,4.8819,0,3.0285,13.9624,0,0.04,0,0,0,0,0,0,0,0,0,0.349,0,0,0,0,0,0.2736,0,0,0
27183,Ravenscrag Clear (with Calcined),Clear,Glossy,Transparent,5,6,65.5493,7.6303,4.42,0,2.0961,2.6415,4.7376,0,2.9141,14.099,0,0.0542,0,0,0,0,0,0,0,0,0,0.3306,0,0,0,0,0,0.265,0,0,0
27185,Amber Bill van Gilder,Glaze,,,6,6,68.9865,5.3488,0,0,2.2145,1.0067,3.2212,0,0.0133,17.6077,0,0,0,0,0.0095,0,0,0,0,0,0,4.7884,0,0,0,0,0,0.0247,0,0,0
27188,Ann Arbor Art Center Transparent matt,Glaze,,Transparent,5,6,59.9381,8.6261,4.02,0,0.4056,2.2341,2.6397,0,2.0413,21.6741,0,0,0,0,0,0,0,0,0,0,0,0.173,0,0,0.5485,0,0,0.3393,0,0,0
27190,WPG03 Jade Green,Green - Copper,Glossy,Translucent,5,6,62.5989,7.2637,3.4302,0,1.5098,2.4243,3.9341,0,4.5069,11.6987,0,0,0,0,0,0,0,0,0,0,0,0.26,0,0,2.438,0,0,3.8695,0,0,0
27191,WPG04 Yellow Coral,Yellow,Glossy - Semi,Semi-opaque,6,6,54.4078,3.9738,12.7734,0,0.1779,2.1528,2.3308,0,2.9064,11.5113,0,0,0,0,0.0415,0,0,0,0,0,0,0.7476,0,0,0,0,0,11.3074,0,0,0
27198,WPG07 Winter White,"White, Off-White",Glossy,Opaque,5,6,64.7838,5.4398,5.2828,0,0.4536,2.8407,3.2943,0,0.0336,16.2047,0,0,0,0,0.024,0,0,0,0,0,0,0.0648,0,0,0,0,0,0.0624,0,4.8098,0
27200,Matte Blue Green,Matte,Matte,Opaque,5,7,50.0585,13.1013,4.6052,0,1.8132,2.6386,4.4518,0,6.358,15.0724,0,0,0,0,0,0,0,0,0,0,0,0.5021,1.7299,0,0,0,0,4.1207,0,0,0
27201,WPG09 Autumn Leaves,"Iron - Kaki, Tomato Red",Glossy - Semi,Opaque,5,6,63.0603,3.7329,7.8464,0,0.6555,2.6613,3.3168,0,8.637,7.5627,0,0,0,0,0.0202,0,0,0,0,0,0,5.7831,0,0,0,0,0,0.0407,0,0,0
27202,John's Cash Blue,Blue - Rutile,Glossy,Semi-opaque,6,6,65.9713,6.4555,4.6525,2.7064,2.5585,7.1579,9.7164,0,0.0029,6.96,0.0172,0.5936,2.2916,0,0,0,0,0,0,0,0.0183,0.036,0.5755,0,0,0,0,0.0029,0,0,0
27203,WPG11 Blackhawk,Black - Glossy,Glossy - Semi,Opaque,5,6,65.3877,7.4072,5.5825,0,1.0991,4.2195,5.3186,0,1.3283,10.8247,0,0,0,0,0.0228,0,0,0.2226,0,0,0,1.1462,1.8669,0.8414,0,0,0,0.0511,0,0,0
27207,WPG12 Bev's Blue,Blue - Cobalt,Glossy,Opaque,5,6,59.2997,7.8762,4.3236,0,2.2698,2.5825,4.8522,0,3.2346,12.5836,0,0,0,0,0,0,0,0,0,0,0,0.4804,2.4362,0,0,0,0,4.9134,0,0,0
27208,WPG13 Olive Moss,Blue - Rutile,Glossy,,5,6,62.4286,8.8255,7.0274,0,1.6533,6.2392,7.8925,0,1.6738,6.7259,0,0,0,0,0.0195,0,0,0,0,0,0,1.0552,1.2635,0,0,0,0,3.0881,0,0,0
27209,Dark Blue Glaze - Hanako Nakazato,Blue,Glossy,,6,6,67.2861,9.0288,0,0,6.0663,0,6.0663,0,0,15.0137,0,0,0,0,0,0,0,0,0,0,0,1.3403,1.2648,0,0,0,0,0,0,0,0
27216,Blue Bayou,Glaze,Glossy,Opaque,6,7,62.6427,6.4156,0,0,4.8684,0.0642,4.9326,0,0.0657,9.9149,0,0,9.7183,0,0,0,0,0,0,0,0,0.029,0.5542,0,1.6004,0,0,4.1266,0,0,0
27220,"Mamo (mahavir, epk)",Glaze,,,10,10,59.9209,12.462,0,0,4.7582,1.8808,6.6391,0,8.4752,8.4466,0,0,0,0,0.0293,0,0,0,0,0,0,0.0954,0,0,0,0,0,0.0761,0,0,3.8555
27234,WPG17 Nutmeg,Glaze,Matte - Smooth,Opaque,5,6,62.4783,8.8582,1.5052,4.1682,0.1651,0.8279,0.993,0,8.6111,10.1747,0,0,0,0,0,0,0,0,0,0,0,0.8296,0,0,0,0,0,0.2336,0,0,2.1479
27263,SiC chun tile 13,Iron - Celadon - Chun,Glossy,Opaque,6,6,68.1522,6.1543,3.5037,0,1.4417,4.0461,5.4878,0,0.7062,12.362,0,0,2.4338,0,0.2129,0,0,0,0.013,0,0,0.4921,0,0,0,0,0,0.0438,0,0,0.4381
27285,Triin's rutile yellow (variation: OM 4),Yellow,Glossy,Semi-opaque,6,8,52.3267,7.8314,4.4043,1.928,0.7505,2.4683,3.2188,0,6.6862,9.6225,0,0,0,0,0.008,0,0,0,0,0,0.4237,0.433,0,0,0,0,0,13.1174,0,0,0
27308,Best RIO wash/stain u (you) will ever have,Iron,,,22,14,14.1391,0.5643,22.0977,0,0.2447,3.7054,3.9502,0,4.9838,19.8574,0,0,0,0,0.0403,0,0,0,0,0,0,34.2952,0,0,0,0,0,0.0719,0,0,0
27319,15-RC-2.5 Si 0.3 Al,Glaze,,,6,6,63.2898,7.5902,3.6858,0,2.2073,2.925,5.1323,0,0.3296,19.9102,0,0,0,0,0,0,0,0,0,0,0,0.044,0,0,0,0,0,0.0181,0,0,0
27320,13-RC-1.5 Si 0.3 Al,Glaze,,,6,6,50.9722,10.0421,4.9881,0,2.9269,3.9889,6.9158,0,0.4249,26.5902,0,0,0,0,0,0,0,0,0,0,0,0.0475,0,0,0,0,0,0.0191,0,0,0
27321,12-RC-1.2 Si 0.3 Al,Glaze,,,6,6,45.3522,11.1778,5.6998,0,3.2358,4.2992,7.535,0,0.4758,29.6914,0,0,0,0,0,0,0,0,0,0,0,0.0485,0,0,0,0,0,0.0196,0,0,0
27322,23-RC-1.5 Si 0.4 Al,Glaze,,,6,6,49.2843,12.9991,4.8218,0,2.8412,3.8589,6.7001,0,0.4141,25.7135,0,0,0,0,0,0,0,0,0,0,0,0.0479,0,0,0,0,0,0.0193,0,0,0
27323,25-RC-2.5 Si 0.4 Al,Glaze,,,6,6,61.6428,9.9623,3.6973,0,2.1807,2.8194,5.0001,0,0.3308,19.3042,0,0,0,0,0,0,0,0,0,0,0,0.0441,0,0,0,0,0,0.0183,0,0,0
27324,27-RC-3.5 Si 0.4 Al,Glaze,,,6,6,69.2807,7.9057,2.9615,0,1.7485,2.1374,3.8859,0,0.2765,15.6302,0,0,0,0,0,0,0,0,0,0,0,0.0417,0,0,0,0,0,0.0177,0,0,0
27325,29-RC-4.5 Si 0.4 Al,Glaze,,,5 &#189;,6,74.3265,6.6239,2.4647,0,1.6016,2.1507,3.7523,0,0.2411,12.5328,0,0,0,0,0,0,0,0,0,0,0,0.0414,0,0,0,0,0,0.0172,0,0,0
27326,31-RC-5.5 Si 0.4 Al,Glaze,,,6,6,77.963,5.6273,2.182,0,1.3288,1.5425,2.8713,0,0.2191,11.081,0,0,0,0,0,0,0,0,0,0,0,0.0394,0,0,0,0,0,0.0169,0,0,0
27327,33-RC-1.5 Si 0.5 Al,Glaze,,,6,6,47.5743,15.7934,4.8726,0,2.7829,3.6117,6.3945,0,0.4176,24.8805,0,0,0,0,0,0,0,0,0,0,0,0.0475,0,0,0,0,0,0.0195,0,0,0
27328,35-RC-2.5 Si 0.5 Al,Glaze,,,6,6,60.3041,11.9634,3.5215,0,2.0776,2.6432,4.7208,0,0.3191,19.1085,0,0,0,0,0,0,0,0,0,0,0,0.0442,0,0,0,0,0,0.0185,0,0,0
27329,37-RC-3.5 Si 0.5 Al,Glaze,,,6,6,67.9274,9.7571,2.8332,0,1.7392,2.2228,3.962,0,0.2687,15.1912,0,0,0,0,0,0,0,0,0,0,0,0.0425,0,0,0,0,0,0.0178,0,0,0
27330,39-RC-4.5 Si 0.5 Al,Glaze,,,6,6,73.1369,8.0582,2.4872,0,1.5057,1.81,3.3157,0,0.2423,12.7015,0,0,0,0,0,0,0,0,0,0,0,0.0407,0,0,0,0,0,0.0173,0,0,0
27371,Dark Sky,Blue,Satin,Semi-opaque,6,7,61.1295,7.2619,0,0,4.879,0.0375,4.9166,0,4.8825,14.528,0,6.3883,0,0,0.0114,0,0,0,0,0,0,0.0436,0.1914,0.617,0,0,0,0.0297,0,0,0
27372,Rusty Door,Iron,Satin - Matte,Opaque,6,7,58.8821,6.9953,0,0,4.6986,0.0366,4.7351,0,4.7008,13.996,0,6.202,0,0,0.011,0,0,0,0,0,0,4.449,0,0,0,0,0,0.0286,0,0,0
27373,Jeans,Blue,Matte - Semi,Opaque,6,7,58.0408,6.895,0,0,4.6325,0.0356,4.6682,0,4.6358,13.7939,0,6.0656,0,0,0.0109,0,0,0,0,0,0,2.2108,1.8172,0,1.8337,0,0,0.0282,0,0,0
27374,Mottled Brown,Matte,Matte - Semi,Opaque,6,7,60.9953,7.246,0,0,4.8683,0.0375,4.9058,0,4.8717,14.4961,0,6.3743,0,0,0.0114,0,0,0,0,0,0,0.0435,0,1.0261,0,0,0,0.0297,0,0,0
27412,20x5 Whiting +10 Titanium over Licorice,Glaze,Glossy,Opaque,6,6,57.4742,6.8918,5.3049,0,0.6477,5.3012,5.9489,0,0.0377,14.0704,0.0196,0.6768,0.9828,0,0.0246,0,0,0,0,0,0.0209,0.0757,0,0,0,0,0,8.4717,0,0,0
27421,Licorice Base +4 Rutile over Licorice,Glaze,Glossy,Opaque,6,6,69.7429,5.9717,5.5027,0,0.6657,3.8505,4.5162,0,2.5509,8.5448,0,0,0,0,0.0199,0,0,0,0,0,0,0.2222,0,0,0,0,0,2.9286,0,0,0
27442,Bates Clear,Clear,Glossy,Transparent,6,10,68.1851,7.9968,5.4233,0,1.286,3.8029,5.0889,0,1.2432,11.9008,0,0,0,0,0.0242,0,0,0,0,0,0,0.0827,0,0,0,0,0,0.0549,0,0,0
27443,Blue Angel,Blue,Matte - Smooth,Opaque,10,12,63.0382,7.2919,0,0,1.744,4.1113,5.8553,0,8.9825,13.1374,0,0,0,0,0,0,0,0.6088,0,0,0,0.0324,1.023,0,0,0,0,0.0306,0,0,0
27445,Dark To Gold (V. Cushing),Specialty - Metallic,Matte - Smooth,Opaque,9,11,28.8116,8.08,0,0,1.6644,0.7502,2.4147,0,0.0389,0.131,13.6898,0,0,0,0.0278,0,0,0,0,30.2977,0,0.0817,0,0,16.3547,0,0,0.0722,0,0,0
27447,Shino (E. Shankin),Shino,Glossy - Semi,Semi-opaque,8,12,69.5869,17.1199,0,5.9066,1.5945,4.8132,6.4077,0,0.173,0.4673,0,0,0,0,0.0344,0,0,0,0.0066,0,0,0.124,0,0,0,0,0,0.1736,0,0,0
27448,Gitta's Blue (C. Gustin),Glaze,,,,,66.1795,13.3645,0,0,2.6481,8.5091,11.1572,0,0.2459,0.7134,0,0,0,0,0,0,0,0.5744,0,0,0,0.0944,0.3684,0,0,0,0,0.0448,0,7.2575,0
27449,Hindes Shino,Shino,Glossy,Semi-opaque,8,13,69.797,15.6034,0,3.2654,2.9746,7.4628,10.4374,0,0.153,0.4908,0,0,0,0,0.0052,0,0,0,0,0,0,0.1054,0,0,0,0,0,0.1424,0,0,0
27456,Inskeep Transparent Liner Glaze,Clear,Glossy,Translucent,7,11,69.2405,7.7895,1.3831,0,3.8984,2.0169,5.9153,0,0.3648,15.1326,0,0,0,0,0.0025,0,0,0,0,0,0,0.0774,0,0,0,0,0,0.0944,0,0,0
27457,Kring Red,Red - Copper,Glossy,Transparent,9,11,67.1781,8.6111,2.4705,0,2.0396,5.5649,7.6045,0,0.6395,12.7069,0,0,0,0,0.0079,0,0,0,0,0,0,0.0442,0,0,0.234,0,0,0.0167,0,0,0.4867
27458,Mamo Lavender,Purple,Matte - Smooth,Semi-opaque,9,11,63.5405,11.3841,0,0,1.5575,3.6454,5.2029,0,7.6077,11.4775,0,0,0,0,0.0255,0,0,0,0,0,0,0.0791,0.6164,0,0,0,0,0.0663,0,0,0
27459,McKenzies Green Glaze,Green - Chrome,Glossy,Opaque,9,12,68.9675,10.2002,0,0,5.5405,2.5849,8.1254,0,0.0779,10.7044,0,0,0,0,0.0063,0,0,1.8222,0,0,0,0.0795,0,0,0,0,0,0.0165,0,0,0
27460,Moon Rocks Shino,Shino - Carbon Trap,Glossy - Semi,Semi-opaque,9,13,68.0488,14.0293,0,7.0999,3.3901,7.1664,10.5565,0,0.0113,0.1845,0,0,0,0,0.0081,0,0,0,0,0,0,0.0408,0,0,0,0,0,0.0209,0,0,0
27461,Neely Shino (ARAC),Shino - Carbon Trap,Matte - Smooth,Semi-opaque,8,12,69.5944,15.6535,0,4.7713,1.3956,7.2897,8.6852,0,0.1544,0.7528,0,0,0,0,0.0065,0,0,0,0,0,0,0.142,0,0,0,0,0,0.2398,0,0,0
27462,Oestreich Carbon Trap Shino,Shino - Carbon Trap,Matte - Smooth,Semi-opaque,8,12,68.6451,16.9096,0,2.8978,1.6915,8.897,10.5886,0,0.1764,0.4803,0,0,0,0,0.013,0,0,0,0,0,0,0.1218,0,0,0,0,0,0.1674,0,0,0
27463,Paul Davis Shino,Shino - High-Alumina,Matte - Semi,Opaque,8,13,64.0651,19.19,0,6.0157,1.7283,5.6358,7.3641,0,0.8188,0.4853,0,0,0,0,0,0,0,0,0,0,0,0.0853,0,0,0,0,0,0,0,1.9756,0
27464,Pepper Gray (ARAC),Blue,Glossy - Semi,Semi-opaque,9,12,65.7049,9.6541,0,0,2.1339,0.9629,3.0968,0,5.892,7.5595,0,0,4.0058,0,0.032,0,0,0,0,0,0,0.2975,0,0,0,0,0,3.7574,0,0,0
27465,Porcelain Shino (J. DeWeese),Shino,Satin - Matte,Semi-opaque,8,13,66.1912,16.5048,0,5.7751,1.4981,9.1459,10.6441,0,0.1688,0.4271,0,0,0,0,0.0066,0,0,0,0,0,0,0.1124,0,0,0,0,0,0.1699,0,0,0
27476,Pazifikblau,Blue,Matte - Semi,Semi-opaque,6,7,60.4194,7.1779,0,0,4.8213,0.0375,4.8588,0,4.8235,14.3614,0,6.3639,0,0,0.0113,0,0,0,0,0,0,0.0433,0,0,1.9111,0,0,0.0294,0,0,0
27504,Selsor Chun 2,Iron - Celadon - Chun,Glossy,Opaque,6,6,65.649,4.5241,4.3681,0,0.0139,7.7764,7.7903,0,2.1882,9.1399,0.0161,0.5573,3.2059,0,0,0,0,0,0,0,0.0172,0.3429,0,0,0,0,0,2.2009,0,0,0
27509,Selsor Chun Green,Green - Copper,Glossy,Opaque,6,6,65.2495,4.4966,4.3415,0,0.0138,7.7291,7.7429,0,2.1748,9.0843,0.016,0.5539,3.1864,0,0,0,0,0,0,0,0.0171,0.1086,0,0,1.5691,0,0,1.4592,0,0,0
27614,Matt Wedel Fat White,Glaze,,,6,3,57.8295,6.7815,0,11.6764,1.2978,4.1794,5.4772,0,0.0709,18.125,0,0,0,0,0.0037,0,0,0,0,0,0,0.0261,0,0,0,0,0,0.0097,0,0,0
27615,Lisa Orr Base Glaze,Glaze,,,6,4,62.6373,3.9328,4.427,0,1.6673,19.8741,21.5414,0,0.5907,6.8024,0,0,0,0,0.0109,0,0,0,0,0,0,0.0329,0,0,0,0,0,0.0245,0,0,0
27629,Barium SiC celadon,Glaze,,,5,7,70.8494,5.5832,3.0592,0,0.9771,3.733,4.7101,0,0.1378,4.9195,0,6.8285,2.1795,0,0.3433,0,0,0,0,0,0,0.9171,0,0,0,0,0,0.0015,0,0,0.4708
27644,Metallic Black,Black - Glossy,Glossy,Opaque,5,6,62.1955,10.9398,2.806,0,9.6883,0.4742,10.1625,0,0.6414,6.3493,0,0,0,0,0.0112,0,0,0,0,2.792,0,0.0342,1.7823,0,2.2607,0,0,0.025,0,0,0
27660,Opal Blue,Glaze,Glossy,,5,6,67.2958,5.9335,5.4753,0,1.3926,4.1224,5.515,0,1.2367,6.7769,0,2.2465,2.7204,0,0.0112,0,0,0,0,0,0,0.1805,0.2182,0,0,0,0,2.3899,0,0,0
27665,Emerald,Glaze,,Opaque,5,6,67.3629,5.9394,5.4808,0,1.394,4.1265,5.5205,0,1.2379,6.7837,0,2.2488,2.7232,0,0.0113,0,0,0,0,0,0,0.098,0,0,1.703,0,0,0.8906,0,0,0
27667,Olive,Glaze,,,5,6,67.2395,5.9285,5.4708,0,1.3915,4.119,5.5104,0,1.2356,6.7712,0,2.2446,2.7182,0,0.0112,0,0,0,0,0,0,1.1239,0,0,1.1333,0,0,0.6128,0,0,0
27668,Matt Horne Crystalline,Crystalline - Macro,,,10,10,61.927,2.2855,1.4072,0,1.2548,8.3328,9.5875,0,0.0719,3.4342,0,0,21.2549,0,0,0,0,0,0,0,0,0.0317,0,0,0,0,0,0,0,0,0
27669,Revised Crystalline for Sharare,Crystalline - Macro,,,10,10,61.8673,2.2827,1.4127,0,1.259,8.3621,9.6211,0,0.0692,5.5294,0,0,19.1871,0,0,0,0,0,0,0,0,0.0305,0,0,0,0,0,0,0,0,0
27670,Jade Green,Glaze,Matte,Opaque,5,6,52.1585,8.1987,2.8674,0,5.4266,0.4891,5.9157,0,0.666,2.6015,0,7.5458,9.0559,0,0.019,0,0,0,0,0,1.5505,0.2975,0,0,3.1096,0,0,6.0138,0,0,0
27673,Folk Art Guild White (variation) half the tin + zircopax,"White, Off-White",Glossy - Semi,Opaque,5,6,56.8186,8.7111,4.6629,1.8037,1.5893,1.4471,3.0364,0,7.7794,10.8711,0,0,0,0,0.0307,0,0,0,0,0,0,0.9245,0,0,0,0,0,0.0729,0,2.3863,2.9024
27686,No Craze Revision 2.1,Glaze,,,,,70.8424,10.4965,0,0,2.4687,1.0718,3.5404,0,6.0169,9.0025,0,0,0,0,0,0,0,0,0,0,0,0.0706,0,0,0,0,0,0.0307,0,0,0
27695,Fenland,Clear,Glossy - Semi,Transparent,5,6,58.3288,7.6709,12.764,0,0.086,5.4205,5.5064,0,0.0859,8.4233,7.2208,0,0,0,0,0,0,0,0,0,0,0,0,0,0,0,0,0,0,0,0
27726,Green Copper Matte,Green - Copper,Matte,Opaque,6,7,56.5927,12.3023,0,0,4.2094,1.9102,6.1197,0,0.0405,14.5,0,0,7.7979,0,0.0289,0,0,0,0,0,0,0.0997,0,0,2.4432,0,0,0.0752,0,0,0
27786,Matte Iron Red rev,Glaze,Satin,Opaque,7,9,60.3206,10.6372,0,0.3889,0.4041,1.3081,1.7121,0,2.2199,17.21,0,0.8308,0,0,0.9797,0,0,0,0,0,0,5.1813,0,0,0.5195,0,0,0,0,0,0
27788,Charcoal Shaneresque,Glaze,Satin - Matte,Opaque,7,9,62.933,11.0176,0,4.4218,0.6612,2.1404,2.8016,0,0.0337,13.7113,0,0,0,0,0,0,0,0,0,0,0,4.2028,0.8783,0,0,0,0,0,0,0,0
27789,Iron Red Shaneresque,Glaze,Satin - Matte,Opaque,7,9,62.933,11.0176,0,4.4218,0.6612,2.1404,2.8016,0,0.0337,13.7113,0,0,0,0,0,0,0,0,0,0,0,4.2028,0.8783,0,0,0,0,0,0,0,0
27790,Apple Ash 2,Glaze,Glossy,Translucent,6,9,51.0062,7.0189,3.7566,0,8.2475,5.5553,13.8028,0,3.8647,12.8014,0,0,0,0,2.1748,0,0,0,0,0,0,1.3362,0,0,0,0,0,4.2382,0,0,0
27798,Shaneresque,Glaze,Satin - Matte,Semi-opaque,5,7,59.1269,10.6668,0,5.3955,0.8297,2.7058,3.5355,0,0.1119,16.9177,0,0,0,0,0,0,0,0,0,0,0,4.2455,0,0,0,0,0,0,0,0,0
27799,Shaneresque Cobalt,Glaze,Satin - Matte,Opaque,5,7,58.6109,10.5737,0,5.3484,0.8225,2.6822,3.5047,0,0.111,16.7701,0,0,0,0,0,0,0,0,0,0,0,4.2085,0.8727,0,0,0,0,0,0,0,0
27803,Brain Coral Crawl / Lichen Crawl,Specialty - Crawling,Matte,Opaque,6,6,39.0779,8.5036,2.8147,0,1.8334,6.3062,8.1397,0,32.6424,8.7662,0,0,0,0,0.0051,0,0,0,0,0,0,0.0413,0,0,0,0,0,0.0092,0,0,0
27838,Katz-Burke Matte Colorant Testing,Matte,Matte,Opaque,6,6,60.8508,13.1133,3.3324,0,0.9444,4.1384,5.0828,0,0.0938,17.2694,0,0,0,0,0.04,0,0,0,0,0,0,0.1135,0,0,0,0,0,0.104,0,0,0
27852,June Perry Pink,Purple,Glossy - Semi,Semi-opaque,5,6,60.9483,5.9468,5.8004,0,0.6693,2.8665,3.5357,0,1.4285,19.764,0,0,0,0,0.025,0,0,0,0,0,0,0.1141,0,0,0,0,0,0.0565,0,0,2.3806
27888,P.V. Liner,Clear,Glossy,Transparent,6,6,57.4034,5.0769,14.5421,0,2.1663,2.987,5.1534,0,3.7484,13.7416,0,0,0,0,0.0265,0,0,0,0,0,0,0.213,0,0,0,0,0,0.0947,0,0,0
27892,Ravenscrag Base,Clear,Glossy,Transparent,6,6,63.3633,8.2567,5.4462,0,2.248,3.1472,5.3951,0,3.1387,13.7979,0,0,0,0,0,0,0,0,0,0,0,0.3486,0,0,0,0,0,0.2534,0,0,0
27909,Caramel Crystal 626,Glaze,,,6,6,65.5976,4.8803,1.2384,0,0.5457,3.9471,4.4928,0,5.527,10.9973,1.2684,0,2.86,0,0,0,0,0,0,0,0,0,0,0,3.1382,0,0,0,0,0,0
27920,Tea Dust,Glaze,Glossy,,10,10,70.6101,6.7909,0,0,2.8846,1.3729,4.2574,0,3.7768,10.7141,0,0,0,0,0,0,0,0,0,0,0,3.7324,0,0,0,0,0,0.1183,0,0,0
27930,Strong Green (not food safe),Glaze,Matte - Smooth,,10,10,61.115,11.999,0,2.932,2.3248,7.3779,9.7028,0,0.1654,0.6069,0,10.8712,0,0,0,0,0,0,0,0,0,0.0635,0,0,2.4689,0,0,0.0753,0,0,0
27933,Rutile Blue Pink,Glaze,Glossy,,10,10,66.3527,6.5661,3.1837,0,2.7603,1.7728,4.5331,0,3.2726,8.2915,0,3.389,0,0,0.017,0,0,0,0,0,0,0.2894,0,0,0,0,0,4.1049,0,0,0
27988,Korean red Si--,Glaze,,,5,7,66.4685,6.4829,3.3272,0,1.2584,4.5849,5.8433,0,0.1249,14.0521,0,0,2.4652,0,0.1079,0,0,0,0,0,0,0.4666,0,0,0.2165,0,0,0.0012,0,0,0.4438
28084,Maliatski matte,Glaze,,,6,6,56.6727,11.9723,4.0263,0,0.8361,4.4835,5.3196,0,0.0674,13.4429,8.2248,0,0,0,0.043,0,0,0,0,0,0,0.1191,0,0,0,0,0,0.1118,0,0,0
28104,Richard Baxter Blue,Glaze,,,8,9,60.3123,11.2526,0,2.3929,2.1016,6.6854,8.787,0,0.2334,0.5804,0,16.2676,0,0,0,0,0,0,0,0,0,0.1014,0,0,0,0,0,0.0725,0,0,0
28112,Crawling glaze - Kate's base + 60% MC light,Glaze,,,,,49.6166,5.4728,0,0,3.5327,0,3.5327,0,31.5402,9.8377,0,0,0,0,0,0,0,0,0,0,0,0,0,0,0,0,0,0,0,0,0
28149,WP 0119  C6 Gloss Base,Glaze,,,6,6,66.349,9.0415,2.9183,0,3.4969,3.0479,6.5449,0,2.7563,12.2577,0,0,0,0,0.018,0,0,0,0,0,0,0.0673,0,0,0,0,0,0.0469,0,0,0
28155,EC 231 Semi-Matt base glaze (var 2),Glaze,Matte - Semi,Semi-opaque,5,8,61.541,11.1921,0,5.0648,1.3253,3.6322,4.9575,0,0.2768,15.2628,0,0,0,0,0,0,0,0,0,0,0,0.1675,0,0,1.2026,0,0,0.3348,0,0,0
28156,EC 231 Semi-Matt base glaze (Var 3),Glaze,Matte - Semi,Semi-opaque,5,8,61.9133,11.2598,0,5.0954,1.3333,3.6542,4.9875,0,0.2785,15.3552,0,0,0,0,0,0,0,0,0,0,0,0.1685,0,0,0.605,0,0,0.3369,0,0,0
28157,"EC 410 \clotted blood\""",Glaze,,,8,11,72.1545,6.0259,2.653,0,0.0294,5.0453,5.0747,0,0.5984,12.7265,0,0,0,0,0.0048,0,0,0,0,0,0,0.0173,0,0,0.2789,0,0,0.0086,0,0,0.4573
28167,41-RC-5.5 Si 0.5 Al,Glaze,,,6,6,76.8773,7.0532,2.0285,0,1.2672,1.4818,2.749,0,0.2091,11.0262,0,0,0,0,0,0,0,0,0,0,0,0.0398,0,0,0,0,0,0.017,0,0,0
28168,43-RC-6.5 Si 0.5 Al,Glaze,,,6,6,79.6955,6.1045,1.8777,0,1.1706,1.3213,2.4919,0,0.1974,9.5772,0,0,0,0,0,0,0,0,0,0,0,0.0389,0,0,0,0,0,0.0168,0,0,0
28171,54-RC-6.5 Si 0.6 Al,Glaze,,,6,6,78.7618,7.2463,1.8171,0,1.1425,1.2826,2.4251,0,0.1936,9.5001,0,0,0,0,0,0,0,0,0,0,0,0.0391,0,0,0,0,0,0.0169,0,0,0
28173,52-RC-5.5 Si 0.6 Al,Glaze,,,6,6,75.869,8.237,2.0409,0,1.275,1.4909,2.7658,0,0.2104,10.8198,0,0,0,0,0,0,0,0,0,0,0,0.04,0,0,0,0,0,0.0171,0,0,0
28174,50-RC-4.5 Si 0.6 Al,Glaze,,,6,6,71.954,9.5452,2.4571,0,1.4632,1.6943,3.1576,0,0.2405,12.5874,0,0,0,0,0,0,0,0,0,0,0,0.0408,0,0,0,0,0,0.0175,0,0,0
28177,48-RC-3.5 Si 0.6 Al,Glaze,,,6,6,66.6138,11.3668,2.9333,0,1.7248,2.0745,3.7993,0,0.2756,14.9509,0,0,0,0,0,0,0,0,0,0,0,0.0422,0,0,0,0,0,0.0179,0,0,0
28178,46-RC-2.5 Si 0.6 Al,Glaze,,,6,6,58.8057,14.0039,3.6293,0,2.1219,2.6787,4.8006,0,0.3271,18.3702,0,0,0,0,0,0,0,0,0,0,0,0.0445,0,0,0,0,0,0.0186,0,0,0
28179,44-RC-1.7 Si 0.6 Al,Glaze,,,6,6,48.5951,17.4888,4.5295,0,2.5896,3.3095,5.8991,0,0.3934,23.0277,0,0,0,0,0,0,0,0,0,0,0,0.047,0,0,0,0,0,0.0195,0,0,0
28182,MC6G Transparant with Bone ash and Red clay,Glaze,Glossy,Opaque,6,7,64.8821,6.6477,4.1841,0,1.698,2.6922,4.3901,0,2.4182,14.3389,0,0,0,0,2.3524,0,0,0,0,0,0,0.5815,0,0,0,0,0,0.2048,0,0,0
28194,3-RC-2.0 Si 0.2 Al,Glaze,,,6,6,59.695,6.0172,4.4178,0,2.5583,3.3627,5.921,0,0.3814,23.5045,0,0,0,0,0,0,0,0,0,0,0,0.0448,0,0,0,0,0,0.0183,0,0,0
28196,5-RC-3.0 Si 0.2 Al,Glaze,,,6,6,69.0121,4.5215,3.4016,0,2.0248,2.6227,4.6475,0,0.3074,18.05,0,0,0,0,0,0,0,0,0,0,0,0.0423,0,0,0,0,0,0.0176,0,0,0
28197,7-RC-4.0 Si 0.2 Al,Glaze,,,6,6,74.6982,3.7835,2.7722,0,1.6864,2.1378,3.8242,0,0.2616,14.6025,0,0,0,0,0,0,0,0,0,0,0,0.0408,0,0,0,0,0,0.0171,0,0,0
28198,9-RC-5.0 Si 0.2 Al,Glaze,,,6,6,78.7376,3.1285,2.3358,0,1.4013,1.781,3.1823,0,0.2505,12.3046,0,0,0,0,0,0,0,0,0,0,0,0.0471,0,0,0,0,0,0.0136,0,0,0
28199,11-RC-6.0 Si 0.2 Al,Glaze,,,6,6,81.6201,2.696,2.0183,0,1.2064,1.5255,2.732,0,0.2205,10.6589,0,0,0,0,0,0,0,0,0,0,0,0.0425,0,0,0,0,0,0.0118,0,0,0
28200,14-RC-2.0 Si 0.3 Al,Glaze,,,6,6,58.0159,8.5992,4.2519,0,2.5216,3.3925,5.914,0,0.371,22.7839,0,0,0,0,0,0,0,0,0,0,0,0.0455,0,0,0,0,0,0.0185,0,0,0
28201,16-RC-3.0 Si 0.3 Al,Glaze,,,6,6,67.3795,6.7772,3.2849,0,1.9895,2.6107,4.6003,0,0.3002,17.5973,0,0,0,0,0,0,0,0,0,0,0,0.0429,0,0,0,0,0,0.0178,0,0,0
28202,18-RC-4.0 Si 0.3 Al,Glaze,,,6,6,73.4809,5.4333,2.672,0,1.6422,2.0832,3.7254,0,0.2552,14.3748,0,0,0,0,0,0,0,0,0,0,0,0.0411,0,0,0,0,0,0.0173,0,0,0
28203,20-RC-5.0 Si 0.3 Al,Glaze,,,6,6,77.5321,4.6398,2.256,0,1.4175,1.7607,3.1782,0,0.2248,12.1122,0,0,0,0,0,0,0,0,0,0,0,0.04,0,0,0,0,0,0.0169,0,0,0
28204,22-RC-6.0 Si 0.3 Al,Glaze,,,6,6,80.5291,3.9795,2.031,0,1.2635,1.4835,2.747,0,0.2078,10.4501,0,0,0,0,0,0,0,0,0,0,0,0.0389,0,0,0,0,0,0.0167,0,0,0
28206,24-RC-2.0 Si 0.4 Al,Glaze,,,6,6,56.3813,11.2847,4.1097,0,2.4538,3.2984,5.7522,0,0.3619,22.0456,0,0,0,0,0,0,0,0,0,0,0,0.0459,0,0,0,0,0,0.0187,0,0,0
28207,26-RC-3.0 Si 0.4 Al,Glaze,,,6,6,65.9891,8.7465,3.2375,0,1.9549,2.5362,4.4911,0,0.2974,17.1773,0,0,0,0,0,0,0,0,0,0,0,0.0431,0,0,0,0,0,0.0179,0,0,0
28208,28-RC-4.0 Si 0.4 Al,Glaze,,,6,6,72.1167,7.1652,2.6453,0,1.6273,2.0533,3.6806,0,0.2539,14.0795,0,0,0,0,0,0,0,0,0,0,0,0.0414,0,0,0,0,0,0.0174,0,0,0
28209,30-RC-5.0 Si 0.4 Al,Glaze,,,6,6,76.381,6.0488,2.2248,0,1.3859,1.6818,3.0677,0,0.223,11.9976,0,0,0,0,0,0,0,0,0,0,0,0.0401,0,0,0,0,0,0.017,0,0,0
28210,32-RC-6.0 Si 0.4 Al,Glaze,,,6,6,79.5101,5.2514,1.9255,0,1.2229,1.4461,2.669,0,0.201,10.387,0,0,0,0,0,0,0,0,0,0,0,0.0392,0,0,0,0,0,0.0168,0,0,0
28211,34-RC- 2.0 Si 0.5 Al,Glaze,,,6,6,54.7302,13.6022,4.2047,0,2.4244,3.1045,5.5289,0,0.3685,21.501,0,0,0,0,0,0,0,0,0,0,0,0.0456,0,0,0,0,0,0.0189,0,0,0
28212,36-RC- 3.0 Si 0.5 Al,Glaze,,,6,6,64.3471,10.8156,3.2963,0,1.9341,2.4049,4.339,0,0.3017,16.8392,0,0,0,0,0,0,0,0,0,0,0,0.043,0,0,0,0,0,0.0181,0,0,0
28213,38-RC- 4.0 Si 0.5 Al,Glaze,,,6,6,70.7632,8.7863,2.7187,0,1.6024,1.8961,3.4985,0,0.259,13.9156,0,0,0,0,0,0,0,0,0,0,0,0.0411,0,0,0,0,0,0.0176,0,0,0
28214,40-RC- 5.0 Si 0.5 Al,Glaze,,,6,6,75.1732,7.453,2.2908,0,1.3829,1.6037,2.9866,0,0.2277,11.8114,0,0,0,0,0,0,0,0,0,0,0,0.04,0,0,0,0,0,0.0172,0,0,0
28216,42-RC- 6.0 Si 0.5 Al,Glaze,,,6,6,78.4081,6.4883,1.9874,0,1.2216,1.3782,2.5998,0,0.2054,10.2549,0,0,0,0,0,0,0,0,0,0,0,0.0392,0,0,0,0,0,0.0169,0,0,0
28217,45-RC-2.0 Si 0.6 Al,Glaze,,,6,6,53.1908,16.0397,4.1089,0,2.3678,3.0031,5.3709,0,0.3625,20.8623,0,0,0,0,0,0,0,0,0,0,0,0.0459,0,0,0,0,0,0.0191,0,0,0
28218,47-RC-3.0 Si 0.6 Al,Glaze,,,6,6,63.022,12.6539,3.2454,0,1.9042,2.3496,4.2538,0,0.2987,16.4646,0,0,0,0,0,0,0,0,0,0,0,0.0433,0,0,0,0,0,0.0183,0,0,0
28219,49-RC-4.0 Si 0.6 Al,Glaze,,,6,6,69.5369,10.3588,2.6631,0,1.5989,1.932,3.5309,0,0.2559,13.5951,0,0,0,0,0,0,0,0,0,0,0,0.0416,0,0,0,0,0,0.0177,0,0,0
28220,51-RC-5.0 Si 0.6 Al,Glaze,,,6,6,73.9777,8.9055,2.2581,0,1.3853,1.6374,3.0227,0,0.2261,11.5522,0,0,0,0,0,0,0,0,0,0,0,0.0405,0,0,0,0,0,0.0173,0,0,0
28221,Simple Clear 2% MnO2 Test 1,Glaze,,,,,74.5594,7.4722,0,0,2.1203,0.9464,3.0667,0,0.6446,12.8484,0,0,0,0,0,0,0,0,0.0224,1.2942,0,0.077,0,0,0,0,0,0.0152,0,0,0
28222,Autumn Orange,Iron,Matte,Semi-opaque,10,10,52.9705,10.6757,0,0,4.1611,1.8906,6.0517,0,0.0295,14.4979,0,0,5.1674,0,0.021,0,0,0,0,0,0,2.5896,0,0,0,0,0,7.9967,0,0,0
28234,Clear Powder Blue,Glaze,,,05 &#189;,6,66.3693,7.8852,2.4163,0,1.5359,1.8657,3.4016,0,5.844,8.5405,0,0,0,0,0.0224,0,0,0,0,0,0,0.292,0.3852,0.6544,0,0,0,4.1891,0,0,0
28238,Cedar Hill old Blue,Blue,Satin,Opaque,5 &#189;,6,54.1845,7.5137,3.2002,0,2.6596,1.6148,4.2744,0,8.4082,16.3481,0,0,0,0,0.0245,0,0,0,0,0,0,0.2806,0,0,1.7594,0,0,4.0065,0,0,0
28239,John´s Amber,Iron - Amber,Glossy - Semi,Semi-opaque,5 &#189;,6,56.2075,9.5423,1.9289,6.0696,0.917,3.7977,4.7147,0,0.1518,19.0429,0,0,0,0,0.0264,0,0,0,0,0,0,2.247,0,0,0,0,0,0.0687,0,0,0
28257,kacc Rutile Matte,Glaze,,,6,6,57.4952,10.4657,0,0,3.9485,1.7935,5.7421,0,0.0303,13.3788,0,0,7.2637,0,0.0217,0,0,0,0,0,0,0.3644,0,0,0,0,0,5.2381,0,0,0
28291,Dark Oil Spot,Iron - Oil Spot,Satin,Opaque,5 &#189;,6,68.3138,7.325,0.3647,0,2.9024,2.1625,5.0648,0,5.5711,6.7189,0,0,0,0,0.0223,0,0,0,0,0,0,3.4223,1.5655,0,0,0,0,1.6315,0,0,0
28293,Bright Purple Matte,Matte - Magnesium Matte,Matte,Opaque,5 &#189;,6,61.8105,6.9255,2.7028,0,3.3919,1.4181,4.8101,0,4.7962,14.2133,0,0,0,0,0.0167,0,0,0,0,0,0,0.0692,4.6123,0,0,0,0,0.0435,0,0,0
28296,Selsor Red 10,Specialty,Glossy - Semi,Opaque,5 &#189;,6,64.2749,8.8945,3.3364,0,7.0061,1.7326,8.7387,0,0.7233,10.0523,0,0,0,0,0.0084,0,0,0,0,0,0,0.1998,0,0,0.3948,0,0,2.7701,0,0,0.6068
28347,Pinnell Grey Green with M.W. Whiting sub.,Glaze,,Opaque,6,6,57.324,12.9603,2.2111,6.4527,1.6905,4.0004,5.6908,0,0.027,7.2785,0.0082,0.2821,0.4096,0,0.0183,0,0,0,0,0,0.0087,0.0709,0,0,2.8303,0,0,4.4276,0,0,0
28375,Base Astor 13,Clear,Glossy - Semi,Translucent,3,5 &#189;,69.323,10.584,2.5373,0,0.6137,6.4438,7.0575,0,4.4138,6.0361,0,0,0,0,0,0,0,0,0,0,0,0.0282,0,0,0,0,0,0.0201,0,0,0
28378,Intense Blue,Blue - Barium,Matte,Opaque,6,6,59.0063,11.0089,0,2.341,2.0561,6.5407,8.5967,0,0.2283,0.5679,0,15.9154,0,0,0,0,0,0,0,0,0,0.0992,2.1655,0,0,0,0,0.0709,0,0,0
28423,Hopper Reticulated Glaze (base),Specialty - Crawling,Matte,Opaque,4,10,45.9929,9.0931,3.4335,0,0,5.213,5.213,0,28.356,3.1366,0,0,4.7749,0,0,0,0,0,0,0,0,0,0,0,0,0,0,0,0,0,0
28426,Rowen 5x20 Amber,Iron - Amber,Glossy,Transparent,5,6,61.6359,5.9073,4.3723,0,1.5215,2.9352,4.4567,0,7.2972,12.0159,0,0,0,0,0.0017,0,0,0,0,1.9767,0,2.0656,0,0,0,0,0,0.2705,0,0,0
28447,"Celestite w/ Copper, Ilmenite, and 4TiO2",Crystalline - Macro,Glossy,Semi-opaque,9,10,54.2303,2.4509,1.2635,0.6523,1.1128,7.4189,8.5317,0,1.9243,3.0603,0,0,18.6871,0,0,0,0,0,0,0,0.401,0,0,0,4.5889,0,0,4.2097,0,0,0
28466,Rodd Blue/Amber Ash,Ash,Glossy,Translucent,10,10,63.2331,8.3902,0,0,8.2539,2.3927,10.6465,0,6.4718,5.9783,0,0,0,0,1.6031,0,0,0,0.5104,0,0,3.1666,0,0,0,0,0,0,0,0,0
28494,EC 404 Shocking Pink,Purple - Nickel,,,7,10,47.4972,7.8498,0,0,5.9759,0,5.9759,0,0,0,0,19.254,17.5146,0,0,0,0,0,0,0,0,0,0,1.9085,0,0,0,0,0,0,0
28529,EC 37 Clear Opal,Glaze,,Translucent,3,1,45.5119,6.1565,17.2529,0,0.7296,2.968,3.6975,0,4.3733,22.0825,0,0,0,0,0.0504,0,0,0,0,0,0,0.652,0,0,0,0,0,0.223,0,0,0
28530,EC 50 Pale blue/pink/grey lava,Glaze,,,3,1,35.256,4.6708,12.0477,0,0.2878,4.1267,4.4145,0,1.3402,13.088,0,0,18.9669,0,0.0108,0,0,0,0,0,0,0.5171,0,0,0.9703,0,0,8.7176,0,0,0
28531,EC 53 Grey/pink/green texture glaze,Glaze,,,3,1,56.5847,6.1587,9.3144,0,0.4002,4.8037,5.2039,0,0.0576,11.8517,0,0,0,0,0,0,0,0,0,0,0,2.8354,0,0,0,0,0,0.0871,0,7.9065,0
28532,EC 39 Clear blue lowfire chun,Glaze,,,3,1,58.8788,5.5441,13.4058,0,0.6704,4.9741,5.6445,0,1.5495,14.804,0,0,0,0,0.0121,0,0,0,0,0,0,0.0751,0,0,0,0,0,0.0861,0,0,0
28546,"EC 27 \A mottled dark turquoise glaze\""",Glaze,,,5,2,56.4768,7.2848,9.4898,0,0.447,4.912,5.359,0,0.0953,12.0947,0,0,0,0,0,0,0,0,0,0,0,0.0662,2.3914,0,3.1072,0,0,0.1442,0,3.4906,0
28552,EC 22 Opalescent Blue,Glaze,,,4,4,54.1783,6.6288,13.9418,3.883,0.2467,2.3799,2.6266,0,3.2307,12.575,0,0,0,0,0.0254,0,0,0,0,0,0,0.2854,0,0,0,0,0,2.6249,0,0,0
28553,EC 26 Bright Glaze,Glaze,,,4,4,54.0421,6.2559,11.5404,0,0.3091,6.6984,7.0075,0,1.4856,17.3669,0,0,0,0,0.0106,0,0,0,0,0,0,0.1136,0.4286,0,1.7298,0,0,0.019,0,0,0
28572,TANGERINE 2,Iron,,,6,8,65.7486,7.2732,0,0,2.39,3.2071,5.5971,0,0,12.4425,0,0,8.0718,0,0,0,0,0.1297,0,0,0,0.7371,0,0,0,0,0,0,0,0,0
28689,Crawling glaze (Lavan Giraf Mitkatzer),Glaze,,,,,41.2933,7.0827,1.9733,0,0.3032,5.1973,5.5005,0,30.1207,8.3783,0,0,5.4827,0,0,0,0,0,0,0,0,0.054,0,0,0,0,0,0.1145,0,0,0
28695,Korean red Si++,Glaze,,,5,7,72.5729,5.2719,2.7764,0,0.9898,3.6779,4.6678,0,0.1226,11.2976,0,0,2.0571,0,0.108,0,0,0,0,0,0,0.4635,0,0,0.2168,0,0,0.0011,0,0,0.4444
28697,Korean red Si-- Mg++,Glaze,,,5,7,66.5828,6.4965,3.3304,0,1.2596,4.5894,5.849,0,3.5418,10.4808,0,0,2.4676,0,0.108,0,0,0,0,0,0,0.4809,0,0,0.2167,0,0,0.0012,0,0,0.4442
28698,Korean red Si++ Mg++,Glaze,,,5,7,72.5639,5.3238,2.6768,0,1.0108,3.6821,4.6928,0,2.8144,8.7439,0,0,1.9833,0,0.1041,0,0,0,0,0,0,0.4583,0,0,0.209,0,0,0.0011,0,0,0.4284
28701,"EC Pink Blue (Barium, Nickel)",Glaze,Matte,,6,8,65.2503,7.2253,0,0,1.7628,3.038,4.8008,0,0.0116,3.7822,0,5.7221,11.1043,0,0.0083,0,0,0,0,0,0,0.0559,0,2.0167,0,0,0,0.0225,0,0,0
28707,Ginger Clear 7,Clear,,,6,10,65.968,7.1052,0,3.5561,1.8736,2.9359,4.8095,0,7.4815,10.4184,0,0,0,0,0,0,0,0,0,0,0,0.4789,0,0,0,0,0,0.1822,0,0,0
28708,"120b quarry shale, silica,  3134,  NS  cobalt & rutile (Copy)",Glaze,,,6,6,68.6286,4.6174,6.616,0,1.0271,6.6553,7.6825,0,0.0099,7.299,0,0,0,0,0,0,0,0,0,0,0,0.2078,1.3418,0,0,0,0,3.5969,0,0,0
28755,Shaner Clear (Alfred),Clear,,,10,10,68.4927,7.8931,0,0,0.9421,2.2701,3.2122,0,1.9523,14.0289,0,0,4.4128,0,0,0,0,0,0,0,0,0.008,0,0,0,0,0,0,0,0,0
28760,.2 MgO Dolo Satin Matte,Clear,Glossy - Semi,Translucent,10,11,66.1639,11.0164,0,0,2.4134,0.9569,3.3703,0,4.4642,14.5081,0,0,0,0,0,0,0,0,0,0,0,0.4619,0,0,0,0,0,0.0152,0,0,0
28806,Erre4 Cromo/Titanio,Green - Chrome,Glossy - Semi,Translucent,4,6,64.1094,9.9366,3.6204,0,0.5222,3.6076,4.1297,0,0.2034,17.8627,0,0,0,0,0,0,0,0.0967,0,0,0,0.024,0,0,0,0,0,0.0171,0,0,0
28863,Erre4 Cromo/Zinc,Clear,Glossy - Semi,Translucent,4,6,64.1094,9.9366,3.6204,0,0.5222,3.6076,4.1297,0,0.2034,17.8627,0,0,0,0,0,0,0,0.0967,0,0,0,0.024,0,0,0,0,0,0.0171,0,0,0
28892,Erre4 Cromo/Ti/Zinc,Clear,Glossy - Semi,Translucent,4,6,61.2908,9.4998,3.4612,0,0.4992,3.449,3.9482,0,0.1945,17.0774,0,0,0,0,0,0,0,0.0924,0,0,0,0.0229,0,0,0,0,0,4.4128,0,0,0
28898,Erre4 Cromo biaxial Ti/Zn,Clear,Glossy - Semi,Translucent,4,6,59.987,9.2977,3.3876,0,0.4886,3.3756,3.8642,0,0.1903,16.7141,0,0,1.2667,0,0,0,0,0.0904,0,0,0,0.0224,0,0,0,0,0,5.1796,0,0,0
28929,Tomso Glossy Base Cone 6,Glaze,,Transparent,6,6,68.8594,8.3586,3.8172,0,0.9392,4.7688,5.708,0,4.0438,9.0469,0,0,0,0,0.0211,0,0,0,0,0,0,0.0831,0,0,0,0,0,0.0617,0,0,0
28931,Yanagihara White,"White, Off-White",,,10,10,72.3733,5.4183,0,0,2.7522,1.3425,4.0946,0,7.0452,10.985,0,0,0,0,0.0037,0,0,0,0,0,0,0.0703,0,0,0,0,0,0.0096,0,0,0
28932,Shaner's Clear,Clear,,,10,10,72.5396,7.8564,0,0,2.4343,1.199,3.6333,0,2.0945,13.6998,0,0,0,0,0.0185,0,0,0,0,0,0,0.1097,0,0,0,0,0,0.0481,0,0,0
28933,Starr's Blue,Blue - Rutile,,,10,10,75.3835,7.095,0,0,2.6959,1.2246,3.9205,0,0.0204,8.7579,0,0,0,0,0.0145,0,0,0,0,0,0,1.7905,0,0,0,0,0,3.0176,0,0,0
28934,Rhodes Magnesia Base,Matte - Magnesium Matte,,,10,10,69.1821,6.0944,3.2229,0,3.1243,1.9468,5.0711,0,10.8249,5.5125,0,0,0,0,0.0118,0,0,0,0,0,0,0.0545,0,0,0,0,0,0.0258,0,0,0
28935,Gang Green,Green - Chrome,,,10,10,63.2432,9.2068,0,0,4.906,2.25,7.1561,0,9.4959,9.7271,0,0,0,0,0,0,0,0.7147,0,0,0,0.0702,0.3044,0,0,0,0,0.0816,0,0,0
28936,Snow White,"White, Off-White",Glossy,,10,10,72.3706,6.2998,0,0,4.0112,1.8289,5.8401,0,0,9.2397,0,0.9442,1.7618,0,0,0,0,0,0,0,0,0.0237,0,0,0,0,0,0,0,3.5202,0
28949,Mark's Temmoku,Iron - Tenmoku,Glossy,,10,10,71.8143,7.858,0,0,3.2848,1.4934,4.7782,0,0.0192,11.4191,0,0,0,0,0.0137,0,0,0,0,0,0,4.0618,0,0,0,0,0,0.0356,0,0,0
28950,Blatant Blue,Blue - Cobalt,Glossy,,10,10,74.5575,6.7659,0,0,2.1985,1.0314,3.2299,0,0.1059,13.8478,0,0,0,0,0,0,0,0,0,0,0,0.1039,1.209,0,0,0,0,0.18,0,0,0
28951,Combo Celadon,Iron - Celadon - Green,Glossy,,10,10,70.9567,7.2513,0,0,2.7272,1.2387,3.9659,0,0.0211,16.6292,0,0,0,0,0.0151,0,0,0,0,0,0,0.6467,0,0,0,0,0,0.0392,0,0,0.4748
28952,Conrad G449 Red,Red - Copper,Glossy,,10,10,72.8221,4.6332,2.8763,0,2.6923,1.6947,4.3871,0,0.6514,13.5821,0,0,0,0,0.0072,0,0,0,0,0,0,0.0394,0,0,0.2853,0,0,0.0144,0,0,0.7016
28953,Ohata Kaki,"Iron - Kaki, Tomato Red",Glossy,,10,10,67.2271,6.8042,0,0,3.3823,1.5398,4.9221,0,3.282,11.6236,0,0,0,0,1.9366,0,0,0,0,0,0,4.1847,0,0,0,0,0,0.0197,0,0,0
28954,Spodumene,Yellow - Iron,Matte,,10,10,54.7633,14.4024,0,3.9497,2.3736,1.0716,3.4452,0,8.0579,12.0672,0,0,0,0,0.0341,0,0,0,0,0,0,0.1037,0,0,0,0,0,0.0887,0,0,3.0877
28955,Lewing's DTW,Yellow - Iron,Glossy,,10,10,60.6476,8.5667,0,0,3.1465,1.4289,4.5753,0,0.0258,12.6152,0,1.5636,0,0,0.0184,0,0,0,0,0,0,1.2764,0,0,0,0,0,6.5203,0,4.1907,0
28956,Shaner's Orange,Yellow,Matte,,10,10,56.9642,12.2801,0,0,3.8839,1.761,5.6449,0,2.2095,16.9123,0,0,0,0,0.6389,0,0,0,0,0,0,1.9177,0,0,0,0,0,3.4324,0,0,0
28958,Steve's Basic White,"White, Off-White",,,10,6,37.6855,4.4933,21.2373,0,0.8977,5.6013,6.499,0,4.8527,19.266,0,0,0,0,0.0388,0,0,0,0,0,0,0.1733,0,0,0,0,0,0.1223,0,0,5.6319
28959,Rainbow Sand,Glaze,,,10,6,20.7943,2.1428,21.4839,2.8535,0.5787,4.7056,5.2843,0,4.8628,33.2821,0,0,0,0,4.2059,0,0,0,0,0,0,0.1443,2.0529,0,2.8232,0,0,0.07,0,0,0
28960,Tom Buck's Copper Sand #3,Specialty - Metallic,,,10,6,39.7418,4.9809,18.3227,0,0.0542,4.6149,4.6692,0,3.6179,21.9482,0,0,0,0,2.7621,0,0,0,0,0,0,0.0319,1.3364,0,2.573,0,0,0.0159,0,0,0
28961,Red Bronze - Piepenberg,Specialty - Metallic,,,10,6,35.6453,0.8559,24.5839,0,0.1541,7.822,7.9761,0,3.0382,24.1399,0,0,0,0,0.0271,0,0,0,0,0,0,0.0943,0,0,2.1971,0,0,0.0505,0,0,1.3916
28962,Fergus Irridescent,Specialty - Metallic,,,10,6,15.9166,0.6353,24.8756,0,0.2755,4.1712,4.4467,0,5.6104,38.4357,0,0,0,0,4.8699,0,0,0,0,0,0,0.162,1.6979,0,3.2689,0,0,0.081,0,0,0
28963,Post Pacman,Specialty - Metallic,,,10,6,23.5989,2.9229,20.2612,0,0.7386,5.0619,5.8005,0,4.5958,28.8174,0,0,0,0,3.1806,0,0,0,0,1.3153,0,0.9213,0,0,8.52,0,0,0.066,0,0,0
28968,Kuan 1,Specialty - Crackle,Glossy - Semi,Translucent,5,6,64.3814,13.5524,2.6194,0,2.8687,9.6509,12.5196,0,0.8024,6.0286,0,0,0,0,0.0048,0,0,0,0,0,0,0.0829,0,0,0,0,0,0.0085,0,0,0
28991,braden choulas glaze,Glaze,,,3,7,62.5189,7.4106,3.436,0,1.3776,5.6782,7.0558,0,0.0661,16.4349,0,0,0,0,0,0,0,0,0,0,0,0.0165,1.4677,0,1.5935,0,0,0,0,0,0
29004,Samarium Orange Matte,"White, Off-White",Matte,Opaque,5,6,64.3369,5.9328,2.1283,0,1.4151,4.6739,6.089,0,11.6916,7.11,0,0,2.6283,0,0,0,0,0,0,0,0,0.0631,0,0,0,0,0,0.02,0,0,0
29008,High Calcium Semimatte Base 2,"White, Off-White",Satin,Semi-opaque,5,6,64.0832,9.4563,5.0188,0,0.2072,1.9199,2.1271,0,0.7494,18.3002,0,0,0,0,0.0345,0,0,0,0.0265,0,0,0.1145,0,0,0,0,0,0.0896,0,0,0
29031,Steve's Irvine Iron Red,"Iron - Kaki, Tomato Red",Glossy,Opaque,9,11,63.0366,6.6766,0,0,0.0153,5.1534,5.1687,0,8.0337,10.7791,0,0,0,0,1.9846,0,0,0,0,0,0,4.3008,0,0,0,0,0,0.0199,0,0,0
29050,Iron Yellow,Yellow - Iron,,,10,10,72.3575,5.7022,0,0,2.9462,1.3527,4.2989,0,4.3826,9.1878,0,0,0,0,0,0,0,0,0,0,0,4.0126,0,0,0,0,0,0.0584,0,0,0
29051,Iron Green,Iron - Celadon - Green,,,10,10,73.3329,7.951,0,0,3.9132,1.784,5.6972,0,0.0167,8.5515,0,0.8791,1.3841,0,0,0,0,0,0,0,0,2.1013,0,0,0,0,0,0.0861,0,0,0
29053,Greenish-Blue Iron Glaze,Iron - Celadon,,,10,10,72.4284,4.7196,0,0,1.2471,0.5642,1.8113,0,5.8453,5.9124,0,7.3671,0,0,0.014,0,0,0,0,0,0,1.8653,0,0,0,0,0,0.0365,0,0,0
29056,Blue Glaze,Blue - Cobalt,,,10,10,73.948,7.0171,2.609,0,3.8111,1.748,5.5591,0,0.0355,8.1201,0,0,0,0,0,0,0,0,0,0,0,1.7487,0.8909,0,0,0,0,0.0717,0,0,0
29057,White Glaze,"White, Off-White",,,10,10,72.437,7.1814,0,0,2.2203,1.4259,3.6462,0,0.0643,13.109,0,0,0,0,0,0,0,0,0,0,0,0.0429,0,0,0,0,0,0,0,3.5191,0
29060,Shaner Black,Black,,Opaque,10,10,66.0863,10.1676,0,0,2.3861,1.4687,3.8548,0,4.3434,6.7274,0,4.0799,0,0,0,0,0,0,0,0,0,3.0636,1.3545,0,0,0,0,0.3227,0,0,0
29061,White,"White, Off-White",,,10,10,58.3552,13.1994,0,0,2.8214,9.1333,11.9546,0,5.6845,6.2613,0,0,0,0,0,0,0,0,0,0,0,0.0359,0,0,0,0,0,0,0,0,4.5091
29062,Albany Glaze,Iron - Slip-Based,,,10,10,66.9743,10.4768,0,0,2.4474,1.8088,4.2562,0,4.2508,6.6043,0,3.1899,0,0,0,0,0,0,0,0,0,3.9323,0,0,0,0,0,0.3154,0,0,0
29063,Shaner Albany,Iron - Slip-Based,,,10,10,55.9707,8.3456,0,0,1.9759,0.7508,2.7267,0,3.9108,22.6492,0,4.2081,0,0,0,0,0,0,0,0,0,1.8976,0,0,0,0,0,0.2913,0,0,0
29064,Lewis Red,Red - Copper,,,10,10,59.1853,5.6582,0,0,1.4699,1.8268,3.2967,0,0.267,1.0733,0,26.0252,0,0,0,0,0,0,0,0,0,0.1074,0,0,0.8487,0,0,0.0593,0,0,3.4789
29065,Erickson White,"White, Off-White",,,10,10,58.4495,8.4334,0,0.7917,3.9131,2.2151,6.1282,0,6.4941,10.461,0,0,4.2635,0,0,0,0,0,0,0,0,0.0552,0,0,0,0,0,0,0,4.9234,0
29066,Keator Red (Light),Red - Copper,,,10,10,72.3328,7.3398,0,0,2.8892,1.7216,4.6108,0,0.9042,13.7798,0,0,0,0,0.0031,0,0,0,0,0,0,0.1094,0,0,0.8344,0,0,0.0856,0,0,0
29067,Keator Red (Dark),Red - Copper,,,10,10,71.7342,7.2791,0,0,2.8653,1.7074,4.5727,0,0.8967,13.6658,0,0,0,0,0.0031,0,0,0,0,0,0,0.1085,0,0,1.655,0,0,0.0849,0,0,0
29069,Blood Red,Red - Copper,,,10,10,55.9673,6.8835,11.9697,0,1.3791,13.3443,14.7233,0,0.1491,3.3688,0,0,0,0,0,0,0,0,0,0,0,0.1292,0,0,6.5555,0,0,0.2535,0,0,0
29071,Cu Red,Red - Copper,,,10,10,69.4929,6.1515,3.9795,0,1.2552,6.0803,7.3354,0,0.1574,11.7313,0,0,0,0,0,0,0,0,0,0,0,0.0574,0,0,0.2558,0,0,0,0,0,0.8388
29072,McKinnel Red,Red - Copper,,,10,10,68.8511,7.6971,0.2586,0,3.7009,3.1927,6.8936,0,2.0176,9.8323,0,0,3.824,0,0,0,0,0,0,0,0,0.066,0,0,0.5598,0,0,0,0,0,0
29073,Mamo Cu. Red,Red - Copper,,,10,10,62.4163,8.5074,0,1.4574,0.97,3.0475,4.0175,0,0.1539,16.3374,0,0,6.5666,0,0.0196,0,0,0,0,0,0,0.2568,0,0,0.2163,0,0,0.0509,0,0,0
29074,St. John's Yellow,Yellow - Iron,,,10,10,56.7174,7.5105,0,0,5.156,0.4594,5.6154,0,8.0534,6.4582,0,8.7445,0,0,0,0,0,0,0,0,0,1.3519,0,0,0,0,0,0.0832,0,5.4656,0
29075,Paprika,Glaze,,,10,10,57.2927,14.4284,0,3.909,2.5389,1.4857,4.0246,0,7.1411,10.4515,0,0,0,0,0.0309,0,0,0,0,0,0,0.0949,0,0,0,0,0,0.0804,0,0,2.5466
29077,Licorice  (MC6),Black - Glossy,Matte - Semi,,5,6,67.6319,6.274,5.4662,0,1.52,3.4199,4.94,0,2.534,8.5627,0,0,0,0,0.0197,0,0,0,0,0,0,3.4542,1.0659,0,0,0,0,0.0513,0,0,0
29079,John's Metallic Spotted Glaze,Black - Glossy,Matte - Semi,,5,6,69.1588,6.7081,4.496,0,1.6248,2.9821,4.6069,0,2.7095,7.6985,0,0,0,0,0.0211,0,0,0,0,0,0,3.4751,1.0712,0,0,0,0,0.0549,0,0,0
29080,Janet's Blue Celadon,Glaze,,,,,70.2854,8.8623,0,0,1.6465,3.5448,5.1913,0,1.7258,9.7431,4.0737,0,0,0,0.0138,0,0,0,0,0,0,0.0438,0.025,0,0,0,0,0.0358,0,0,0
29098,Barium SiC Celadon ^10,Iron - Celadon - Green,,Transparent,9,10,71.5153,6.8218,1.4599,0,1.6262,3.1967,4.8229,0,0.5357,5.8871,0,7.0603,1.3521,0,0,0,0,0,0.0062,0,0,0.4947,0,0,0,0,0,0.0441,0,0,0
29131,HOB 34 Black-blue,Glaze,,,6,6,66.2718,6.1111,0,0,4.6811,0.0625,4.7436,0,0.064,10.1991,0,0,9.144,0,0,0,0,0.8442,0,0,0.4657,0.558,1.5986,0,0,0,0,0,0,0,0
29132,HOB 35 Blue effect,Glaze,,,6,7,49.424,4.1733,25.7388,0,0,0,0,0,0,17.1726,0,0,0,0,0,0,0,0,0,0,0,0.0437,0.8789,0,1.7738,0,0,0.795,0,0,0
29133,HOS 36 Grey Satin,Glaze,,,6,6,64.6598,8.3773,0,12.6066,6.8969,0.0334,6.9303,0,0.0342,5.4939,0,0,0,0,0,0,1.8829,0,0,0,0,0.0151,0,0,0,0,0,0,0,0,0
29135,TANGERINE 4,Iron,,,6,8,66.8244,7.6463,0,0,2.2236,2.9839,5.2074,0,0,11.3772,0,0,8.1188,0,0,0,0,0.087,0,0,0,0.7389,0,0,0,0,0,0,0,0,0
29136,Yellow to Green,Glaze,,,10,10,58.771,11.9873,0,0,1.779,0.6722,2.4512,0,3.4614,21.2651,0,0,0,0,0.0234,0,0,0,0,0,0,1.7244,0,0,0,0,0,0.3161,0,0,0
29137,Temple White,"White, Off-White",,,10,10,67.6306,10.8887,0,0,2.7764,1.3292,4.1056,0,7.533,9.7941,0,0,0,0,0,0,0,0,0,0,0,0.0481,0,0,0,0,0,0,0,0,0
29138,Mac Celadon,Iron - Celadon,,,10,10,72.3551,7.4502,0,0,2.9426,1.4275,4.3701,0,0.1195,13.8492,0,0,0,0,0.0125,0,0,0,0,0,0,0.906,0,0,0,0,0,0.0325,0,0,0.905
29139,Lorios Ash,Ash,,,10,10,47.3394,9.6482,0,0,3.5697,1.5674,5.1371,0,3.9784,30.5222,0,0,0,0,0.9964,0,0,0,0,0,0,2.1569,0,0,0,0,0,0.2214,0,0,0
29140,Malloy Celadon,Iron - Celadon,,,10,10,73.7829,8.8112,0,0,3.0432,1.4811,4.5243,0,0.1064,12.2872,0,0,0,0,0,0,0,0,0,0,0,0.4879,0,0,0,0,0,0,0,0,0
29141,Shaner Butter,Glaze,,,10,10,61.0528,5.2332,5.7052,0,3.8455,0.0693,3.9148,0,2.8812,8.8096,0,0,3.4933,0,0,0,0,0,0,0,0,0.2516,0,0,0,0,0,4.0051,0,4.6532,0
29142,Vaughn's White,"White, Off-White",,,10,10,58.0964,7.5741,0,0.892,4.163,1.9324,6.0954,0,6.4208,10.5203,0,0,4.8083,0,0,0,0,0,0,0,0,0.0417,0,0,0,0,0,0,0,5.5509,0
29143,Reeve Green,Green - Chrome,,,10,10,69.0273,10.3267,0,0,5.4786,2.588,8.0666,0,0.1025,10.5958,0,0,0,0,0,0,0,1.8036,0,0,0,0.0774,0,0,0,0,0,0,0,0,0
