Repository: derekphilipau/glazy-data

# glazy-data
Public data from the Glazy database

## About

The Glazy database of ceramic recipes was originally seeded with data from [Linda Arbuckle's](http://lindaarbuckle.com)  [GlazeChem database](http://lindaarbuckle.com/arbuckle_handouts.html), John Sankey's [glaze database](http://www.johnsankey.ca/glazedata.html) (which is based on the extensive work by [Alisa Clausen](https://glazy.org/u/alisaclausen)), and [Louis Katz's](http://www.louiskatz.net) [Hyperglaze database](http://falcon.tamucc.edu/~lkatz/allglazes.txt).

This repository intends to continue the tradition of making recipes publicly available.  This archived data only includes publicly shared recipes and materials.

File: glazy-data-glazes-simplified-20201210.csv (part 30 of 47)
id,name,material_type_concatenated,surface_type,transparency_type,from_orton_cone,to_orton_cone,SiO2_percent_mol,Al2O3_percent_mol,B2O3_percent_mol,Li2O_percent_mol,K2O_percent_mol,Na2O_percent_mol,KNaO_percent_mol,BeO_percent_mol,MgO_percent_mol,CaO_percent_mol,SrO_percent_mol,BaO_percent_mol,ZnO_percent_mol,PbO_percent_mol,P2O5_percent_mol,F_percent_mol,V2O5_percent_mol,Cr2O3_percent_mol,MnO_percent_mol,MnO2_percent_mol,FeO_percent_mol,Fe2O3_percent_mol,CoO_percent_mol,NiO_percent_mol,CuO_percent_mol,Cu2O_percent_mol,CdO_percent_mol,TiO2_percent_mol,ZrO_percent_mol,ZrO2_percent_mol,SnO2_percent_mol
29144,Spodumene,Glaze,,,10,10,55.2444,14.4004,0,3.9114,2.3985,1.1151,3.5136,0,8.0156,11.7726,0,0,0,0,0.0334,0,0,0,0,0,0,0.1167,0,0,0,0,0,0.0869,0,0,2.9049
29145,Gustin Shino,Shino,,,10,10,68.6427,16.9173,0,2.85,2.0633,8.2179,10.2811,0,0.2526,0.7263,0,0,0,0,0.0128,0,0,0,0,0,0,0.1525,0,0,0,0,0,0.1647,0,0,0
29146,Teal,Red - Copper,,,10,10,55.5899,9.9891,0,0,7.7486,0.1321,7.8807,0,0.142,7.4504,0,8.7146,8.0531,0,0,0,0,0,0,0,0,0.0883,0,0,1.9893,0,0,0.1026,0,0,0
29147,Bone Ash,Glaze,,,10,10,50.1932,13.2232,0,0,1.649,3.5087,5.1577,0,12.6733,17.3479,0,0,0,0,1.1806,0,0,0,0,0,0,0.1328,0,0,0,0,0,0.0913,0,0,0
29148,Lav Lustre Shino,Shino,,,10,10,65.2856,15.5118,0,4.8807,1.9343,8.9771,10.9113,0,0.2117,1.9904,0,0,0,0,0.0328,0,0,0,0,0,0,0.1403,0,0,0,0,0,0.0853,0,0,0.9501
29149,O'Reilly White,"White, Off-White",,,10,10,64.8442,8.6985,0,0.3868,3.9375,2.1475,6.085,0,3.2516,9.775,0,0.4376,3.1404,0,0.0075,0,0,0,0,0,0,0.0898,0,0,0,0,0,0.0194,0,3.2643,0
29150,Marks Temoku,Iron - Tenmoku,,,10,10,71.4449,8.1796,0,0,3.208,1.5213,4.7292,0,0.0667,11.5543,0,0,0,0,0,0,0,0,0,0,0,4.0253,0,0,0,0,0,0,0,0,0
29151,Rosenthal White Satin Matt,"White, Off-White",,,10,10,67.0126,6.3752,5.7352,0,3.011,1.459,4.47,0,9.8414,6.5047,0,0,0,0,0,0,0,0,0,0,0,0.0609,0,0,0,0,0,0,0,0,0
29152,Woo Yellow Matt,Yellow,Matte,,10,10,47.3179,8.0516,0,0,1.4432,3.1957,4.6389,0,5.6517,6.4106,0,10.7398,15.6313,0,0,0,0,0,0,0,0,1.5581,0,0,0,0,0,0,0,0,0
29153,Mamo White Matt,Matte - Magnesium Matte,,,10,10,59.4447,14.05,0,0,4.0279,1.9027,5.9306,0,8.2917,12.2261,0,0,0,0,0,0,0,0,0,0,0,0.0569,0,0,0,0,0,0,0,0,0
29154,Shaner Yellow/Red,Yellow - Iron,,,10,10,55.4232,6.3625,0,0,3.8804,1.8344,5.7148,0,2.4239,18.0436,0,0,0,0,0.8874,0,0,0,0,0,0,1.8233,0,0,0,0,0,0,0,9.3214,0
29155,Rhodes Matt,Matte,Matte,,10,10,70.3167,5.6351,0,0,1.4358,3.1719,4.6077,0,11.1379,7.8499,0,0,0,0,0,0,0,0,0,0,0,0.4528,0,0,0,0,0,0,0,0,0
29156,St. Johns Black (Matte),Black - Slip-Based,,,10,10,68.2171,11.5347,0,0,2.6389,3.4453,6.0843,0,3.5745,5.6591,0,0,0,0,0,0,0,0,0,0,0,1.7242,2.9431,0,0,0,0,0.263,0,0,0
29157,St. Johns Black (Shiny),Black - Slip-Based,,,10,10,68.0754,12.0455,0,0,2.724,4.4309,7.1549,0,3.0994,4.9861,0,0,0,0,0,0,0,0,0,0,0,1.4897,2.9227,0,0,0,0,0.2263,0,0,0
29158,Kyllilli,Glaze,,,10,10,58.5169,11.0951,0,0,4.6652,2.2038,6.8691,0,0.0873,9.0229,0,13.3013,0,0,0,0,0,0,0,0,0,1.1075,0,0,0,0,0,0,0,0,0
29159,2002 GREEN HAZE,Blue,Glossy,Semi-opaque,6,6,62.6517,7.1519,2.4452,0,3.6499,2.6347,6.2846,0,2.6903,9.9651,0,0,3.6745,0,0,0,0,0,0,0,0,0.0473,0,0,0.4422,0,0,3.3419,0,0,1.3051
29161,Ash glaze,Glaze,,,6,6,43.3826,14.0475,0,0,4.9242,4.5566,9.4808,0,10.8748,12.9368,0,0,0,0,1.1941,0,0,0,0.3674,0,0,7.6115,0,0,0,0,0,0.1044,0,0,0
29162,Persian Blue,Glaze,,,6,7,66.8925,4.9232,8.4707,0,0.8349,3.7813,4.6162,0,1.9566,7.8095,2.8854,0,0,0,0.022,0,0,0,0,0,0,0.0813,0,0,2.2981,0,0,0.0445,0,0,0
29171,MC6G Transparant with Bone ash and Rio,Glaze,Glossy,Opaque,6,7,57.8833,5.3696,4.6783,0,1.3009,2.927,4.2279,0,2.1687,16.5123,0,0,0,0,2.6092,0,0,0,0,0,0,6.5067,0,0,0,0,0,0.0439,0,0,0
29174,Tenmoku gold,Glaze,,,6,7,66.6482,8.2856,0.8485,1.0832,2.0558,2.5267,4.5826,0,3.1441,10.8878,0,0,0,0,0.0015,0,0,0,0,0,0,4.4312,0,0,0,0,0,0.0873,0,0,0
29178,Rodd Speckled Green,Green,Glossy - Semi,Semi-opaque,10,10,61.8699,8.0979,0,0,7.7152,2.0858,9.8009,0,11.0555,6.1285,0,0,0,0,1.559,0,0,0,0.4964,0,0,0.3641,0,0,0.5481,0,0,0.0797,0,0,0
29180,Mamo Celadon,Iron - Celadon,,,10,10,73.7109,7.7753,0,0,1.6366,1.9416,3.5782,0,2.4749,10.1034,0,0,1.6551,0,0,0,0,0,0,0,0,0.5376,0,0,0,0,0,0.1647,0,0,0
29181,Tomato Red,"Iron - Kaki, Tomato Red",,,10,10,67.6127,7.9624,0,0,1.6278,3.5532,5.181,0,5.6244,8.5098,0,0,0,0,2.2653,0,0,0,0,0,0,2.8223,0,0,0,0,0,0.0222,0,0,0
29183,Schulman White Matt,"White, Off-White",Matte,,10,10,64.8019,10.6668,1.576,0,1.7715,5.4893,7.2608,0,8.7749,1.5576,0,5.1052,0,0,0,0,0,0,0,0,0,0.1216,0,0,0,0,0,0.1352,0,0,0
29185,Korean Celadon,Iron - Celadon,,,10,10,67.8736,9.2903,0,0,2.1316,1.0613,3.1929,0,0.1964,18.6789,0,0,0,0,0.0088,0,0,0,0,0,0,0.5515,0,0,0,0,0,0.2075,0,0,0
29186,Korman Yellow,Yellow - Iron,,,10,10,56.5981,9.4392,0,0,1.7406,3.7939,5.5345,0,5.6295,6.5486,0,13.1189,0,0,0.0136,0,0,0,0,0,0,3.0823,0,0,0,0,0,0.0352,0,0,0
29187,Carmens Turquoise Blue,Turquoise,,,10,10,61.4162,12.7813,0,1.9045,2.243,7.2958,9.5388,0,0.235,0.61,0,10.6088,0,0,0,0,0,0,0,0,0,0.0821,0,0,2.8231,0,0,0,0,0,0
29188,Lewis Yellow,Yellow - Iron,,,10,10,53.9027,7.1372,0,0,1.5585,3.6123,5.1709,0,7.0158,7.8098,0,8.5283,0,0,0,0,0,0,0,0,0,1.073,0,0,0,0,0,0.0527,0,9.3095,0
29189,Lewis Yellow (Blue),Blue,,,10,10,52.9893,7.0163,0,0,1.5321,3.5511,5.0832,0,6.897,7.6775,0,8.3838,0,0,0,0,0,0,0,0,0,0.0701,0,0,2.6793,0,0,0.0518,0,9.1518,0
29190,E. A. C. Shino,Shino,,,10,10,66.367,16.4641,0,5.6087,1.504,9.0608,10.5647,0,0.2352,0.4485,0,0,0,0,0.0064,0,0,0,0,0,0,0.1403,0,0,0,0,0,0.165,0,0,0
29191,Beth Celadon,Iron - Celadon,,,10,10,73.6809,8.7944,0,0,2.1221,1.0301,3.1522,0,0.1789,13.6669,0,0,0,0,0.0252,0,0,0,0.1017,0,0,0.3163,0,0,0,0,0,0.0835,0,0,0
29206,Oestreich  Temoku,Iron - Tenmoku,,,10,10,69.0978,8.8822,0,0,3.2859,1.5623,4.8482,0,0.0729,11.7476,0,0,1.8224,0,0,0,0,0,0,0,0,3.5289,0,0,0,0,0,0,0,0,0
29207,Schulman Celadon,Iron - Celadon,,,10,10,72.0888,8.1095,0,0,1.0612,1.5584,2.6196,0,0.1423,14.5057,0,0.6976,0,0,0.4327,0,0,0,0,0,0,0.4057,0,0,0,0,0,0.0843,0,0,0.9138
29208,"Cushing \Satin Doll Black\""",Black - Slip-Based,,,10,10,64.0616,9.2583,0,0,2.1348,2.3306,4.4653,0,8.9393,5.0244,0,3.6764,0,0,0,0,0,0.4776,0,1.4511,0,2.4098,0,0,0,0,0,0.2363,0,0,0
29209,Hensley Clear,Clear,,,10,10,68.8672,6.5741,6.0579,0,1.7324,3.5365,5.2689,0,0.3292,10.9181,0,1.3918,0,0,0.1121,0,0,0,0,0,0,0.116,0,0,0,0,0,0,0,0,0.3647
29210,Sylvie White,"White, Off-White",,,10,10,72.0596,10.6207,0,0,2.0454,4.4723,6.5177,0,3.3614,7.3627,0,0,0,0,0,0,0,0,0,0,0,0.0524,0,0,0,0,0,0.0256,0,0,0
29211,Clarks Black,Iron - Tenmoku,,,10,10,75.996,7.4289,0,0,1.4707,3.2306,4.7013,0,0.1422,8.5855,0,0,0,0,0.0082,0,0,0,0,0,0,3.1167,0,0,0,0,0,0.0213,0,0,0
29218,HAT Blue,Glaze,Glossy,Transparent,5,6,70.6067,5.6003,1.291,1.8031,1.6017,8.6942,10.2958,0,0.0778,7.4012,0,0,2.4373,0,0.0085,0,0,0,0,0,0,0.0548,0,0,0.4014,0,0,0.022,0,0,0
29239,Boubaric Tesha Saturate Iron,"Iron - Tessha, Hare's Fur",,,10,10,70.3642,8.0313,0,0,0.9747,1.8819,2.8566,0,0.239,12.6998,0,0,0,0,0,0,0,0,0,0,0,5.5629,0,0,0,0,0,0.2462,0,0,0
29240,Weiser Stony White,"White, Off-White",Matte - Stony,,10,10,64.0883,9.4067,0,0,4.877,2.2996,7.1766,0,9.4815,9.6649,0,0,0,0,0,0,0,0,0,0,0,0.1011,0,0,0,0,0,0.0808,0,0,0
29241,HTS 41 (versie lepidoliet),Glaze,,Translucent,6,8,68.7215,11.1474,0,3.2166,2.4829,0,2.4829,0,0,14.4316,0,0,0,0,0,0,0,0,0,0,0,0,0,0,0,0,0,0,0,0,0
29242,Tan Dolomite - Shaner,"White, Off-White",Matte,,10,10,54.2285,11.9529,0,0,2.2577,1.2961,3.5538,0,13.0624,17.1379,0,0,0,0,0,0,0,0,0,0,0,0.0529,0,0,0,0,0,0.0116,0,0,0
29243,Zeller,Glaze,,,10,10,70.564,10.6244,0,0,6.1996,2.972,9.1716,0,0.1719,6.2382,0,0,0,0,0,0,0,0,0,0,0,1.0121,0,0,0,0,0,2.2177,0,0,0
29245,HTB 45A (versie colemaniet),Glaze,,,6,8,61.206,9.0128,12.4727,8.9869,0,0,0,0,0,8.3216,0,0,0,0,0,0,0,0,0,0,0,0,0,0,0,0,0,0,0,0,0
29246,HTB 45B  (versie calciumboraatfritte),Glaze,,,6,8,59.7981,9.682,10.9683,8.5419,0,0,0,0,0,11.0097,0,0,0,0,0,0,0,0,0,0,0,0,0,0,0,0,0,0,0,0,0
29247,Temple Yellow,Yellow - Iron,,,10,10,60.0011,13.2917,0,0,3.9205,1.8487,5.7692,0,2.2776,16.4869,0,0,0,0,0.4169,0,0,0,0,0,0,1.7565,0,0,0,0,0,0,0,0,0
29248,Shaner Red/Gold,Glaze,,,10,10,58.6784,12.9955,0,0,3.8263,1.8109,5.6372,0,2.2272,16.7626,0,0,0,0,0.6095,0,0,0,0,0,0,1.173,0,0,0,0,0,1.9167,0,0,0
29249,Limestone,Clear,,,10,10,74.258,9.6084,0,0,3.621,1.742,5.363,0,0.1035,10.6003,0,0,0,0,0,0,0,0,0,0,0,0.0669,0,0,0,0,0,0,0,0,0
29250,Mamo Matt,Matte - Magnesium Matte,,,10,10,55.5375,13.286,0,0,2.0079,4.3186,6.3265,0,8.1727,12.3413,0,0,0,0,0.0284,0,0,0,0,0,0,0.1176,0,0,0,0,0,0.0739,0,0,4.1161
29251,Werts Carbon Trap,Shino - Carbon Trap,,,10,10,69.6423,15.9894,0,2.2169,2.3441,8.4113,10.7555,0,0.2588,0.8378,0,0,0,0,0.0038,0,0,0,0,0,0,0.139,0,0,0,0,0,0.1565,0,0,0
29252,HTB 45C functioneel,Glaze,,Transparent,6,8,62.101,7.5989,7.4855,6.818,0,0,0,0,0,15.9964,0,0,0,0,0,0,0,0,0,0,0,0,0,0,0,0,0,0,0,0,0
29253,Oxblood Red,Red - Copper - Oxblood,,,10,10,64.8225,8.4695,6.4382,0,2.0626,4.9022,6.9648,0,0.1724,12.1892,0,0,0,0,0,0,0,0,0,0,0,0.0663,0,0,0.4266,0,0,0,0,0,0.4504
29254,Leach White,"White, Off-White",,,10,10,72.7644,7.409,0,0,2.8727,1.3688,4.2414,0,0.0671,13.6356,0,0,0,0,0,0,0,0,0,0,0,0.0465,0,0,0,0,0,0,0,1.836,0
29255,Keator Saturate Iron,"Iron - Kaki, Tomato Red",,,10,10,70.5814,7.0964,0,0,2.8387,1.6629,4.5016,0,0.8569,13.5614,0,0,0,0,0.0031,0,0,0,0,0,0,3.3149,0,0,0,0,0,0.0843,0,0,0
29256,Amber Celadon,Iron - Amber,,,10,10,68.1128,7.5372,1.5526,0,2.309,1.006,3.315,0,1.9303,15.9305,0,0,0,0,0.0039,0,0,0,0.013,0,0,1.4774,0,0,0,0,0,0.1274,0,0,0
29257,Kaki,Glaze,,,10,10,70.1249,12.4081,0,0,2.806,4.5643,7.3703,0,3.1927,5.1362,0,0,0,0,0,0,0,0,0,0,0,1.5345,0,0,0,0,0,0.2331,0,0,0
29258,Randy's Green/Oribe,Green - Oribe,,,10,10,61.6973,7.3258,0,0,2.4219,2.4532,4.8751,0,2.566,9.6585,0,4.8873,0,0,0,0,0,0,0,0,0,0.0932,0,0,3.0037,0,0,0.0929,0,3.8303,1.97
29259,Bone Ash,Glaze,,,10,10,50.1932,13.2232,0,0,1.649,3.5087,5.1577,0,12.6733,17.3479,0,0,0,0,1.1806,0,0,0,0,0,0,0.1328,0,0,0,0,0,0.0913,0,0,0
29260,C. Johnson Tomato Red,"Iron - Kaki, Tomato Red",,,10,10,63.6983,7.9428,0,0,5.7391,0.042,5.7812,0,4.7275,12.4361,0,0,0,0,1.8031,0,0,0,0,0,0,3.611,0,0,0,0,0,0,0,0,0
29262,"Dick Leach \Glossy White\""","White, Off-White",Glossy,,10,10,81.9059,8.3663,0,0,2.3827,2.4582,4.8409,0,0.1118,0.5821,0,0,0,0,0.0136,0,0,0,0,0,0,0.0813,0,0,0,0,0,0.0355,0,4.0626,0
29263,Ferguson White,"White, Off-White",,,10,10,55.5629,11.5573,0,0,5.8958,0.0171,5.9129,0,5.6939,17.3859,0,0,0,0,1.5817,0,0,0,0,0,0,0.0743,0,0,0,0,0,0.0743,0,0,2.1568
29264,Cushing Stone White Matt,"White, Off-White",Matte,,10,10,65.6477,11.3817,0,0,2.2709,2.4801,4.751,0,7.9422,10.1929,0,0,0,0,0.0065,0,0,0,0,0,0,0.0609,0,0,0,0,0,0.017,0,0,0
29265,Oharata Kaki,"Iron - Kaki, Tomato Red",,,10,10,65.5285,6.911,0,0,5.4796,0.0043,5.484,0,5.4783,10.7058,0,0,0,0,1.8654,0,0,0,0,0,0,4.0082,0,0,0,0,0,0.0188,0,0,0
29266,Plum Saturated Iron,"Iron - Kaki, Tomato Red",,,10,10,73.2369,9.694,0,0,6.5656,2.3856,8.9511,0,0.0657,4.0691,0,0,0,0,0,0,0,0,0,0,0,3.9831,0,0,0,0,0,0,0,0,0
29267,Shaner Blue Green,Green - Chrome,,,10,10,63.2173,5.4206,5.8684,0,2.8101,1.0976,3.9077,0,2.9667,9.2206,0,0,3.59,0,0,0,0,0.6852,0,0,0,0.0459,0.2919,0,0,0,0,0,0,4.7859,0
29268,Anna's Green,Green - Chrome,,,10,10,66.204,9.1462,0,0.2654,4.5004,2.1988,6.6992,0,2.2758,9.9989,0,0.3019,2.1791,0,0.0071,0,0,0.5622,0,0,0,0.0922,0,0,0,0,0,0.0184,0,2.2497,0
29273,Glaze 1 Blue,Glaze,,,,,63.5449,5.1796,6.2779,0,0.201,3.2305,3.4315,0,6.3624,13.0702,0,0,0,0,0,0,0,0,0,0,0,0.1305,1.7187,0,0,0,0,0.2844,0,0,0
29281,Modified Rey FA Janet Pharris,Glaze,,,6,6,64.601,7.0894,0.4918,0,1.2393,3.2469,4.4862,0,0.0364,1.276,0,3.2981,12.3644,0,0.026,0,0,0,0,0,0,0.0721,0,1.7436,0,0,0,4.5148,0,0,0
29293,Daylene's Red updated,Glaze,,,5,6,74.656,6.9339,0,0,1.7473,1.3188,3.0661,0,3.2315,6.3518,0,0,0,0,1.8464,0,0,0,0,0,0,3.6634,0,0,0,0,0,0.2509,0,0,0
29298,Basted Dog Bone,Glaze,,,5,7,58.8224,7.0498,0.0208,0,5.3604,1.3252,6.6856,0,2.2687,14.0012,0,0,0,0,3.2422,0,0,0,0,0,0,7.5371,0,0,0,0,0,0.3723,0,0,0
29305,Peter's Celadon,Iron - Celadon,,,10,10,72.0549,9.3972,0,0,2.6793,3.1218,5.8011,0,0.2054,12.2569,0,0,0,0,0,0,0,0,0,0,0,0.1738,0,0,0,0,0,0.1107,0,0,0
29306,Hamada Rust,Iron - Tenmoku,,,10,10,63.0956,10.0329,6.2627,0,5.6431,2.5729,8.2161,0,0,8.7719,0,0,0,0,0,0,0,0,0,0,0,3.6208,0,0,0,0,0,0,0,0,0
29307,Tenmoku,Iron - Tenmoku,,,10,10,71.839,7.6233,0,0,4.1036,1.8813,5.9849,0,0.0377,11.1487,0,0,0,0,0,0,0,0,0,0,0,3.3025,0,0,0,0,0,0.064,0,0,0
29308,Bray Shino,Shino,,,10,10,69.2905,15.4476,0,2.8701,2.319,8.8012,11.1202,0,0.18,0.8504,0,0,0,0,0,0,0,0,0,0,0,0.0967,0,0,0,0,0,0.1446,0,0,0
29310,Porcelain Shino,Shino,,,10,10,66.1912,16.5048,0,5.7751,1.4981,9.1459,10.6441,0,0.1688,0.4271,0,0,0,0,0.0066,0,0,0,0,0,0,0.1124,0,0,0,0,0,0.1699,0,0,0
29312,Yanagahara Satin White,"White, Off-White",,,10,10,72.303,5.4378,0,0,2.79,1.3565,4.1466,0,6.7886,11.2426,0,0,0,0,0.0036,0,0,0,0,0,0,0.0685,0,0,0,0,0,0.0093,0,0,0
29313,Rhodes Black,Black - Slip-Based,,,10,10,68.3187,10.7657,0,0,2.5098,1.991,4.5008,0,4.2674,6.6397,0,0,0,0,0,0,0,0,0,0,0,2.0663,3.1249,0,0,0,0,0.3165,0,0,0
29314,Cornell Saturated Iron,"Iron - Kaki, Tomato Red",,,10,10,77.1411,6.8991,0,0,3.1794,1.4496,4.6291,0,0.0152,9.9551,0,0,0,0,0,0,0,0,0,0,0,1.3603,0,0,0,0,0,0,0,0,0
29315,PNW - Celadon,Iron - Celadon,,,10,10,73.2711,8.6031,0,0,2.1497,0.9719,3.1216,0,0.0372,14.3674,0,0,0,0,0.0266,0,0,0,0,0,0,0.504,0,0,0,0,0,0.069,0,0,0
29316,Charlie D. Black,Black,,,10,10,63.3225,6.9326,0,0,1.334,3.4776,4.8116,0,11.8553,7.0588,0,0,0,0,0,0,0,0,0,1.9132,0,0.0519,3.9742,0,0,0,0,0.0799,0,0,0
29319,John's Red with Mag Carb addition,Glaze,,,10,10,63.7858,6.8285,1.9829,0,3.4456,2.5858,6.0314,0,5.6695,11.0346,0,0,3.6327,0,0.0066,0,0,0,0,0,0,0.0592,0,0,0.4254,0,0,0.0202,0,0,0.5232
29329,Simple sic Celadon,Iron - Celadon,,Transparent,6,6,69.9838,6.5029,3.0894,0,1.5824,3.3151,4.8975,0,0.4801,3.9957,0,7.4704,2.8613,0,0,0,0,0,0,0,0,0.6576,0,0,0,0,0,0.0612,0,0,0
29348,Reitz M-2,Glaze,,,10,10,66.6571,14.0263,0.5228,1.6585,2.3854,7.6305,10.0159,0,0.2901,4.4888,0,0,0,0,0.001,0,0,0,0,0,0,0.1546,0.571,0,0,0,0,1.6139,0,0,0
29349,Mary's Surprise,Glaze,,,10,10,66.2825,6.0553,1.9408,1.9641,3.8455,2.069,5.9145,0,0.4377,12.0247,0.9759,0,3.5399,0,0.0035,0,0,0,0,0,0,0.0352,0,0,0.3463,0,0,0.0063,0,0,0.4732
29350,Ron's Mustard,Glaze,,,10,10,62.1451,6.6428,1.6142,1.4156,0.6764,2.6192,3.2956,0,9.8669,11.1679,0,0,0,0,0.0046,0,0,0,0,0,0,0.4476,0,0,0,0,0,0.0118,0,3.388,0
29351,Laura's Blue/Black,Glaze,,,10,10,54.5997,15.7267,0,0,1.6363,0.8418,2.4782,0,0.2282,23.8245,0,0,0,0,0,0,0,0,0,0,0,0.1515,0,0,2.3827,0,0,0.6085,0,0,0
29352,Pete's Copper Red,Red - Copper,,,10,10,67.5447,8.8227,2.7925,0,5.6032,3.0089,8.6121,0,0.6298,11.0438,0,0,0,0,0.0051,0,0,0,0,0,0,0.0511,0,0,0.0173,0,0,0.0091,0,0,0.4719
29353,Pete's Chun,Iron - Celadon - Chun,,,10,10,73.3239,6.9635,1.1785,0,3.0681,1.5709,4.6391,0,0.3418,13.4797,0,0,0,0,0.0022,0,0,0,0,0,0,0.0653,0,0,0,0,0,0.0061,0,0,0
29354,Zoe's V-3,Glaze,,,10,10,51.2746,11.7216,0,0,2.0816,6.5735,8.6551,0,0.2815,8.6954,0,8.205,9.9517,0,0,0,0,0,0,0,0,0.1303,0,0,0.9833,0,0,0.1014,0,0,0
29357,Higby Green Raku,Green - Copper,,,4,4,65.8046,3.861,4.2423,0,1.6689,13.6607,15.3297,0,0.0083,6.1428,0,0,0,0,0.0059,0,0,0,0,0,0,0.4004,0,0,4.1897,0,0,0.0154,0,0,0
29358,Pinnell's Clear,Clear,,,4,3,53.2476,8.4127,15.791,0,0.0386,4.5341,4.5727,0,7.9795,9.8915,0,0,0,0,0.0122,0,0,0,0,0,0,0.061,0,0,0,0,0,0.0317,0,0,0
29359,White Crackle Raku,Specialty - Crackle,,,4,4,45.6878,4.8934,21.7736,0,1.7224,9.1178,10.8402,0,0.0351,16.7611,0,0,0,0,0,0,0,0,0,0,0,0.0088,0,0,0,0,0,0,0,0,0
29360,Transparent Clear,Clear,,,4,4,64.3505,8.0038,9.4471,0,0.4292,5.1412,5.5704,0,0.3131,12.1159,0,0,0,0,0.0109,0,0,0,0,0,0,0.1599,0,0,0,0,0,0.0284,0,0,0
29361,Ferguson Blue Raku,Blue,,,4,4,65.3145,3.9619,4.3532,0,1.7125,16.6961,18.4086,0,0.0085,6.3033,0,0,0,0,0.0061,0,0,0,0,0,0,0.0158,0,0,1.6122,0,0,0.0158,0,0,0
29363,Rob's Green,Green - Copper,,,10,10,60.6811,7.9139,2.3902,0,2.2564,2.6291,4.8854,0,0.173,15.0891,0,3.3543,0,0,0,0,0,0,0,0,0,0.0599,0,0,5.36,0,0,0.0932,0,0,0
29365,Bird Matt,Matte,,,10,10,60.7512,14.0956,0,0,1.9286,5.7932,7.7218,0,6.6086,6.737,0,0,0,0,0,0,0,0,0,0,0,0.275,0,0,0,0,0,0.2674,0,0,3.5434
29367,James Temoku,Iron - Tenmoku,,,10,10,70.3154,7.4376,0,0,3.1345,1.4252,4.5597,0,0.0179,12.3868,0,0,0,0,0.0128,0,0,0,0,0,0,5.2367,0,0,0,0,0,0.0332,0,0,0
29420,Mahavir Celadon (Calcined NZK),Iron - Celadon - Blue,,Translucent,10,10,73.2161,8.0546,0,0,1.9589,0.7767,2.7356,0,1.0913,13.9685,0,0.6607,0,0,0,0,0,0,0,0,0,0.2622,0,0,0,0,0,0.0111,0,0,0
29467,More Peacock,Glaze,,,5,7,69.8344,5.7608,2.7401,0,1.2985,4.556,5.8545,0,0.4026,11.6442,0,0,2.3426,0,0.4099,0,0,0,0.0116,0,0,0.0631,0,0,0.5144,0,0,0,0,0,0.4217
29472,Playful green - ירוקה משחקת,Green - Copper,,,6,6,59.7502,6.9225,3.6893,2.8001,1.6354,2.4235,4.0588,0,0.9272,15.9286,0.0529,0.0268,0,0,0.0067,0,0,0,0,0,0,0.0866,0,0,0.5541,0,0,5.1962,0,0,0
29488,Laurel,Blue - Rutile,Glossy - Semi,Translucent,6,4,51.6489,9.5111,16.1748,0,0.0603,6.0125,6.0728,0,0.0422,13.1441,0,0,0,0,0.0302,0,0,0,0,0,0,0.2416,0.0886,0,0,0,0,3.0458,0,0,0
29489,Crystalline Base ^6,Crystalline - Macro,,Transparent,6,6,57.6468,1.9662,1.3827,2.6589,1.2178,8.1186,9.3364,0,1.7912,5.1401,0,0,20.0777,0,0,0,0,0,0,0,0,0,0,0,0,0,0,0,0,0,0
29494,Pale Green Crystalline,Crystalline - Macro,,Opaque,6,8,59.1178,4.6786,0,0,0.0468,6.6184,6.6652,0,0.0328,4.6925,0,0,18.4619,0,0.0234,0,0,0,0,0,0,0.2907,0,0,1.7973,0,0,4.2399,0,0,0
29495,Amber,Yellow - Nickel,Glossy - Semi,Translucent,6,4,49.7225,9.1563,15.5715,0,0.058,5.7883,5.8463,0,0.0406,12.6538,3.4348,0,0,0,0.029,0,0,0,0,0,0,0.0755,0,3.394,0,0,0,0.0755,0,0,0
29510,Aqua,Turquoise,Glossy,Opaque,5,4,51.3842,9.4623,16.0919,1.7859,0.06,5.9817,6.0417,0,0.042,13.0767,0,0,0,0,0.03,0,0,0,0,0,0,0.078,0,0,1.0601,0,0,0.078,0,0,0.8691
29517,Oxblood,Glaze,,,6,6,51.8204,0.351,13.7434,0,0.1522,2.3045,2.4568,0,10.6076,12.3501,0,0,0,0,0.0251,0,0,0,0,0,0,8.601,0,0,0,0,0,0.0447,0,0,0
29519,Base David 804,Clear,Glossy - Semi,Translucent,5,7,65.5642,8.3385,2.9239,0,0.8136,4.2407,5.0543,0,0.2809,17.7813,0,0,0,0,0,0,0,0,0,0,0,0.0338,0,0,0,0,0,0.0232,0,0,0
29543,Bernd Pfannkuche's Rutile Pink (Modified),Red - Pink,Glossy - Semi,Opaque,5,6,63.4078,5.847,3.3173,0,0.8213,3.8975,4.7188,0,0.1307,18.0127,0,0,0,0,0,0,0,0,0,0,0,0.1799,0,0,0,0,0,2.0154,0,0,2.3703
29565,Cream City Caramel,Glaze,,,9,11,65.5276,6.3916,0,4.8395,3.388,1.1936,4.5816,0,5.9233,8.2472,0,0,0,0,0,0,0,0,0,0,0,0.4739,0,0,0,0,0,1.7108,0,0,2.3045
29572,Blue-Green Celadon,Iron - Celadon,Glossy,Translucent,10,10,68.1105,7.4226,0,4.8968,3.0766,1.3986,4.4753,0,0.0184,14.5495,0,0,0,0,0.0132,0,0,0,0,0,0,0.4795,0,0,0,0,0,0.0342,0,0,0
29574,Watershed Pink,Glaze,,,4,4,57.0608,7.595,9.8938,0,0.466,5.1212,5.5872,0,0.0994,12.6097,0,0,0,0,0,0,0,0,0,0,0,0.2261,0,0,0,0,0,3.007,0,1.8185,2.1025
29601,Clear (ArtAlliance),Clear,Glossy,Transparent,5,5 &#189;,64.8296,9.5891,8.4808,0,1.5341,4.5878,6.1219,0,2.0586,8.489,0,0,0,0,0.0155,0,0,0,0,0,0,0.1674,0,0,0,0,0,0.2483,0,0,0
29615,Chun 2,Glaze,,,9,11,72.7886,8.8598,0,0,2.7989,1.1736,3.9725,0,2.0314,11.316,0,0,0,0,0.4244,0,0,0,0,0,0,0.6025,0,0,0,0,0,0.0049,0,0,0
29616,Neodymium Chun,Glaze,,,9,11,72.8659,8.8692,0,0,2.8018,1.1749,3.9767,0,2.0335,11.328,0,0,0,0,0.4248,0,0,0,0,0,0,0.0742,0,0,0,0,0,0.0049,0,0,0
29617,Bloomfield-Pier Apparently Lavender Celadon,Glaze,,,9,11,73.4082,8.0554,0,0,2.2283,0.9423,3.1707,0,0.7489,14.1207,0,0,0,0,0,0,0,0,0.0246,0,0,0.0922,0,0,0.0106,0,0,0.0049,0,0.3639,0
29618,Bloomington-Pier Unreal Green Celadon,Glaze,,,9,11,73.4082,8.0554,0,0,2.2283,0.9423,3.1707,0,0.7489,14.1207,0,0,0,0,0,0,0,0,0.0246,0,0,0.0922,0,0,0.0106,0,0,0.0049,0,0.3639,0
29619,Bloomington-Pier Unreal Blue Celadon,Glaze,,,9,11,73.3108,8.0447,0,0,2.2254,0.9411,3.1665,0,0.7479,14.102,0,0,0,0,0,0,0,0,0.0246,0,0,0.0921,0,0,0.0106,0,0,0.0048,0,0.3635,0
29621,Pier Day Glo - Pink Lemonade,Glaze,,,8,9,69.3984,6.3385,0.9895,2.6931,0.468,2.2351,2.7031,0,0.0597,1.2564,0,8.1323,6.1635,0,0,0,0,0,0,0,0,0.0352,0,0,0.012,0,0,0.0029,0,0.5247,0
29622,Pier Day Glo - Lime Jello,Glaze,,,8,9,69.3713,6.3361,0.9891,2.6921,0.4678,2.2342,2.7021,0,0.0597,1.2559,0,8.1291,6.1611,0,0,0,0,0,0,0,0,0.0352,0,0,0.012,0,0,0.0029,0,0.5245,0
29625,Bloomington-Pier Cerium Celadon,Glaze,,,9,11,73.4082,8.0554,0,0,2.2283,0.9423,3.1707,0,0.7489,14.1207,0,0,0,0,0,0,0,0,0.0246,0,0,0.0922,0,0,0.0106,0,0,0.0049,0,0.3639,0
29626,Bloomington-Pier Cerium Celadon + Rutile,Glaze,,,9,11,72.284,7.932,0,0,2.1942,0.9279,3.1221,0,0.7374,13.9044,0,0,0,0,0,0,0,0,0.0242,0,0,0.1706,0,0,0.0104,0,0,1.4564,0,0.3584,0
29657,Hansen 5 x 20,Glaze,Glossy,,6,6,67.7537,6.9463,4.321,0,1.4309,2.8054,4.2363,0,0.0334,16.0053,0,0,0,0,0.0239,0,0,0,0,0,0,0.0702,0.5477,0,0,0,0,0.0621,0,0,0
29693,Base JD3,Glaze,,,6,7,72.2061,7.4268,0,0,2.3164,1.7353,4.0517,0,1.5819,14.6221,0,0,0,0,0.0158,0,0,0,0,0,0,0.0545,0,0,0,0,0,0.041,0,0,0
29704,Tile 10 purple,Glaze,,,5,7,71.4587,5.5579,3.1858,0,1.3203,3.4589,4.7792,0,0.632,10.7873,0,0,2.3605,0,0.1033,0,0,0,0.0113,0,0,0.4517,0,0,0.2073,0,0,0.0401,0,0,0.4249
29719,Hansen 20 x 5,Clear,Glossy,Transparent,4,7,68.2819,7.4478,4.2527,0,1.375,2.8094,4.1844,0,0.0639,15.733,0,0,0,0,0,0,0,0,0,0,0,0.0362,0,0,0,0,0,0,0,0,0
29721,Ice Ice Baby,Clear,Glossy - Semi,Transparent,4,7,70.2305,7.0768,5.726,0,2.6241,2.8629,5.487,0,2.6255,8.8543,0,0,0,0,0,0,0,0,0,0,0,0,0,0,0,0,0,0,0,0,0
29729,UCLA/Chouinard Celadon,Glaze,,,9,11,72.9784,8.5679,0,0,2.1573,0.9754,3.1326,0,0.0368,14.2569,0,0,0,0,0.0263,0,0,0,0,0,0,0.9326,0,0,0,0,0,0.0684,0,0,0
29730,Heavy Iron,Glaze,,,10,10,71.0822,7.5302,0,0,3.1765,1.4443,4.6208,0,0.0181,12.6814,0,0,0,0,0.0129,0,0,0,0,0,0,4.0209,0,0,0,0,0,0.0336,0,0,0
29731,N (UCLA),Glaze,,,10,10,66.4208,4.7996,6.5385,0,3.0221,2.4413,5.4634,0,1.4747,14.2864,0,0.9234,0,0,0.0119,0,0,0,0,0,0,0.06,0,0,0,0,0,0.0213,0,0,0
29732,UCLA Semi Matt,Glaze,Matte - Semi,,10,10,66.0679,5.6358,5.2782,0,2.7527,1.2683,4.021,0,12.0242,6.2049,0,0,0,0,0,0,0,0.2175,0,0,0,0.0474,0.4119,0,0,0,0,0.0912,0,0,0
29733,UCLA Swedish Matt,Glaze,,,10,10,56.8384,9.4714,0,0,4.6693,2.129,6.7983,0,0.0826,7.6268,0,8.8358,8.1869,0,0,0,0,0,0,0,0,0.1861,0,0,0,0,0,1.9737,0,0,0
29734,Saxe Colemanite,Glaze,,,10,10,72.1333,5.4519,6.4768,0,2.7166,4.0652,6.7817,0,0.3207,8.7055,0,0,0,0,0.0022,0,0,0,0,0,0,0.0552,0,0,0,0,0,0.0727,0,0,0
29735,"UCLA (keep it) \100\"" Matt""",Glaze,,,10,10,59.8205,12.6464,0,0,1.4295,4.4018,5.8313,0,6.4893,13.1358,0,0,0,0,0.0291,0,0,0,0,0,0,0.1056,0,0,0,0,0,0.1036,0,1.8384,0
29736,UCLA 4MG-X,Green - Chrome,,,6,6,47.8037,6.1262,0,36.9032,0.4132,0.1665,0.5797,0,0.4042,0.1703,0,0,0,7.3058,0.0279,0,0,0.5328,0,0,0,0.0738,0,0,0,0,0,0.0725,0,0,0
29737,UCLA 5JP,Glaze,,,4,4,42.8327,7.51,2.3178,38.1136,1.2139,5.0322,6.2461,0,0.0743,2.8308,0,0,0,0,0.0096,0,0,0,0,0,0,0.0402,0,0,0,0,0,0.025,0,0,0
29738,UCLA 6MG,Glaze,,,4,4,32.3509,4.435,16.2158,0,0.0471,4.0934,4.1405,0,31.528,11.2804,0,0,0,0,0.0078,0,0,0,0,0,0,0.0277,0,0,0,0,0,0.0138,0,0,0
29739,UCLA 3MG,Glaze,,,4,4,47.6201,6.6359,2.3445,38.5535,0.2309,1.7486,1.9795,0,0.0496,2.6339,0,0,0,0,0.0291,0,0,0,0,0,0,0.078,0,0,0,0,0,0.0758,0,0,0
29740,UCLA 4MG,Glaze,,,4,4,33.8615,3.34,0,55.248,0.0223,0.5101,0.5324,0,0.0156,0.02,0,0,0,6.9134,0.0111,0,0,0,0,0,0,0.029,0,0,0,0,0,0.029,0,0,0
29741,UCLA #1258 Satin Transparent,Glaze,,,4,4,55.0111,4.4884,8.3963,0,0.6198,2.2283,2.8481,0,0.0253,24.5973,0,0,0,4.058,0.018,0,0,0,0,0,0,0.0469,0,0,0,0,0,0.0469,0,0,0.4637
29746,Steve's Copper Red,Red - Copper,Glossy,Semi-opaque,10,10,67.7595,7.6369,3.6636,0,3.1184,3.3101,6.4286,0,0.0866,11.0745,0,1.7485,0,0,0.0127,0,0,0,0,0,0,0.0814,0,0,0.5588,0,0,0.0329,0,0,0.9162
29800,53-RC-6.0 Si 0.6 Al,Glaze,,,6,6,77.406,7.7641,1.879,0,1.1934,1.3844,2.5778,0,0.1986,10.1178,0,0,0,0,0,0,0,0,0,0,0,0.0396,0,0,0,0,0,0.017,0,0,0
29823,Matte Test 1,"White, Off-White",Matte,Opaque,10,10,60.9884,18.7734,0,0,5.8744,0,5.8744,0,0,14.3637,0,0,0,0,0,0,0,0,0,0,0,0,0,0,0,0,0,0,0,0,0
29835,Bobby Silverman's 503R,Glaze,,,6,6,57.4691,8.5386,0,0,4.8439,1.8874,6.7312,0,0.1829,6.1545,0,15.2937,0,0,0,0,0,0,0,0,0,0.0421,0,0,5.5859,0,0,0.0019,0,0,0
29837,D.K. 11 Revised,"White, Off-White",Glossy - Semi,Opaque,5,6,61.4363,9.5972,0,0,4.5465,2.0611,6.6076,0,4.0244,10.1752,0,0,5.0445,0,0.0125,0,0,0,0,0,0,0.0763,0,0,0,0,0,0.0394,0,2.9864,0
29838,Glossy,"White, Off-White",Glossy,,4,6,61.7116,4.5073,14.4881,0,0.2018,2.4418,2.6437,0,3.2966,13.0566,0,0,0,0,0.0471,0,0,0,0,0,0,0.1482,0,0,0,0,0,0.101,0,0,0
29839,K.S. HU 4,Red - Copper - Oxblood,Glossy,,6,6,68.8362,4.5826,5.1613,0,1.046,6.2573,7.3033,0,0.0481,5.9815,0,3.4933,3.4095,0,0,0,0,0,0,0,0,0.012,0,0,0.2739,0,0,0,0,0,0.8982
29840,NDVC,"White, Off-White",Satin - Matte,Opaque,5,6,60.3735,10.9557,0.1761,7.5762,0.1862,1.0434,1.2296,0,4.6312,14.9613,0,0,0,0,0.0155,0,0,0,0,0,0,0.0404,0,0,0,0,0,0.0404,0,0,0
29841,Matt Base 5,"White, Off-White",Matte - Semi,Semi-opaque,5,6,67.5828,7.8969,1.2511,0,3.0765,2.0102,5.0868,0,4.6488,13.4084,0,0,0,0,0.0129,0,0,0,0,0,0,0.0709,0,0,0,0,0,0.0414,0,0,0
29842,Stokes C,Yellow - Stain,Matte,,6,6,62.2296,12.8634,0,4.8224,2.5132,8.0381,10.5513,0,0.1619,0.389,0,8.7946,0,0,0,0,0,0,0,0,0,0.0995,0,0,0,0,0,0.0882,0,0,0
29843,Toubes Blue-Green Matt,Blue - Cobalt,Matte - Stony,,6,6,41.0729,15.6075,0,0,1.7093,0.4827,2.1919,0,0.2903,39.2133,0,0,0,0,0,0,0,0,0,0,0,0.1768,0.7302,0,0.7029,0,0,0.0141,0,0,0
29844,Translucent Base,Clear,Glossy - Semi,Translucent,5,6,67.6553,9.1693,0,0,1.6043,5.1678,6.7721,0,0.0296,5.1282,0,0,11.1666,0,0.0102,0,0,0,0,0,0,0.0421,0,0,0,0,0,0.0266,0,0,0
29845,Ocean Blue,Glaze,,Opaque,6,6,62.5234,7.292,2.3847,0,4.212,0.8728,5.0848,0,0.6206,11.9738,0,0,5.9201,0,0.0144,0,0,0,0,0,0,0.0876,0.1715,0,0.4457,0,0,3.4815,0,0,0
29846,Transparent Glossy 3,Clear,Glossy,Transparent,5,6,63.1413,7.8747,5.1913,0,3.2665,2.3293,5.5959,0,1.1901,16.8427,0,0,0,0,0.0232,0,0,0,0,0,0,0.0883,0,0,0,0,0,0.0526,0,0,0
29847,V.C. 4,Glaze,Matte,Opaque,6,6,63.2548,7.7769,0.9194,1.2012,1.4065,7.2631,8.6696,0,0.0244,9.7087,0,3.7368,0,0,0.0135,0,0,0,0,0,0,0.0407,0,0,0,0,0,4.6539,0,0,0
29850,V.C. 5,Glaze,Satin,Semi-opaque,6,6,58.8887,8.345,8.219,0,1.094,5.4707,6.5647,0,1.1082,10.1819,0,0,4.2528,0,0.0214,0,0,0,0,0,0,0.0729,0,0,0,0,0,0.0486,0,0,2.2967
29853,V.C. 6,Glaze,,,6,9,68.95,11.2853,0.7148,0.5885,1.9638,6.4665,8.4303,0,0.0897,4.8132,0,3.6615,0,0,0,0,0,0,0,0,0,1.3581,0,0,0,0,0,0.1086,0,0,0
29856,V.C. 8,Glaze,Satin - Matte,Semi-opaque,6,6,60.9579,10.5348,3.6206,0,0.9395,4.3303,5.2697,0,0.0448,19.3985,0,0,0,0,0.0268,0,0,0,0,0,0,0.0771,0,0,0,0,0,0.0698,0,0,0
29857,"V.C. \61\"" Base""",Glaze,Matte - Stony,Translucent,6,6,59.234,8.4929,0,0,1.8596,5.5662,7.4258,0,0.6335,12.2539,0,11.8685,0,0,0,0,0,0,0.0205,0,0,0.0709,0,0,0,0,0,0,0,0,0
29858,"V.C. \62\"" Base""",Glaze,Satin - Matte,,6,6,56.9205,13.3294,0,0,2.7324,8.8162,11.5487,0,8.8952,9.1676,0,0,0,0,0,0,0,0,0,0,0,0.0835,0,0,0,0,0,0.055,0,0,0
29861,"V.C. \71\"" Base""",Glaze,,,6,6,67.5828,7.8969,1.2511,0,3.0765,2.0102,5.0868,0,4.6488,13.4084,0,0,0,0,0.0129,0,0,0,0,0,0,0.0709,0,0,0,0,0,0.0414,0,0,0
29862,"V.C. \72\"" Base""","White, Off-White",Satin - Matte,Semi-opaque,6,6,69.7196,5.8073,3.2563,0,0.9253,3.3904,4.3156,0,4.9705,10.0961,0,0,1.7323,0,0.015,0,0,0,0,0,0,0.0532,0,0,0,0,0,0.0341,0,0,0
29863,"V.C. \D\"" Base""",Glaze,Satin - Matte,,6,6,59.5889,11.0325,0,0,1.7041,4.0197,5.7238,0,0.0287,15.2369,0,0,8.2481,0,0.0205,0,0,0,0,0,0,0.0674,0,0,0,0,0,0.0533,0,0,0
29864,V.C. Easy Gloss 1,Glaze,Glossy,Transparent,5,6,43.8638,16.3834,16.7618,0,0.3452,2.8585,3.2037,0,3.8921,15.2061,0,0,0,0,0.1104,0,0,0,0,0,0,0.3166,0,0,0,0,0,0.262,0,0,0
29865,V.C. Easy Gloss IV,"White, Off-White",Glossy,Transparent,4,6,55.9552,6.9507,13.0582,0,1.7394,4.0153,5.7547,0,3.1069,12.8541,0,0,0,0,0.0238,0,0,0,0,0,0,0.156,0,0,0,0,0,0.1715,0,1.9687,0
29866,V.C. G 4,Glaze,,,5,6,34.0903,2.9579,5.9417,0,9.1289,5.2514,14.3803,0,7.7115,28.9675,0,0,0,0,3.7267,0,0,0,0,0,0,2.1753,0,0,0,0,0,0.0488,0,0,0
29867,V.C. G 5,Clear,Glossy - Semi,Semi-opaque,5,6,62.2451,8.4176,2.7969,0,1.5535,5.772,7.3256,0,1.5016,15.889,0,0,1.7613,0,0.0078,0,0,0,0,0,0,0.037,0,0,0,0,0,0.0181,0,0,0
29868,V.C. Good Color Satin Matt,Glaze,Satin - Matte,Semi-opaque,5,6,67.2164,8.6595,3.4913,0,1.7441,4.9686,6.7127,0,0.0101,5.0337,0,8.8168,0,0,0.0072,0,0,0,0,0,0,0.0335,0,0,0,0,0,0.0188,0,0,0
29869,V.C. Karen Starshine CuAqua,Glaze,Glossy,Opaque,6,6,61.5244,5.8772,3.1934,1.8851,1.4257,6.6741,8.0998,0,0.7202,10.6401,0,1.7508,0,0,0.0058,0,0,0,0,0,0,0.0326,0,0,2.7976,0,0,3.4728,0,0,0
29870,V.C. Karen Weinkauf,Clear,Glossy,Transparent,4,6,71.2535,7.7905,2.4383,0,1.7432,12.1747,13.9179,0,0.0238,4.4932,0,0,0,0,0.0123,0,0,0,0,0,0,0.0386,0,0,0,0,0,0.0319,0,0,0
29874,Coleman Tea Dust Black,Iron - Tea Dust,Glossy - Semi,,10,10,69.4677,7.0017,0,0,3.124,1.3672,4.4912,0,4.0078,10.8874,0,0,0,0,0,0,0,0,0,0,0,4.024,0,0,0,0,0,0.1202,0,0,0
29875,Flaming red,Glaze,,,6,6,65.7993,6.5131,3.4735,0,1.5661,4.0514,5.6175,0,1.3864,13.3022,0,0,2.5736,0,0.1126,0,0,0,0,0,0,0.487,0,0,0.226,0,0,0.0455,0,0,0.4633
29957,Diagrama 20 - D20/1 DD Montmollin,Glaze,,,9,10,65.9436,8.3215,0,0,3.7064,1.6913,5.3977,0,5.3197,14.9936,0,0,0,0,0,0,0,0,0,0,0,0,0,0,0,0,0,0.024,0,0,0
29960,Diagrama 20D 20/1 P1- DD Montmollin,Glaze,,,9,10,64.0215,8.0798,0,0,3.5987,1.6421,5.2409,0,5.1638,14.5584,0,0,0,0,2.9124,0,0,0,0,0,0,0,0,0,0,0,0,0.0233,0,0,0
29964,Diagrama 39 DDM,Glaze,,,9,10,68.4845,13.2045,0,0,4.1308,5.4751,9.6059,0,8.6764,0,0,0,0,0,0,0,0,0,0,0,0,0.0287,0,0,0,0,0,0,0,0,0
29965,D 1/20 = Diagrama 1 DDM Celadon,Glaze,,,9,9,69.1305,11.1684,0,0,0,0,0,0,0,19.7011,0,0,0,0,0,0,0,0,0,0,0,0,0,0,0,0,0,0,0,0,0
29966,Celadon Diagrama 1 DDM - D 1/20 + CuO,Glaze,,,9,9,67.8241,10.9592,0,0,0,0,0,0,0,19.3267,0,0,0,0,0,0,0,0,0,0,0,0,0,0,1.89,0,0,0,0,0,0
30009,MC6G Yellow Iron Oxide,Glaze,Glossy,Opaque,6,6,70.2753,6.5192,5.6798,0,1.5794,3.5536,5.133,0,2.633,8.8974,0,0,0,0,0.0205,0,0,0,0,0,0,0.7884,0,0,0,0,0,0.0533,0,0,0
30013,OU Yellow Salt,Yellow,Glossy - Semi,Opaque,10,10,55.9645,11.4205,0,0,2.2122,7.1129,9.3251,0,8.1838,8.522,0,0,0,0,0,0,0,0,0,0,0,0.5202,0,0,0,0,0,0.0446,0,6.0192,0
30014,Ice Blue Celadon,Iron - Celadon - Blue,Glossy,Transparent,10,10,77.3916,5.9895,0,0,3.6565,1.7271,5.3836,0,0.0682,9.0084,0,1.5764,0,0,0,0,0,0,0,0,0.2482,0.334,0,0,0,0,0,0,0,0,0
30018,Tomato Red,Glaze,,,10,10,67.6127,7.9624,0,0,1.6278,3.5532,5.181,0,5.6244,8.5098,0,0,0,0,2.2653,0,0,0,0,0,0,2.8223,0,0,0,0,0,0.0222,0,0,0
30019,Mac's Tenmoku,Glaze,,,10,10,70.6705,7.2125,0,0,2.8939,1.3746,4.2685,0,0.0843,13.6418,0,0,0,0,0.0123,0,0,0,0,0,0,4.0781,0,0,0,0,0,0.032,0,0,0
30020,Spotted Tortoise Shell,Glaze,,,10,10,62.7716,10.5258,0,0,5.053,2.3607,7.4136,0,0.1556,8.2674,0,0.4576,8.8061,0,0,0,0,0,0,0,0,1.4645,0,0,0,0,0,0.1378,0,0,0
30021,Malcolm's Shino,Glaze,,,10,10,62.8904,15.4932,0,0,2.3657,17.4853,19.8509,0,0.3946,0.7613,0,0,0,0,0.0203,0,0,0,0,0,0,0.3283,0,0,0,0,0,0.2608,0,0,0
30022,White Liner,Glaze,,,10,10,71.2845,7.2814,0,0,2.0737,2.1394,4.2131,0,0.0973,13.4744,0,0,0,0,0.0119,0,0,0,0,0,0,0.0708,0,0,0,0,0,0.0309,0,3.5357,0
30023,Hensley Clear,Glaze,,,10,10,70.7818,7.7005,3.3945,0,1.5784,3.8675,5.4459,0,0.8354,9.6196,0,1.6697,0,0,0.0061,0,0,0,0,0,0,0.0577,0,0,0,0,0,0.0133,0,0,0.4755
30024,Weiser Blue Celadon,Glaze,,,10,10,70.5555,6.1768,5.9668,0,1.4289,3.2809,4.7098,0,0.142,10.1835,0,1.5724,0,0,0,0,0,0,0.0766,0,0,0.1903,0,0,0,0,0,0.0145,0,0,0.412
30025,Pete's Copper Red,Glaze,,,10,10,67.6419,8.8509,2.8015,0,5.6211,3.0185,8.6396,0,0.6318,10.7222,0,0,0,0,0.0051,0,0,0,0,0,0,0.0512,0,0,0.1732,0,0,0.0091,0,0,0.4734
30026,Sarah’s Brilliant Blue Art Alliance,Blue,Glossy,Transparent,5,5 &#189;,61.8141,9.335,9.3077,0,1.5448,4.9667,6.5115,0,2.1218,9.2592,0,0,0,0,0.0331,0,0,0.1055,0,0,0,0.22,1.2199,0,0,0,0,0.0722,0,0,0
30029,Plum,Blue,Matte,Opaque,5,5 &#189;,56.3814,7.9252,2.2938,0,1.5692,5.387,6.9561,0,17.816,4.5955,0,0,2.8472,0,0.009,0,0,0,0,0,0,0.0425,1.1133,0,0,0,0,0.0201,0,0,0
30114,Jared Black,Glaze,,,9,11,62.1167,13.7491,0,0,4.4547,2.0865,6.5411,0,7.4484,9.8817,0,0,0,0,0.0329,0,0,0,0,0,0,0.1444,0,0,0,0,0,0.0856,0,0,0
30126,John's Brown,Iron - Tenmoku,Glossy,,5,6,68.3606,6.3416,5.5251,0,1.5364,3.4568,4.9932,0,2.5613,8.655,0,0,0,0,0.02,0,0,0,0,0,0,3.4914,0,0,0,0,0,0.0519,0,0,0
30127,John's Spotted Yellow,Yellow - Stain,Matte,Opaque,5,6,61.6793,9.3869,3.9347,0,0.2176,2.0397,2.2573,0,0.0522,17.8798,0,0,0,0,0.0373,0,0,0,0,0,0,0.3356,0,0,0,0,0,4.4368,0,0,0
30128,John's Spotted Green,Green - Stain,Matte,Opaque,5,6,61.6793,9.3869,3.9347,0,0.2176,2.0397,2.2573,0,0.0522,17.8798,0,0,0,0,0.0373,0,0,0,0,0,0,0.3356,0,0,0,0,0,4.4368,0,0,0
30163,Ben Fiess Crusty Pink (HFG0016A),Red - Pink,,Opaque,6,6,54.3365,12.0901,0,0,2.4176,7.7234,10.1409,0,20.8001,0.6266,0,0,0,0,0,0,0,0,0,0,0,0.0543,0,0,0,0,0,0.0523,0,1.8992,0
30164,Ben Fiess Neon Green (HFG0020AX),Green - Stain,,Semi-opaque,6,6,64.3961,9.9549,4.2017,0,0.2306,2.2027,2.4333,0,0.6333,17.881,0,0,0,0,0.0389,0,0,0,0.0219,0,0,0.1207,0,0,0.217,0,0,0.1012,0,0,0
30165,Ben Fiess Cone 2 Red Crust (MFG0010B),Specialty - Crawling,Matte,Opaque,2,2,45.8389,7.5428,7.1419,0,1.078,6.9837,8.0618,0,21.328,8.0216,0,0,0,0,0.0131,0,0,0,0,0,0,0.0475,0,0,0,0,0,0.0341,0,1.9704,0
30167,Oestreich Carbon Trap Shino  + local clay,Shino - Carbon Trap,Matte - Smooth,Semi-opaque,8,12,65.6215,15.0357,0,2.8837,1.8567,8.786,10.6427,0,2.2127,3.3187,0,0,0,0,0.013,0,0,0,0,0,0,0.1865,0,0,0,0,0,0.0856,0,0,0
30170,EC 404 Shocking Pink (ball clay version),Purple - Nickel,,,10,10,47.8828,7.354,0,0,5.976,0.0229,5.9989,0,0.047,0.0422,0,19.1896,17.4559,0,0,0,0,0,0,0,0,0.0326,0,1.9021,0,0,0,0.0949,0,0,0
30177,VC Vampire Red,Red - Copper - Oxblood,Glossy - Semi,Opaque,9,10,69.6858,6.0028,1.8216,0,2.2331,1.8754,4.1085,0,0.1139,11.9357,0,4.4393,0,0,0.0054,0,0,0,0,0,0,0.0797,0,0,0.2956,0,0,0.0578,0,0,1.4539
30179,Bella Lugosi's Red,Red - Copper - Oxblood,Glossy,Opaque,9,10,69.6412,5.9533,1.8803,0,2.4445,2.1187,4.5632,0,0.1118,11.3772,0,4.5382,0,0,0.0055,0,0,0,0,0,0,0.0818,0,0,0.3022,0,0,0.0591,0,0,1.4863
30188,HTB 55,Clear,Glossy,Transparent,6,8,69.826,6.7711,0,10.2611,3.4247,0.0339,3.4586,0,0.0347,9.6331,0,0,0,0,0,0,0,0,0,0,0,0.0153,0,0,0,0,0,0,0,0,0
30194,HTB 46A,Clear,Glossy,Transparent,6,8,59.5023,9.0432,14.6184,0,3.0064,4.0343,7.0406,0,0,9.7532,0,0,0,0,0,0,0,0,0,0,0,0.0422,0,0,0,0,0,0,0,0,0
30195,HTB 46B,Clear,Glossy,Transparent,6,8,68.2689,8.3948,3.7736,0,2.5419,3.411,5.9529,0,0,13.5741,0,0,0,0,0,0,0,0,0,0,0,0.0357,0,0,0,0,0,0,0,0,0
30196,HTB 46C,Clear,,Transparent,6,8,69.3181,8.3981,2.7967,0,1.9173,3.9711,5.8884,0,0,13.5718,0,0,0,0,0,0,0,0,0,0,0,0.0269,0,0,0,0,0,0,0,0,0
30198,HTB 55 A,Clear,Glossy,Transparent,6,8,69.7866,6.6958,0,10.3574,3.4493,0,3.4493,0,0,9.7109,0,0,0,0,0,0,0,0,0,0,0,0,0,0,0,0,0,0,0,0,0
30200,HTS 55 B,Clear,Satin,Semi-opaque,6,8,70.0794,6.5471,0,3.9325,2.8495,0,2.8495,0,0,16.5915,0,0,0,0,0,0,0,0,0,0,0,0,0,0,0,0,0,0,0,0,0
30201,HWM 57 A,Glaze,Matte - Semi,Semi-opaque,6,8,58.358,5.9194,0,0,4.7316,0,4.7316,0,0,7.3405,1.2925,0,22.3579,0,0,0,0,0,0,0,0,0,0,0,0,0,0,0,0,0,0
30203,HOM 57 B,"White, Off-White",Matte - Smooth,Opaque,6,8,52.1165,12.0432,0,0,7.0133,0,7.0133,0,0,10.3629,3.7788,0,14.6853,0,0,0,0,0,0,0,0,0,0,0,0,0,0,0,0,0,0
30206,Base David 3134,Clear,Glossy - Semi,Translucent,5,7,62.0965,6.5319,6.0278,0,0.1044,3.3519,3.4564,0,0.0053,21.8808,0,0,0,0,0,0,0,0,0,0,0,0.0013,0,0,0,0,0,0,0,0,0
30282,Val's Base,"White, Off-White",Satin,Semi-opaque,6,8,65.2467,4.9086,6.0504,0,4.6852,1.0497,5.7349,0,2.8506,15.1227,0,0,0,0,0.011,0,0,0,0,0,0,0.0553,0,0,0,0,0,0.0197,0,0,0
30310,White Pete's Charlie Ian Anderson (frit less),Glaze,Matte,Semi-opaque,,,65.2464,7.1033,1.4492,2.5227,0.4704,1.6395,2.11,0,10.2896,8.9298,0,0,0,0,2.2638,0,0,0,0,0,0,0.0478,0,0,0,0,0,0.0376,0,0,0
30320,Pier Day Glo - Grape Candy,Glaze,,,8,10,69.5802,6.3551,0.9921,2.7002,0.4692,2.241,2.7102,0,0.0598,1.2597,0,8.1536,6.1797,0,0,0,0,0,0,0,0,0.0353,0,0,0.012,0,0,0.0029,0,0.5261,0
30327,Opalescence Rx (less runny),"White, Off-White",Glossy - Semi,Semi-opaque,8,10,61.9446,5.8269,2.41,0,3.6375,2.075,5.7125,0,0.6625,17.4284,0.0298,0,0,0,0,0,0,0,0,0,0,0.0215,0,0,0,0,0,5.7239,0,0,0.24
30375,S422 Semi matt golden yellow (Copy),Yellow,Matte - Semi,Opaque,9,9,57.8975,9.7678,0,0,5.4869,2.6274,8.1143,0,0.4532,14.1121,0,0,0,0,0,0,0,0,0,0,0,3.2095,0,0,0,0,0,6.4455,0,0,0
30376,Haze 2-4 +RIO,Red - Stain,Glossy,Semi-opaque,10,10,64.3302,6.6961,1.766,0,3.541,1.9329,5.4738,0,2.5839,9.7282,0,0,3.364,0,0.0032,0,0,0,0,0,0,1.8375,0,0,0,0,0,2.8162,0,0,1.4009
30377,Red corner C,Glaze,,,5,7,55.91,7.2123,4.732,0,1.6555,6.4018,8.0573,0,0.1016,19.4045,0,0,3.3391,0,0.1096,0,0,0,0,0,0,0.4629,0,0,0.22,0,0,0,0,0,0.4508
30378,Red corner D,Glaze,,,5,7,56.9946,9.8223,4.1577,0,1.517,5.7123,7.2293,0,0.1274,17.2983,0,0,2.995,0,0.1289,0,0,0,0,0,0,0.5158,0,0,0.2255,0,0,0.0431,0,0,0.4621
30379,Red corner B,Glaze,,,5,7,71.7231,6.4457,2.5902,0,0.9813,3.6592,4.6405,0,0.1124,11.2369,0,0,1.9991,0,0.1157,0,0,0,0,0,0,0.466,0,0,0.2107,0,0,0.0279,0,0,0.4318
30381,Red corner A,Glaze,,,5,7,72.1269,4.5833,2.7627,0,1.0291,3.9051,4.9342,0,0.0959,11.9671,0,0,2.3619,0,0.1033,0,0,0,0,0,0,0.432,0,0,0.2074,0,0,0,0,0,0.4252
30389,A Tan Sea Slug,Glaze,Glossy - Semi,Semi-opaque,10,10,68.911,6.1653,0,0,2.3421,1.0643,3.4065,0,3.7949,14.4785,0,0,0,0,0.4188,0,0,0,0,0,0,0.2327,0,0,0,0,0,2.5924,0,0,0
30410,Cerulean Blue Heaven,Glaze,,,10,10,66.782,5.9432,0.4562,0,1.5131,6.2853,7.7985,0,1.621,11.7363,0,0,1.5875,0,0.1929,0,0,0,0,0,0,0.0283,0,0,0.7843,0,0,2.4267,0,0,0.643
30482,V.C. Pam Fredericks,Glaze,Matte,,6,9,52.884,10.1405,3.1092,5.5062,1.5914,5.5005,7.0918,0,0.7384,11.1091,0,0,0,0,0.0217,0,0,0,0,0,0,0.0768,0,0,0,0,0,9.3223,0,0,0
30483,V.C. Polished Matt,Glaze,Matte,Opaque,5,6,57.9699,13.1579,0,3.9511,2.2499,2.2786,4.5285,0,8.0413,12.2111,0,0,0,0,0.0203,0,0,0,0,0,0,0.0673,0,0,0,0,0,0.0527,0,0,0
30484,V.C. Surface Texture 1,Glaze,Matte - Dry,,6,10,30.6316,9.1237,29.1567,0,0.354,14.7435,15.0975,0,0.3312,0.1789,0,0,0,0,0,0,0,0,0,0,0,0.2299,0,0,0,0,0,0.5009,0,0,14.7496
30485,V.C. Surface Texture 3,Glaze,Matte - Dry,,6,10,33.0141,6.3095,10.9682,0,10.0172,10.1898,20.207,0,7.0939,15.6522,0,0,0,0,4.0138,0,0,0,0,0,0,2.4273,0,0,0,0,0,0.3141,0,0,0
30486,V.C. Transparent 1,Glaze,Glossy,Transparent,5,6,71.3638,10.3855,0,0,2.001,6.4342,8.4353,0,3.0345,6.697,0,0,0,0,0.0075,0,0,0,0,0,0,0.0516,0,0,0,0,0,0.0247,0,0,0
30489,Xavier's Warm Jade Green,Glaze,Satin - Matte,,6,6,62.9906,7.3603,1.1661,0,2.8675,1.8736,4.7411,0,4.3329,12.4973,0,0,0,0,0.012,0,0,0,0,0,0,0.3097,0,0,2.1212,0,0,4.4688,0,0,0
30490,V.C. Satin White Liner #1,"White, Off-White",Satin - Matte,Semi-opaque,6,6,59.6658,9.0489,2.1747,0,3.6535,2.7479,6.4014,0,0.0236,14.3743,0,0,6.4453,0,0.0168,0,0,0,0,0,0,0.0651,0,0,0,0,0,0.0437,0,0,1.7404
30491,V.C. Satin White Liner #2,"White, Off-White",Satin - Matte,Semi-opaque,6,6,48.3735,11.8499,3.1328,4.6233,1.9452,9.1017,11.0469,0,0.7421,3.0922,0,2.7481,1.6665,0,0.0181,9.6921,0,0,0,0,0,0.0711,0,0,0,0,0,0.0425,0,1.1008,1.8
30492,V.C. Satin White Liner #3,"White, Off-White",Satin - Matte,Semi-opaque,6,6,61.7078,7.7334,4.1948,0,3.26,2.6467,5.9067,0,4.5469,13.8713,0,0,0,0,0.0182,0,0,0,0,0,0,0.0711,0,0,0,0,0,0.0432,0,0,1.9066
30494,V.C. Satin White Liner #4,"White, Off-White",Satin - Matte,Semi-opaque,6,6,60.2994,9.9018,3.4031,0,0.883,4.0701,4.9531,0,0.0422,18.2329,0,0,0,0,0.0252,0,0,0,0,0,0,0.0725,0,0,0,0,0,0.0656,0,3.0042,0
30495,V.C. Soft Satin Glossy #1,Glaze,Glossy - Semi,Semi-opaque,6,6,58.476,7.6629,4.4722,0,1.4461,2.6771,4.1231,0,5.0842,15.0774,0,0,0,0,0.0181,0,0,0,0,0,0,0.0889,0,0,0,0,0,0.0975,0,4.8997,0
30497,V.C. Soft Satin Glossy #2,Glaze,Glossy - Semi,Semi-opaque,6,6,54.7247,8.9681,4.7321,0,1.841,6.5976,8.4386,0,1.0903,12.1868,0,6.2265,0,0,0.0129,0,0,0,0,0,0,0.0591,0,0,0,0,0,0.0264,0,2.5149,1.0196
30518,Galactic Indifference Rx,Specialty,,,10,10,52.3749,9.4286,0.6807,3.7546,1.4022,3.7625,5.1647,0,2.4529,15.6696,0,0,0,0,0.0164,0,0,0,0,0,0,0.071,0,0,0,0,0,10.3867,0,0,0
30531,Spot Blue,Glaze,,,6,6,58.3851,5.506,13.552,0,0.2017,2.2879,2.4896,0,3.0926,12.2245,0,0,0,0,0.0505,0,0,0,0,0,0,0.1554,0.592,0,0,0,0,0.1112,0,3.8411,0
30538,Rowe's Brown,Glaze,Glossy,Translucent,6,6,54.8547,5.5374,13.6291,0,0.2028,2.3009,2.5038,0,3.1102,12.2941,0,0,0,0,0.0508,0,0,0,0,3.5391,0,4.3689,0,0,0,0,0,0.1118,0,0,0
30549,Lynette's Opal Art Alliance,"White, Off-White",Glossy,Opaque,5,5 &#189;,62.9802,7.6111,2.7332,0,1.4436,5.0515,6.4952,0,0.7015,8.8701,0,0,4.3579,0,0.0102,0,0,0,0,0,0,0.3936,0,0,0,0,0,5.8469,0,0,0
30559,Stormy Seas,Glaze,,,5,6,63.7218,6.1913,0,0,1.2049,2.8778,4.0827,0,0.0085,10.7295,0,0,9.811,0,0.0061,0,0,0,0,0,0.8772,1.296,0,0,0,0,0,2.3929,0,0,0.8831
30561,Hat Turquoise,Glaze,Glossy,Transparent,4,6,68.4013,5.4254,1.2506,1.7468,1.5516,8.4226,9.9743,0,0.0754,7.1701,0,0,2.3612,0,0.0082,0,0,0,0,0,0,0.3628,0,0,1.0369,0,0,2.187,0,0,0
30588,Laura's Base Satin modified,Glaze,,,,,68.7346,8.7507,0,3.7951,1.4871,0.7611,2.2482,0,0.0808,16.2498,0,0,0,0,0.0296,0,0,0,0.0043,0,0,0.0741,0,0,0,0,0,0.0326,0,0,0
