Repository: derekphilipau/glazy-data

# glazy-data
Public data from the Glazy database

## About

The Glazy database of ceramic recipes was originally seeded with data from [Linda Arbuckle's](http://lindaarbuckle.com)  [GlazeChem database](http://lindaarbuckle.com/arbuckle_handouts.html), John Sankey's [glaze database](http://www.johnsankey.ca/glazedata.html) (which is based on the extensive work by [Alisa Clausen](https://glazy.org/u/alisaclausen)), and [Louis Katz's](http://www.louiskatz.net) [Hyperglaze database](http://falcon.tamucc.edu/~lkatz/allglazes.txt).

This repository intends to continue the tradition of making recipes publicly available.  This archived data only includes publicly shared recipes and materials.

File: glazy-data-glazes-simplified-20201210.csv (part 31 of 47)
id,name,material_type_concatenated,surface_type,transparency_type,from_orton_cone,to_orton_cone,SiO2_percent_mol,Al2O3_percent_mol,B2O3_percent_mol,Li2O_percent_mol,K2O_percent_mol,Na2O_percent_mol,KNaO_percent_mol,BeO_percent_mol,MgO_percent_mol,CaO_percent_mol,SrO_percent_mol,BaO_percent_mol,ZnO_percent_mol,PbO_percent_mol,P2O5_percent_mol,F_percent_mol,V2O5_percent_mol,Cr2O3_percent_mol,MnO_percent_mol,MnO2_percent_mol,FeO_percent_mol,Fe2O3_percent_mol,CoO_percent_mol,NiO_percent_mol,CuO_percent_mol,Cu2O_percent_mol,CdO_percent_mol,TiO2_percent_mol,ZrO_percent_mol,ZrO2_percent_mol,SnO2_percent_mol
30616,AC Forest Floor,Glaze,Glossy - Semi,Opaque,6,6,64.17,8.7718,0,0,1.3839,2.3391,3.7231,0,0.0315,10.9646,0,0,5.8697,0,0.0225,0,0,0,0,0,0,2.1149,0,0,0,0,0,4.3319,0,0,0
30624,"AC CMB15 +1 co. carb., 1, 5, 15%  titanium diox",Glaze,Glossy - Semi,Opaque,6,6,68.4865,9.3618,0,0,1.477,2.4965,3.9735,0,0.0336,11.7022,0,0,6.2645,0,0.024,0,0,0,0,0,0,0.0906,0,0,0,0,0,0.0632,0,0,0
30639,Amber Fine Sparkle,Iron - Amber,Glossy,Translucent,4,3,55.6207,8.4882,9.7688,8.4184,2.5829,10.4117,12.9945,0,0.071,0.4556,0,0,0.3515,0,0.0047,0,0,0,0,0,0,3.8142,0,0,0,0,0,0.0123,0,0,0
30706,HOM 39,"White, Off-White",,Opaque,6,6,7.2883,4.0295,13.693,0,0,0,0,0,0,60.856,0,0,0,0,14.1332,0,0,0,0,0,0,0,0,0,0,0,0,0,0,0,0
30707,HOB 41,Clear,Glossy,Translucent,6,6,73.095,7.9296,0,0,5.3915,0,5.3915,0,0,13.5839,0,0,0,0,0,0,0,0,0,0,0,0,0,0,0,0,0,0,0,0,0
30708,HTB 42,Clear,Glossy,Translucent,6,6,59.9734,5.3073,14.4598,0,0.1683,2.4616,2.6299,0,3.2991,14.1463,0,0,0,0,0.0264,0,0,0,0,0,0,0.1109,0,0,0,0,0,0.0471,0,0,0
30709,HMS43,Clear,Satin - Matte,Semi-opaque,6,6,66.5547,6.2873,0,0,1.1849,3.8454,5.0303,0,11.8571,0.3129,0,0,9.9279,0,0,0,0,0,0,0,0,0.0299,0,0,0,0,0,0,0,0,0
30710,HTB 44,Glaze,,,6,8,67.658,6.9556,3.6686,0,1.023,3.7952,4.8181,0,9.8532,3.5475,0,0,3.444,0,0.0067,0,0,0,0,0,0,0.0364,0,0,0,0,0,0.0119,0,0,0
30711,HMB49,Clear,Glossy,Semi-opaque,6,6,68.4591,6.8228,6.9781,0,6.7199,1.1701,7.89,0,1.5738,6.2707,0,0,0,0,0.0127,0,0,0,0,0,0,0.0455,0,0,0,0,0,0.0227,0,0,1.9245
30713,HTB 56,Glaze,Glossy,Transparent,6,6,71.851,6.8578,1.5378,0,2.8777,0.2579,3.1356,0,3.0553,13.5447,0,0,0,0,0.0028,0,0,0,0,0,0,0.01,0,0,0,0,0,0.005,0,0,0
30735,Zinc-free Clear,Clear,Glossy,Transparent,6,6,70.2025,8.2624,3.7669,0,0.4098,2.6562,3.066,0,0.0489,14.4835,0,0,0,0,0.0269,0,0,0,0,0,0,0.0728,0,0,0,0,0,0.07,0,0,0
30798,Granite White,Glaze,Matte - Semi,,10,10,68.1067,7.2597,1.8897,0,1.5624,5.3068,6.8692,0,4.3167,11.5165,0,0,0,0,0.0034,0,0,0,0,0,0,0.0319,0,0,0,0,0,0.0062,0,0,0
30809,Tea Dust,Iron - Tea Dust,,,8,10,70.9418,6.3739,0,0,2.8855,1.3317,4.2172,0,3.9675,10.6563,0,0,0,0,0,0,0,0,0,0,0,3.7433,0,0,0,0,0,0.1001,0,0,0
30857,Jon Bull Crater Glaze,Specialty - Crater,Matte - Stony,Opaque,6,6,66.2903,10.6741,0,0,2.8839,3.2406,6.1246,0,0,16.8794,0,0,0,0,0,0,0,0,0,0,0,0.0317,0,0,0,0,0,0,0,0,0
30858,V.C. 20,Yellow,Satin - Matte,,9,10,53.7108,10.0994,0,5.3899,2.9888,1.3627,4.3515,0,4.3723,8.5465,0,10.1854,0,0,0,0,0,0,0,0,0,0.9747,0,0,1.302,0,0,0,0,0,1.0675
30859,V.C. AA Cobalt Blue,Blue - Cobalt,Matte,Opaque,9,10,55.6395,11.4026,0,0,1.6866,1.916,3.6025,0,0.1648,27.5989,0,0,0,0,0.0284,0,0,0,0,0,0,0.1172,1.3048,0,0,0,0,0.1412,0,0,0
30860,V.C. AA Copper Blue-green,Green - Copper,Matte,Semi-opaque,9,10,53.8793,11.0419,0,0,1.6332,1.8554,3.4886,0,0.1596,26.7258,0,0,0,0,0.0275,0,0,0,0,0,0,0.1135,0,0,2.4327,0,0,0.1368,0,0,1.9944
30861,V.C. AA Taffy,Yellow,Matte,Semi-opaque,9,10,52.3069,10.7196,0,0,1.5856,1.8012,3.3868,0,0.1549,25.9458,0,0,0,0,0.0267,0,0,0,0,0,0,1.8461,0,0,0,0,0,5.6132,0,0,0
30862,V.C. AA Revised Todd,"White, Off-White",Matte,Semi-opaque,9,10,52.595,9.7895,0,0,1.6855,1.9291,3.6146,0,1.8576,27.9835,0,0,0,0,0.0201,0,0,0,0,0,0,0.0959,0,0,0,0,0,4.0438,0,0,0
30864,V.C. Amber Celadon,Iron - Celadon - Yellow,Glossy,Transparent,9,10,65.7331,6.8483,0.8483,0,2.591,0.9501,3.5411,0,1.9799,17.759,0,0,0,0,0.0373,0,0,0,0.3625,0,0,2.5258,0,0,0,0,0,0.3648,0,0,0
30865,Choy Clear,Clear,Glossy,,9,10,78.047,7.1735,0,0,3.8953,1.7744,5.6697,0,0.0075,4.5981,0,4.448,0,0,0.0054,0,0,0,0,0,0,0.0369,0,0,0,0,0,0.0139,0,0,0
30866,Choy Blue Celadon,Iron - Celadon - Blue,Glossy,,9,10,75.0656,7.3588,0,0,3.9959,1.8202,5.8161,0,0.0077,4.7169,0,6.0839,0,0,0.0055,0,0,0,0,0,0,0.931,0,0,0,0,0,0.0143,0,0,0
30869,Coleman Apple Green,Iron - Celadon - Green,Glossy,Translucent,9,10,73.2305,8.1738,0,0,1.3715,3.2506,4.6221,0,0.0179,13.4486,0,0,0,0,0.0128,0,0,0,0,0,0,0.4609,0,0,0,0,0,0.0333,0,0,0
30871,Glossy White Opaque,"White, Off-White",Glossy,,9,10,71.5898,6.7443,0,0,2.7954,1.2708,4.0663,0,0.0167,13.2199,0,0,0,0,0.012,0,0,0,0,0,0,0.0474,0,0,0,0,0,0.0311,0,4.2726,0
30874,V.C. Glossy Base,Blue,Glossy,Semi-opaque,9,10,68.614,10.9848,0,0,2.5617,6.2188,8.7805,0,0.0999,8.2785,0,0,0,0,0,0,0,0,0,0,0,0.9844,0,0,0,0,0,2.2579,0,0,0
30876,V.C. Good Color Satin Matt - RIO & Rutile,Glaze,Satin - Matte,,9,10,55.9019,5.9565,1.2366,15.7672,0.9543,3.1238,4.0781,0,6.8842,6.2349,0,0,0,0,0.0117,0,0,0,0,0,0,0.9931,0,0,0,0,0,2.9358,0,0,0
30878,V.C. Good Color Stony Matt,Glaze,Matte - Stony,,9,9,52.6946,5.9306,1.4996,14.1641,0.8314,2.763,3.5945,0,6.5412,7.9452,0,3.2887,0,0,0.7878,0,0,0,0,0,0,0.5867,0,0,0,0,0,2.967,0,0,0
30879,Noxema Blue- NCMC,Glaze,Glossy,Transparent,6,6,64.7685,8.2016,2.6736,0,3.5817,2.0638,5.6456,0,0.6212,16.3383,0,0,0,0,0.0179,0,0,0,0,0,0,0.072,1.6189,0,0,0,0,0.0424,0,0,0
30880,Gustin Shino Rev.,Shino,Glossy,,9,10,68.1516,17.6366,0,2.8075,2.0725,8.4202,10.4927,0,0.1544,0.4936,0,0,0,0,0,0,0,0,0,0,0,0.1062,0,0,0,0,0,0.1574,0,0,0
30881,Haynes Satin,"White, Off-White",Satin - Matte,Semi-opaque,9,10,53.7577,10.9252,0,0,2.3812,7.715,10.0961,0,10.7743,14.3486,0,0,0,0,0,0,0,0,0,0,0,0.0892,0,0,0,0,0,0.0088,0,0,0
30883,Hennessy Blue-Revised,Iron - Celadon - Blue,Glossy,Translucent,9,10,71.8491,8.0385,0,0,1.4075,3.0254,4.4329,0,1.4713,13.3873,0,0,0,0,0,0,0,0,0,0,0,0.8182,0,0,0,0,0,0.0028,0,0,0
30884,V.C. Ingerson Matt,"White, Off-White",Matte,,9,10,67.9303,8.9538,0,0,1.5763,3.6905,5.2668,0,5.1356,12.5904,0,0,0,0,0.0128,0,0,0,0,0,0,0.0681,0,0,0,0,0,0.0421,0,0,0
30885,V.C. Karen Starshine Cu Aqua,Blue,Glossy,Semi-opaque,10,10,64.4443,6.3507,1.5682,0.9257,1.5312,6.1018,7.633,0,0.3537,11.1697,0,1.3756,0,0,0.0029,0,0,0,0,0,0,0.023,0,0,2.7476,0,0,3.4056,0,0,0
30886,Korman Yellow,Yellow - Iron,Matte,Opaque,9,10,58.2062,8.6721,0,0,1.5086,3.5827,5.0912,0,5.5517,6.4684,0,12.8922,0,0,0.0124,0,0,0,0,0,0,3.0734,0,0,0,0,0,0.0323,0,0,0
30887,Pewabic Matt Green- NCMC,Green,Satin,Opaque,6,6,57.4091,10.2613,0,0,1.9424,4.5394,6.4818,0,0.1578,5.4263,10.2917,0,5.1897,0,0,0,0,0,0,0,0,0.3355,0,0,2.399,0,0,2.0476,0,0,0
30888,Kulisek Matt Revised,Yellow - Iron,Matte,Semi-opaque,9,10,58.1817,10.8101,0,0,4.6012,3.6577,8.2589,0,2.5946,11.6737,0,0,0,0,0.0099,0,0,0,0,0,0,1.6656,0,0,0,0,0,6.8055,0,0,0
30889,Kulisek Satin Matt G-1,Red - Pink,Satin - Matte,Opaque,9,10,57.3084,11.9676,0,0,1.8893,4.4626,6.3519,0,0.0299,18.6589,0,0,0,0,0.0214,0,0,0.2396,0,0,0,0.2968,0,0,0,0,0,4.159,0,0,0.9665
30890,Kyllikki Salmenhaara,Glaze,Matte,,10,12,53.214,11.0286,0,0,4.1002,1.8622,5.9623,0,0.0326,8.7391,0,19.3397,0,0,0.0233,0,0,0,0,0,0,1.5997,0,0,0,0,0,0.0606,0,0,0
30891,"Lanman \Fake\"" Wood Ash""",Glaze,Glossy,Semi-opaque,9,10,53.1527,6.0486,0,0,1.4527,0.6624,2.115,0,4.1302,28.5734,0,3.7129,0,0,0,0,0,0,0,0,0,2.0469,0,0,0,0,0,0.2202,0,0,0
30892,V.C. Lavender Mamo,Purple,Satin - Matte,Semi-opaque,9,10,63.6238,11.8239,0,0,1.5084,3.5844,5.0928,0,7.4786,11.2869,0,0,0,0,0.0119,0,0,0,0,0,0,0.0435,0.6075,0,0,0,0,0.031,0,0,0
30893,V.C. L.P. Matt,Glaze,Satin - Matte,,9,9,57.9935,12.55,0,0,1.1089,2.5779,3.6868,0,8.8532,9.5161,0,6.1653,0,0,0.0223,0,0,0,0,0.4056,0,0.067,0.6823,0,0,0,0,0.058,0,0,0
30898,V.C. Lung Chuan,Iron - Celadon - Green,Glossy - Semi,,9,10,70.7074,6.6006,0,0,3.3869,1.5273,4.9142,0,0.7994,15.3466,0,0,0,0,0.4224,0,0,0,0.1411,0,0,0.9838,0,0,0,0,0,0.0845,0,0,0
30899,Temmoku - NCMC,Iron - Tenmoku,Glossy,Opaque,6,6,61.3273,7.4927,2.3899,0,0.6824,2.3896,3.072,0,8.8862,10.7081,0,0,0,0,1.5239,0,0,0,0,0,0,4.5328,0,0,0,0,0,0.0673,0,0,0
30900,V.C. Mamo Matt with Tin,"White, Off-White",Matte - Stony,Opaque,9,9,57.2807,13.5664,0,0,1.7008,4.0391,5.7398,0,8.3388,12.4345,0,0,0,0,0.014,0,0,0,0,0,0,0.0506,0,0,0,0,0,0.0364,0,0,2.5388
30901,moonlight grey,"White, Off-White",Satin - Matte,Opaque,9,10,63.6508,13.2541,0,0,1.6982,5.4592,7.1574,0,8.4519,7.4379,0,0,0,0,0,0,0,0,0,0,0,0.0389,0,0,0,0,0,0.0091,0,0,0
30902,Mamo Tan Matt,Glaze,Matte,,9,10,56.3145,13.769,0,0,2.7217,2.7728,5.4945,0,7.8386,12.0214,0,0,0,0,0.0132,0,0,0,0,0,0.9483,0.1859,0,0,0,0,0,3.4145,0,0,0
30903,White- NCMC,"White, Off-White",Glossy - Semi,Opaque,6,6,59.8541,7.3258,4.4791,3.6199,0.1434,2.3049,2.4483,0,7.4753,12.2612,0,0,0,0,0,0,0,0,0,0,0,0.0931,0,0,0,0,0,0.2029,0,0,2.2403
30904,Mamo White Matt,"White, Off-White",Matte,Semi-opaque,9,9,58.9448,14.4122,0,0,2.8488,2.9023,5.7512,0,8.2048,12.5829,0,0,0,0,0.0138,0,0,0,0,0,0,0.0546,0,0,0,0,0,0.0359,0,0,0
30905,Mark's Temmoku,Iron - Tenmoku,Glossy,Opaque,9,10,70.7368,8.0305,0,0,3.8621,1.5138,5.376,0,0.2017,11.5773,0,0,0,0,0,0,0,0,0,0,0,4.0751,0,0,0,0,0,0.0027,0,0,0
30906,Ochre Red - NCMC,Iron,Glossy - Semi,Opaque,6,6,49.6477,9.131,0,0,3.1017,1.5022,4.6039,0,5.1924,24.5966,0,0,0,0,1.3021,0,0,0,0,0,0,3.5228,0,0,0,0,0,0.0511,0,1.9523,0
30907,Red Chun - NCMC,Glaze,Glossy,,6,6,66.4293,7.3693,1.7117,0,3.3069,2.3861,5.693,0,1.7839,11.7999,0,0,3.5742,0,0.0066,0,0,0,0,0,0,0.0519,0,0,0.5743,0,0,0.0172,0,0,0.9887
30908,John's Red w/crystals SIMPLIFIED,Glaze,Glossy - Semi,Translucent,10,10,63.8392,6.8279,1.9439,0,3.3961,2.5352,5.9313,0,5.6992,11.1558,0,0,3.5611,0,0.0071,0,0,0,0,0,0,0.0765,0,0,0.417,0,0,0.0281,0,0,0.5128
30909,Universal Slip - NCMC,Glaze,,,10,10,78.4371,13.4685,1.8613,0,1.1311,4.0609,5.192,0,0.2569,0.2717,0,0,0,0,0.026,0,0,0,0,0,0,0.2056,0,0,0,0,0,0.2808,0,0,0
30924,Celadon,Iron - Celadon - Blue,Satin,Semi-opaque,6,7,66.5056,8.1802,4.3137,0,2.0735,2.6218,4.6954,0,0.0697,15.9968,0,0,0,0,0,0,0,0,0,0,0,0.2386,0,0,0,0,0,0,0,0,0
30937,Gen's Satin Matte,Glaze,,,6,6,55.6521,5.2051,0,0,2.524,1.2084,3.7323,0,0.0744,8.6627,0,0,21.3843,0,0.0051,0,0,0,0,0,0,0.3294,0,0,0,0,0,4.9546,0,0,0
30938,David Fr 804 Serie Cromo,Green - Chrome,Glossy - Semi,Translucent,5,7,65.5016,8.3306,2.9211,0,0.8128,4.2366,5.0494,0,0.2806,17.7643,0,0,0,0,0,0,0,0.0954,0,0,0,0.0338,0,0,0,0,0,0.0231,0,0,0
30940,David 3134/Serie Cr/Ti,Green - Chrome,Glossy - Semi,Opaque,5,7,62.0384,6.5258,6.0221,0,0.1043,3.3488,3.4531,0,0.0053,21.8603,0,0,0,0,0,0,0,0.0937,0,0,0,0.0013,0,0,0,0,0,0,0,0,0
30943,Charcoal,Glaze,,,10,10,65.1796,7.1406,1.2744,0,3.4756,1.7893,5.2649,0,3.7187,11.0465,0,0,0,0,0.0108,0,0,0,0,0,0,1.2325,3.2997,0,0,0,0,0.0262,0,1.8061,0
30945,Yellow Salt,Glaze,,,10,10,56.1001,11.4592,0,0,2.2419,7.219,9.461,0,8.2784,8.6397,0,0,0,0,0,0,0,0,0,0,0,0.5669,0,0,0,0,0,0.0376,0,5.4571,0
30948,Mary's Surprise-Flambe,Glaze,,,10,10,70.0058,5.5857,1.6967,1.6902,3.3895,1.8817,5.2712,0,0.4513,10.6065,0.8398,0,3.1309,0,0.0031,0,0,0,0,0,0,0.0612,0,0,0.1951,0,0,0.0055,0,0,0.457
30950,John's Red,Glaze,,,10,10,63.615,6.6782,1.9895,0,3.3921,2.5682,5.9602,0,5.8133,11.3118,0,0,3.6408,0,0.0063,0,0,0,0,0,0,0.0506,0,0,0.4254,0,0,0.0163,0,0,0.4926
30958,Crystalline (Green),Crystalline,Glossy,,10,10,56.7396,1.9139,1.339,0,1.19,7.8616,9.0516,0,2.4761,3.4541,0,0,20.6257,0,0,0,0,0,0,2.0417,0,0.0304,0,0,1.0849,0,0,1.243,0,0,0
30973,"Barium SiC Celadon #2, ^10",Iron - Celadon - Green,,Transparent,9,10,71.7793,6.7084,1.4773,0,1.6316,2.5648,4.1964,0,0.6526,5.8434,0,6.7684,1.8243,0,0,0,0,0,0.0063,0,0,0.6805,0,0,0,0,0,0.0632,0,0,0
30985,CTAC Clear,Clear,Glossy,Transparent,6,6,70.4628,8.758,3.4519,0,0.6188,3.2201,3.8389,0,0.0575,13.2707,0,0,0,0,0.0249,0,0,0,0,0,0,0.0705,0,0,0,0,0,0.0649,0,0,0
31026,VG Oribe Green,Green - Copper,Glossy,Translucent,5,6,62.1028,7.0644,0,0,2.4978,1.1339,3.6316,0,0.0223,17.5808,0,0,7.1346,0,0.016,0,0,0,0,0,0,0.056,0,0,2.3499,0,0,0.0415,0,0,0
31053,HTM Nancy's Deep Nickel Blue,Glaze,,,6,8,66.7711,8.4066,0,0,2.5587,3.375,5.9337,0,0.0667,0.0489,9.2071,0,8.3489,0,0,0,0,0,0,0,0,0.0926,0,1.0108,0,0,0,0.1134,0,0,0
31054,HTM Nancy's Light Nickel Blue,Glaze,,Opaque,6,8,67.0223,8.4382,0,0,2.5683,3.3877,5.9561,0,0.067,0.0491,9.2418,0,8.3803,0,0,0,0,0,0,0,0,0.0929,0,0.6385,0,0,0,0.1138,0,0,0
31055,"V.C. Matt \R\""",Glaze,Matte - Stony,Opaque,10,10,50.7649,10.806,0,0,2.3353,1.0535,3.3888,0,11.6368,18.6193,0,0,0,0,0.0363,0,0,0,0,0,0,0.1076,0,0,0,0,0,0.0943,0,0,4.5459
31056,V.C. Matt White (VCT),"White, Off-White",Satin - Matte,Opaque,9,10,65.588,11.1055,0,0,2.25,2.3569,4.6069,0,8.0908,10.4876,0,0,0,0,0.0131,0,0,0,0,0,0,0.0667,0,0,0,0,0,0.0412,0,0,0
31058,HOB Nora's Red speckled Green,Glaze,,,6,8,65.2194,7.7888,3.402,0,1.928,4.2882,6.2162,0,0,14.6279,0,0,0,0,0,0,0,0.4499,0,0,0,0.0271,0,0,0,0,0,0,0,0,2.2688
31059,HTB Nora's 8,Glaze,,,6,8,66.1182,7.8962,3.4488,0,1.9546,4.3473,6.3018,0,0,14.8294,0,0,0,0,0,0,0,0.2281,0,0,0,0.0275,0,0,0,0,0,0,0,0,1.15
31060,HTM klasglazuur,Clear,Matte,Translucent,6,8,61.1075,12.9014,3.4767,0,1.4982,3.7488,5.247,0,0,17.2464,0,0,0,0,0,0,0,0,0,0,0,0.0211,0,0,0,0,0,0,0,0,0
31062,HTB klasglazuur,Glaze,,,6,8,70.3431,8.8122,2.7947,0,2.3217,3.1155,5.4373,0,2.1823,10.3978,0,0,0,0,0,0,0,0,0,0,0,0.0326,0,0,0,0,0,0,0,0,0
31063,V.C. Mixed Ash,Ash,Glossy,,9,10,52.8121,7.6,0,0,9.9152,4.6272,14.5424,0,5.3816,12.2708,0,0,0,0,3.1203,0,0,0,0,0,0,4.2729,0,0,0,0,0,0,0,0,0
31064,V.C. Molasses Celadon,Glaze,Glossy,,9,10,70.4353,6.3251,0.785,0,2.1234,0.8577,2.9812,0,0.6733,14.5702,0,0,0,0,0.0052,0,0,0,1.2074,0,0,2.7905,0,0,0,0,0,0.2268,0,0,0
31065,Orielly White Satin Matt,"White, Off-White",Satin,Opaque,9,10,65.4658,8.3831,0,0.3405,4.1598,1.8942,6.054,0,3.0422,10.2282,0,0.7062,3.4261,0,0.0077,0,0,0,0,0,0,0.0444,0,0,0,0,0,0.0199,0,2.2818,0
31066,Persimmon Glossy Blue,Blue - Rutile,Glossy,Semi-opaque,9,10,69.8344,8.1237,0,0,5.5208,2.2773,7.7981,0,0.2667,10.7598,0,0,0,0,0,0,0,0,0,0,0,0.9777,0,0,0,0,0,2.2396,0,0,0
31067,Pete's Copper Red,Red - Copper,Glossy,Translucent,10,10,67.2361,8.7754,2.7531,0,5.5733,2.9888,8.5621,0,0.6209,11.3394,0,0,0,0,0.005,0,0,0,0,0,0,0.0506,0,0,0.1737,0,0,0.009,0,0,0.4746
31068,V.C. Polished Marble,Glaze,Matte - Semi,Opaque,10,10,39.0489,10.8741,0,0,0.1087,0.0326,0.1413,0,0.0761,29.7868,0,15.0313,0,0,0.0544,0,0,0,0,0,0,0.3866,0,0,0,0,0,4.6004,0,0,0
31069,Hansen 20x 5 whiting with inclusion stains,Glaze,Glossy,Opaque,6,6,62.7476,7.5242,5.7916,0,0.7072,5.7876,6.4948,0,0.0412,15.3614,0.0214,0.7389,1.073,0,0.0269,0,0,0,0,0,0.0228,0.0827,0,0,0,0,0,0.0737,0,0,0
31070,V.C. Red Yellow Matt Pale,Glaze,Matte,,10,10,55.8287,11.1746,0,0,4.1117,1.8684,5.9802,0,0.0342,16.6932,0,6.3431,0,0,0.4876,0,0,0,0,0,0,0.7602,0,0,0,0,0,2.6983,0,0,0
31071,V.C. Red Yellow Matt-Rev,Glaze,Matte,,10,10,57.6172,11.6526,0,0,4.2197,1.9172,6.1369,0,0.0364,16.0082,0,5.9778,0,0,0.0216,0,0,0,0,0,0,0.7197,0,0,0,0,0,1.8296,0,0,0
31072,Reitz Green Matt,Blue,Satin - Matte,Semi-opaque,10,10,66.3055,14.8728,0.53,1.6814,2.5074,8.1816,10.6891,0,0.1576,4.2734,0,0,0,0,0.0111,0,0,0,0,0,0,0.0965,0.5788,0,0,0,0,0.8038,0,0,0
31073,V.C. Rich Matt Blue,Blue,Satin,Semi-opaque,10,10,63.539,10.4929,1.1456,0,2.9162,1.5066,4.4228,0,7.5801,11.4838,0,0,0,0,0.0321,0,0,0.1224,0,0.3719,0,0.1022,0.6255,0,0,0,0,0.0817,0,0,0
31074,V.C. Rich Matt Blue Rev. KG,Blue,Satin - Matte,Semi-opaque,10,10,61.9177,11.8004,0.5793,0,3.1907,1.5382,4.7289,0,8.7681,10.8343,0,0,0,0,0.0355,0,0,0.1238,0,0.3761,0,0.1118,0.6326,0,0,0,0,0.0915,0,0,0
31075,V.C. Rivulet,Glaze,Glossy,,10,10,40.0794,7.4431,0,0,0.2888,0.1318,0.4206,0,7.6631,34.7513,0,6.8888,0,0,0,0,0,0,0,0,0,2.3452,0,0,0,0,0,0.4086,0,0,0
31076,Robbie STRM. Revised (VC) 92,Blue,Matte,Opaque,10,10,60.6218,11.0764,0,4.1364,2.2352,7.1492,9.3844,0,0.0663,0.3198,11.8184,0,0,0,0,0,0,0,0,0,0,0.0527,0,0,2.4555,0,0,0.0684,0,0,0
31077,V.C. Satin Doll Black - Rev.,Black,Satin,,10,10,63.0267,6.8554,0,0,1.8438,1.9724,3.8162,0,8.9715,8.0189,0,3.6167,0,0,0.0443,0,0,0.4698,0,1.4275,0,2.1493,1.2007,0,0,0,0,0.4031,0,0,0
31078,Secrest Celadon,Iron - Celadon - Blue,Glossy,,10,10,73.8228,7.7636,0,0,3.9739,1.8095,5.7834,0,0.0108,8.6592,0,0.8908,2.161,0,0.0077,0,0,0,0,0,0,0.8805,0,0,0,0,0,0.0201,0,0,0
31079,Secrest Temmoku,Iron - Tenmoku,Glossy,Translucent,10,10,71.4311,7.5121,0,0,3.8452,1.7508,5.596,0,0.0105,8.3786,0,0.862,2.091,0,0.0075,0,0,0,0,0,0,4.0918,0,0,0,0,0,0.0195,0,0,0
31080,Shaner Gold,Glaze,,,,,58.1174,12.9848,0,0,3.9122,1.7768,5.6891,0,2.0732,17.2752,0,0,0,0,0.6395,0,0,0,0,0,0,1.211,0,0,0,0,0,2.0098,0,0,0
31100,Crystalline Red,Glaze,Satin - Matte,Opaque,9,9,55.198,11.5877,0,0,6.9868,0,6.9868,0,3.0751,15.5039,0,0,0,0,3.484,0,0,0,0,0,0,4.1644,0,0,0,0,0,0,0,0,0
31103,Fake Mashiko-Oil Spot,Iron - Oil Spot,Glossy,,10,10,72.7934,8.2324,0,0,2.2121,4.114,6.3261,0,3.6676,6.2967,0,0,0,0,0.1391,0,0,0,0,0,0,2.4359,0,0,0,0,0,0.1088,0,0,0
31105,Hamada Rust,Iron - Tenmoku,Glossy,,10,10,66.1727,10.1579,3.2535,0,5.8039,3.1738,8.9777,0,0.741,7.4509,0,0,0,0,0.0111,0,0,0,0,0,0,3.2112,0,0,0,0,0,0.024,0,0,0
31143,Light turquise cone 6,Glaze,,,6,6,52.04,10.7956,3.7168,2.8691,1.3937,6.3869,7.7806,0,0.1343,4.267,15.1851,0,0,0,0.0203,0,0,0,0.0032,0,0,0.0852,0,0,0.6047,0,0,0.0193,0,0,2.4788
31163,AC CMB15 + chrome and titanium dioxide,Glaze,Satin - Matte,Opaque,6,6,68.4865,9.3618,0,0,1.477,2.4965,3.9735,0,0.0336,11.7022,0,0,6.2645,0,0.024,0,0,0,0,0,0,0.0906,0,0,0,0,0,0.0632,0,0,0
31190,Maliatski matte 2,Glaze,,,6,6,51.9136,11.3653,4.2314,0,0.9763,5.0813,6.0576,0,0.0598,15.1379,9.1839,0,0,0,0.0365,0,0,0,0,0,0,0.5781,1.3409,0,0,0,0,0.095,0,0,0
31204,Janice Hill's Teal Wood,Glaze,Glossy,Semi-opaque,5,9,64.703,7.781,3.2729,0,1.3586,4.6742,6.0328,0,3.0584,11.6409,0,0,0,0,0.006,0,0,0.4303,0,0,0,0.1065,0.4124,0,0,0,0,2.5558,0,0,0
31212,Celadon,Glaze,Glossy,Transparent,5,7,66.4544,7.4752,4.3695,0,1.7393,2.9644,4.7037,0,2.9268,13.8937,0,0,0,0,0.0241,0,0,0,0,0,0,0.085,0,0,0,0,0,0.0677,0,0,0
31219,Deep Purple Cone 5,Black,Glossy,Opaque,5,5,61.8628,6.0683,5.4002,0,0.0134,5.8664,5.8798,0,4.8283,10.6328,0,0,0,0,0,0,0,0,0,0,0,3.7533,0,0,1.5746,0,0,0,0,0,0
31239,Cone 6-10 reduction like clear,Glaze,,,5,10,65.3364,8.0889,3.6033,0,1.2366,4.7704,6.007,0,0.1207,14.201,0,0,2.5029,0,0.0137,0,0,0,0,0,0,0.0904,0,0,0,0,0,0.0356,0,0,0
31254,copper blue,Glaze,,,6,6,67.7345,6.604,2.4135,4.4182,4.1924,4.4068,8.5992,0,0.5443,2.3787,1.1454,0,5.5395,0,0.0044,0,0,0,0,0,0,0.0403,0,0,0.5702,0,0,0.0079,0,0,0
31290,VD0003,"White, Off-White",Matte - Semi,Semi-opaque,6,6,58.2115,9.0418,3.5598,0,0.2533,1.7803,2.0336,0,1.8114,16.1642,0,0,1.8011,0,0,0,0,0,0,0,0,0.2716,0,0,0,0,0,5.2958,0,1.8092,0
31292,VD0004/2,Blue - Cobalt,Glossy,,6,6,66.1331,13.6397,1.4084,0,2.8637,9.2582,12.122,0,4.3525,1.6782,0,0,0,0,0,0,0,0,0,0,0,0.2592,0.407,0,0,0,0,0,0,0,0
31321,Morgendis - Morning mist,Single-Fire,Glossy,,7,8,61.9568,8.3973,0,0,0.0578,2.634,2.6918,0,4.1423,12.3894,0,0,3.3715,0,0.0289,0,0,0,0,0,0,0.0752,0,0,0,0,0,6.9468,0,0,0
31338,259 Craze Free,Clear,Glossy - Semi,Transparent,7,12,44.7639,8.7281,0,0,1.6362,3.6208,5.257,0,0.0509,13.7882,0,0,27.3666,0,0,0,0,0,0,0,0,0.0427,0,0,0,0,0,0.0025,0,0,0
31339,Bates Clear,Clear,Glossy - Semi,Transparent,6,11,68.1879,7.9977,5.4224,0,1.2862,3.8033,5.0895,0,1.243,11.8975,0,0,0,0,0.0242,0,0,0,0,0,0,0.0827,0,0,0,0,0,0.0549,0,0,0
31340,Blue Angel,Blue - Cobalt,Matte - Smooth,Semi-opaque,9,13,62.6166,10.9374,0,0,1.5552,3.6273,5.1825,0,7.5306,10.9624,0,0,0,0,0.0239,0,0,1.7145,0,0,0,0.0872,0.8573,0,0,0,0,0.0877,0,0,0
31341,Copper Blue,Green - Copper,Matte - Smooth,Semi-opaque,8,12,57.6202,10.9736,0,0,2.1244,6.8023,8.9267,0,0.1453,0.3382,0,15.553,0,0,0,0,0,0,0,0,0,0.3507,0,0,1.3434,0,0,4.7489,0,0,0
31342,Dark to Gold Metallic,Specialty - Metallic,Satin - Matte,Opaque,8,11,34.445,9.6599,0,0,1.9899,0.8969,2.8868,0,0.0465,0.1567,16.3665,0,0,0,0.0332,0,0,0,0,36.2216,0,0.0977,0,0,0,0,0,0.0863,0,0,0
31343,DeBoos Clear,Clear,Glossy - Semi,Translucent,8,12,67.4411,7.5494,0,0,2.5118,1.1395,3.6513,0,1.8378,15.2961,0,0,4.0961,0,0.0183,0,0,0,0,0,0,0.0622,0,0,0,0,0,0.0476,0,0,0
31348,Gitta's Blue,Blue - Cobalt,Matte - Smooth,Semi-opaque,9,13,55.579,11.2238,0,0,2.2239,7.1461,9.3701,0,8.2154,8.608,0,0,0,0,0,0,0,0.4824,0,0,0,0.0793,0.3094,0,0,0,0,0.0376,0,6.095,0
31363,Mokka,Single-Fire,Glossy,,7,8,64.9537,8.1088,0,0,2.2274,1.3657,3.5931,0,8.1537,6.7328,2.3633,0,0,0,0.0665,0,0,0,0,0,3.7791,1.6646,0,0,0,0,0,0.5843,0,0,0
31366,Ema - Cielo de Lucila (european version),Glaze,,,,,62.2185,6.7305,0,0,3.4581,1.2686,4.7267,0,2.5377,11.5232,0,0,7.5575,0,0,0,0,0,0,0,0,0.0134,0.3332,0.7161,0,0,0,3.6433,0,0,0
31369,Hopper Reticulated Glaze (EU minus frit),Glaze,,,,,46.8781,8.9607,3.0769,0,0.1019,5.3698,5.4717,0,27.6262,3.1678,0,0,4.8145,0,0,0,0,0,0,0,0,0.004,0,0,0,0,0,0,0,0,0
31384,R71- Base (EU),Glaze,,,5,6,66.1496,8.2082,2.1849,0,4.2881,1.575,5.8632,0,4.8895,12.6571,0,0,0,0,0,0,0,0,0,0,0,0.0167,0,0,0,0,0,0.031,0,0,0
31414,Katz 11 Kaki,Glaze,Glossy - Semi,Opaque,9,12,71.0087,12.7691,0,0,3.0452,5.7643,8.8094,0,3.0002,2.5668,0,0,0,0,0,0,0,0,0,0,0,1.8457,0,0,0,0,0,0,0,0,0
31418,Katz 1111 Celadon Revised,Iron - Celadon - Blue,Glossy - Semi,Translucent,9,11,65.1636,11.533,0,0,1.0031,3.1742,4.1773,0,0.033,18.8829,0,0,0,0,0.0161,0,0,0,0,0,0,0.1524,0,0,0,0,0,0.0417,0,0,0
31446,Anita’s Green Crackle /Yellow Matte,Iron - Celadon,,,6,12,57.5493,12.236,0,0,2.6942,7.4599,10.1541,0,9.4919,10.0555,0,0,0,0,0.0106,0,0,0,0,0,0,0.4466,0,0,0,0,0,0.056,0,0,0
31480,Johnson Brown (Low Fire) (Dolomite),Iron - Amber,Glossy - Semi,Translucent,3,1,60.6844,5.6754,7.0249,0,0.4888,6.1985,6.6873,0,5.0272,10.3284,0,0,0,0,0.0237,0,0,0,0,0,0,4.4871,0,0,0,0,0,0.0616,0,0,0
31490,Leif 2. Blå,Blue - Rutile,Matte - Semi,,4,6,63.6102,11.7794,0,1.0297,2.0601,6.669,8.7292,0,0.1049,0.5261,9.5265,0,0,0,0,0,0,0,0,0,0,0.0262,0.1787,0,0,0,0,4.4892,0,0,0
31491,HTB 59,Glaze,Glossy,Transparent,6,8,56.3608,10.846,0,1.6814,1.3014,0,1.3014,0,0,12.954,0,0,16.8564,0,0,0,0,0,0,0,0,0,0,0,0,0,0,0,0,0,0
31492,HKB 61,Crystalline,Glossy,Semi-opaque,6,8,57.6878,6.2258,0,0,4.4936,0,4.4936,0,0,8.8546,0,0,22.7382,0,0,0,0,0,0,0,0,0,0,0,0,0,0,0,0,0,0
31493,HKM SG 61 a,Glaze,,,6,8,51.2455,10.3427,0,0,7.6434,0,7.6434,0,0,8.3619,0,0,22.4065,0,0,0,0,0,0,0,0,0,0,0,0,0,0,0,0,0,0
31494,HOS 62,Glaze,Matte - Stony,Opaque,6,8,61.0387,8.272,0.4489,8.0283,0.0119,0.2789,0.2908,0,21.3909,0.5059,0,0,0,0,0,0,0,0,0,0,0,0.0246,0,0,0,0,0,0,0,0,0
31496,HWB 78,"White, Off-White",Glossy,Opaque,6,8,68.2036,6.4968,0,8.7679,3.2188,0,3.2188,0,0,9.6864,0,0,0,0,0,0,0,0,0,0,0,0,0,0,0,0,0,0,0,3.6265,0
31497,HWS 79,Glaze,,,6,8,68.779,9.6619,0,9.3663,1.6296,2.1868,3.8164,0,0,0,0,0,8.3536,0,0,0,0,0,0,0,0,0.0229,0,0,0,0,0,0,0,0,0
31519,Daylene's Red oak ash w/quarry clay 142,Glaze,,,5,7,59.7208,5.8907,0.0212,0,6.2842,1.9051,8.1893,0,4.1037,15.5689,0,0,0,0,3.0719,0,0,0,0,0,0,3.2863,0,0,0,0,0,0.1472,0,0,0
31525,Karen Starshine Aqua - NCMC,Glaze,Glossy,,6,6,61.3946,6.0037,3.1175,1.8403,1.4062,6.5812,7.9874,0,0.7704,10.4114,2.2861,0,0,0,0.0057,0,0,0,0,0,0,0.0615,0,0,2.7311,0,0,3.3903,0,0,0
31526,Cherry Blossom Shino_ NCMC,Shino,Glossy,,6,6,63.6567,16.6192,0,7.5261,1.4715,10.3824,11.8539,0,0.0319,0.2184,0,0,0,0,0.0129,0,0,0,0,0,0,0.0475,0,0,0,0,0,0.0334,0,0,0
31527,Dark Satin - NCMC,Glaze,,,6,6,65.3029,10.163,1.3491,0,1.5409,4.2133,5.7542,0,0.1606,13.2695,0,0,0,0,0.0087,0,0,0,0,0,0,2.1372,1.71,0,0,0,0,0.1448,0,0,0
31528,Nutmeg - NCMC,Glaze,,,6,6,62.6743,8.9589,1.4797,4.0975,0.1759,0.8759,1.0518,0,8.5284,10.0247,0,0,0,0,0,0,0,0,0,0,0,0.8436,0,0,0,0,0,0.2297,0,0,2.1114
31529,Raspberry - NCMC,Glaze,,,6,6,65.0437,6.2029,3.1678,0,0.7627,3.704,4.4667,0,0.1281,17.2305,0,0,0,0,0,0,0,0.0898,0,0,0,0.0908,0,0,0,0,0,0.1845,0,0,3.3953
31533,Red Chun - NCMC,Glaze,,,6,6,64.8496,6.4978,2.857,0,3.2291,2.9297,6.1588,0,1.7754,12.6735,0,0,3.5571,0,0.0066,0,0,0,0,0,0,0.0516,0,0,0.5715,0,0,0.0172,0,0,0.9839
31535,Ron Roy's Licorice - NCMC,Glaze,Glossy,,6,6,67.6319,6.274,5.4662,0,1.52,3.4199,4.94,0,2.534,8.5627,0,0,0,0,0.0197,0,0,0,0,0,0,3.4542,1.0659,0,0,0,0,0.0513,0,0,0
31536,Transparent - NCMC,Glaze,Glossy - Semi,Transparent,6,6,62.9483,9.8912,7.6505,0.9883,1.4922,4.845,6.3372,0,2.1274,9.8434,0.0945,0,0,0,0.0173,0,0,0,0,0,0,0.0572,0,0,0,0,0,0.0449,0,0,0
31537,Variegated Slate Blue -NCMC,Glaze,,,6,6,60.0437,8.9065,4.0562,0,0.1972,1.5857,1.7828,0,0.0493,18.1919,0,0,0,0,0.0343,0,0,0,0,0,0,0.3226,0.7872,0,1.5156,0,0,4.3098,0,0,0
31538,Astor#23  grund opskrift (EU),Glaze,,,,,61.3118,7.4817,2.2633,0,0.471,6.2622,6.7332,0,4.5313,6.8557,0,0,10.793,0,0,0,0,0,0,0,0,0.0301,0,0,0,0,0,0,0,0,0
31539,White -NCMC,Glaze,Glossy,,6,6,59.8541,7.3258,4.4791,3.6199,0.1434,2.3049,2.4483,0,7.4753,12.2612,0,0,0,0,0,0,0,0,0,0,0,0.0931,0,0,0,0,0,0.2029,0,0,2.2403
31540,Cream Rust - NCMC,Glaze,,,6,6,61.6697,4.5315,6.1212,0,1.7218,3.8427,5.5645,0,1.11,12.2313,1.3485,0,0,0,0.0093,0,0,0,0,0,0,2.1871,0,0,0,0,0,0.0241,0,0,5.2028
31541,Astor#23 Base (EU),Glaze,,,,,68.5216,8.0688,3.1313,0,0.5617,7.1348,7.6965,0,5.6497,6.896,0,0,0,0,0,0,0,0,0,0,0,0.0361,0,0,0,0,0,0,0,0,0
31542,Amber - NCMC,Glaze,,,6,6,64.0593,8.0775,0.9243,0,1.8654,2.8035,4.6689,0,1.9104,17.8574,0,0,0,0,0.046,0,0,0,0,0,0,2.0755,0,0,0,0,0,0.3808,0,0,0
31543,Chun Jun -NCMC,Glaze,Glossy,,6,6,68.4903,4.1575,3.7829,0,0.9973,4.2946,5.2919,0,2.1883,13.6076,0,0,2.4731,0,0,0,0,0,0,0,0,0.0084,0,0,0,0,0,0,0,0,0
31544,Celadon - NCMC,Glaze,,,6,6,67.8725,7.7345,1.2328,0,3.1258,1.9843,5.1101,0,4.9811,12.8126,0,0,0,0,0,0,0,0,0,0,0,0.2538,0,0,0,0,0,0.0025,0,0,0
31545,Dark Satin - NCMC,Glaze,,,6,6,65.3029,10.163,1.3491,0,1.5409,4.2133,5.7542,0,0.1606,13.2695,0,0,0,0,0.0087,0,0,0,0,0,0,2.1372,1.71,0,0,0,0,0.1448,0,0,0
31546,Textured Blue - NCMC,Glaze,Glossy,,6,6,59.3403,7.3702,4.0396,0,0.9827,5.1536,6.1363,0,8.2769,10.6396,0,0,0,0,0.0145,0,0,0,0,0,0,0.0737,0.256,0,0.4929,0,0,0.0377,0,3.3224,0
31547,Woo Yellow - NCMC,Glaze,,,6,6,53.2866,10.3391,0,0,1.6794,5.4417,7.1211,0,6.695,6.5078,12.0605,0,0,0,0.0123,0,0,0,0,0,0,1.4369,0,0,0,0,0,0.0319,0,2.5088,0
31548,Honey Amber - NCMC,Glaze,Glossy,Transparent,6,6,61.2066,6.9715,4.0914,3.3066,0.1461,2.1745,2.3206,0,6.899,11.2254,0,0,0,0,0,0,0,0,0,1.8426,0,1.951,0,0,0,0,0,0.1853,0,0,0
31550,Charcoal - NCMC,Glaze,,,6,6,61.6793,9.3869,3.9347,0,0.2176,2.0397,2.2573,0,0.0522,17.8798,0,0,0,0,0.0373,0,0,0,0,0,0,0.3356,0,0,0,0,0,4.4368,0,0,0
31554,Organge Street - NCMC,Glaze,,,,,55.2033,5.7355,4.1525,0,1.1498,3.3687,4.5185,0,9.1153,13.0279,0,0,0,0,1.8927,0,0,0,0,0,1.5983,4.7313,0,0,0,0,0,0.0247,0,0,0
31555,Dolita Clear Fixer Recipe,Clear,Glossy,Opaque,6,6,56.578,7.3896,9.4148,0,0.2882,4.8994,5.1876,0,5.3654,15.4956,0,0,0,0,0,0,0,0,0,0,0,0.1921,0,0,0,0,0,0.3769,0,0,0
31558,Jenny's Charcoal Matte,Glaze,Matte,Opaque,5,7,56.1793,10.9319,3.5915,0,1.3551,3.7108,5.0659,0,0.8303,13.0188,0,0,6.1726,0,0.021,0,0,0,0,0,0,2.9325,1.2068,0,0,0,0,0.0493,0,0,0
31575,JPT LV3,Glaze,,,,,62.2856,12.4245,2.4804,0,0.7917,2.8342,3.6259,0,0.1218,13.2704,0,0,0,0,1.599,0,0,0,0,0,0,4.0708,0,0,0,0,0,0.1215,0,0,0
31582,Art Alliance Hagi,Ash,Satin,Opaque,5,5 &#189;,72.6916,4.0873,3.5796,0,6.1428,1.8639,8.0067,0,2.6638,7.2667,0,0,0,0,1.0458,0,0,0,0,0,0,0.6469,0,0,0,0,0,0.0117,0,0,0
31584,Jen's Juicy Fruit Variation Base (uden lith carb),Glaze,,,,,53.2825,11.3361,2.4167,6.8791,0.9223,11.5116,12.4339,0,0.088,7.3075,0,2.3396,0,0,0,0,0,0,0,0,0,0.0299,0,0,0,0,0,3.8867,0,0,0
31586,Leif 3,Glaze,,,4,4,68.5216,8.0688,3.1313,0,0.5617,7.1348,7.6965,0,5.6497,6.896,0,0,0,0,0,0,0,0,0,0,0,0.0361,0,0,0,0,0,0,0,0,0
31602,Epk Satin / Matte Tweak,Glaze,,,,,61.646,12.527,2.2338,0,1.433,5.3641,6.7971,0,0.1036,16.5099,0,0,0,0,0.0268,0,0,0,0,0,0,0.0862,0,0,0,0,0,0.0696,0,0,0
31640,Gibby Wild Rose Noir,"Iron - Kaki, Tomato Red",,,6,6,51.1765,13.8759,0,9.7057,2.082,6.6125,8.6945,0,0.1341,7.6459,0,0,0,0,2.1475,0,0,0.986,0,0,0,4.3173,1.26,0,0,0,0,0.0564,0,0,0
31642,Haze 2-4 + rutile,Red - Stain,Glossy,Semi-opaque,10,10,63.1878,7.1842,1.7652,0,3.8216,1.9904,5.812,0,2.6237,10.0136,0,0,3.3625,0,0.0032,0,0,0,0,0,0,0.1518,0,0,0,0,0,4.4956,0,0,1.4003
31643,Modified butter yellow,Glaze,Matte - Semi,Opaque,6,6,61.3014,5.4014,5.7047,0,1.907,2.1298,4.0368,0,8.8438,6.1758,0,0,2.0422,0,0,0,0,0,0,0,0,0.2884,0,0,0,0,0,4.1634,0,0,2.0423
31657,CMW Crystallized Honey,Crystalline,Glossy,Semi-opaque,10,10,60.811,7.1014,0,0,3.0313,1.3784,4.4097,0,0.0166,14.3201,0,0,7.9835,0,0.0119,0,0,0,0,0,0,5.3148,0,0,0,0,0,0.0309,0,0,0
31658,Shaner Red,Red,Matte,Opaque,10,10,58.4406,13.057,0,0,3.934,1.7867,5.7207,0,2.0847,18.0758,0,0,0,0,0.8544,0,0,0,0,0,0,1.7396,0,0,0,0,0,0.0271,0,0,0
31659,V.C. Spodumene 1,"White, Off-White",Matte - Stony,Opaque,10,10,55.8453,13.8621,0,3.8759,2.3663,1.069,3.4353,0,8.691,11.7131,0,0,0,0,0.0318,0,0,0,0,0,0,0.0962,0,0,0,0,0,0.0827,0,2.3666,0
31660,V.C. Spdumene 2,"White, Off-White",Satin - Matte,,10,10,52.9585,13.1519,0,3.538,2.2416,1.0124,3.2541,0,8.0156,15.7875,0,0,0,0,0.6879,0,0,0,0,0,0,0.0932,0,0,0,0,0,0.0803,0,0,2.4329
31661,Steve's Blue-Green Celadon,Iron - Celadon - Blue,Glossy,,10,10,65.3485,5.6502,0,0,1.0656,2.541,3.6066,0,0.0088,15.6281,0,0,9.3004,0,0.0063,0,0,0,0,0,0,0.4347,0,0,0,0,0,0.0164,0,0,0
31662,Steve's LCT Carbon Trap,Glaze,,,10,10,62.9336,13.5829,0,6.8334,2.636,13.1158,15.7518,0,0.1427,0.6816,0,0,0,0,0.0066,0,0,0,0,0,0,0.0504,0,0,0,0,0,0.0171,0,0,0
31664,Steve's Runny Green Ash,Green - Chrome,Matte - Semi,,10,10,46.9847,10.6275,0,0,2.2716,7.3537,9.6253,0,0.1156,31.598,0,0,0,0,0,0,0,1.02,0,0,0,0.0289,0,0,0,0,0,0,0,0,0
31665,Steve's White Brain Glaze,Glaze,,,10,10,69.0779,13.8116,0,0,5.4554,2.4791,7.9345,0,8.6588,0.3202,0,0,0,0,0.0266,0,0,0,0,0,0,0.1011,0,0,0,0,0,0.0692,0,0,0
31666,V.C. TMC,Black - Satin,Satin - Matte,,10,10,63.3798,11.0418,0,0,2.0968,1.7239,3.8207,0,1.8569,3.5539,0,13.1353,0,0,0.0158,0,0,0,0,0,0,2.9759,0,0,0,0,0,0.22,0,0,0
31667,Глянцевая глазурь,Clear,Glossy,Transparent,6,7,68.895,9.1961,3.8238,0,2.9324,2.5084,5.4408,0,0.3168,12.1976,0,0,0,0,0,0,0,0,0,0,0,0.048,0,0,0,0,0,0.082,0,0,0
31668,Tomato Red,Red,Glossy,,10,10,66.1026,7.4247,0,0,1.4205,3.2343,4.6547,0,0.1012,12.8126,0,0,0,0,2.191,0,0,0,3.4763,0,0,3.2353,0,0,0,0,0,0.0017,0,0,0
31669,V.C. Vampire Red,Red - Copper,Glossy,,10,10,66.4423,5.3763,2.1113,0,2.4738,4.5514,7.0252,0,0.1124,12.3338,0,4.6531,0,0,0.0056,0,0,0,0,0,0,0.0457,0,0,0.3098,0,0,0.0606,0,0,1.5239
31670,V.C. Vicky Green,Green - Stain,Glossy,Opaque,10,10,66.6523,8.0636,4.4959,0,2.3597,2.3737,4.7335,0,0.0939,10.528,0,5.1643,0,0,0,0,0,0,0,0,0,0.0788,0,0,0,0,0,0.1898,0,0,0
31671,V.C. Wild Wonder Revised,Glaze,Satin,Opaque,10,10,24.0974,0.4116,14.1747,6.2757,0.2107,2.3769,2.5876,0,15.5501,13.7911,0,0,9.4257,0,0.0259,0,0,0,0,0,0,0.1452,0,0,0,0,0,13.515,0,0,0
31673,Wirt Shino,"White, Off-White",Glossy,,10,10,68.6957,15.9926,0,2.782,2.2735,9.0896,11.3631,0,0.1605,0.6719,0,0,0,0,0,0,0,0,0,0,0,0.1123,0,0,0,0,0,0.2219,0,0,0
31674,Woo Yellow,Yellow - Iron,Matte - Stony,Opaque,10,10,55.9119,7.636,0,0,1.3179,3.1284,4.4463,0,5.7007,6.5013,0,11.0362,0,0,0.0112,0,0,0,0,0,0,1.5955,0,0,0,0,0,0.0291,0,7.132,0
31677,V.C. Good Color Satin Matt - Copper Carb,Glaze,Satin - Matte,,9,10,57.1944,6.0942,1.2652,16.1318,0.9764,3.196,4.1724,0,7.0434,6.3791,0,0,0,0,0.0119,0,0,0,0,0,0,0.071,0,0,1.596,0,0,0.0407,0,0,0
31678,V.C. Good Color Satin Matt - Chrome Oxide,Glaze,Satin - Matte,,9,10,57.9946,6.1795,1.2829,16.3575,0.9901,3.2407,4.2308,0,7.1419,6.4683,0,0,0,0,0.0121,0,0,0.2193,0,0,0,0.072,0,0,0,0,0,0.0413,0,0,0
31679,Alkaline Matt,Blue,Matte,,4,4,60.0246,5.1639,1.555,0,1.3695,9.1303,10.4998,0,0,11.2566,0,5.6884,4.5996,0,0,0,0,0,0,0,0,0,0,0,1.212,0,0,0,0,0,0
31680,Beads,Glaze,Glossy,,6,4,19.5926,0.2797,22.8999,0,0.1213,7.8114,7.9327,0,36.2183,9.8432,0,0,0,0,0.02,0,0,0,0,0,0,0.0713,0,0,0,0,0,0.0357,0,3.1065,0
31681,Bill's Basic,"White, Off-White",Glossy,,4,4,61.277,8.9761,7.782,0,0.9153,5.6756,6.591,0,0.0749,10.2324,0,0,0,0,0,0,0,0,0,0,0,0.0441,0,0,0,0,0,0.4513,0,4.5712,0
31682,Erickson's Peeling Paint,"White, Off-White",,Opaque,4,4,16.8688,0.6733,26.3638,0,0.292,4.4208,4.7128,0,5.946,23.6911,0,0,0,0,0.0481,0,0,0,0,0,0,0.1717,0,0,0,0,0,21.5244,0,0,0
31683,George's Gold Glaze,Glaze,Glossy,Transparent,6,5,53.7472,8.7665,19.2583,0,0.0699,5.4735,5.5434,0,0.0654,12.0428,0,0,0,0,0,0,0,0,0,0,0,0.0454,0,0,0,0,0,0.0989,0,0,0
31684,Glossy Clear 3,Clear,Glossy,Transparent,4,4,50.5853,8.8425,17.4647,3.6041,0.3155,5.7455,6.061,0,0.3688,11.3152,0,0,1.6656,0,0.0097,0,0,0,0,0,0,0.0599,0,0,0,0,0,0.0232,0,0,0
31685,John Gill Blue Glaze,Blue,Glossy,Transparent,5,3,69.6164,4.5741,3.5128,0,1.8292,12.2287,14.0579,0,0.3437,6.2789,0,0,0,0,0.0109,0,0,0,0,0,0,0.0309,0,0,1.5485,0,0,0.0261,0,0,0
31686,Johnson Satin Matt,Glaze,Satin - Matte,,4,4,62.3072,6.5493,8.5451,0,0.7754,5.1818,5.9572,0,3.2458,13.3224,0,0,0,0,0.0108,0,0,0,0,0,0,0.0378,0,0,0,0,0,0.0244,0,0,0
31690,Johnson Semi Matt Revised,Glaze,Matte - Semi,,4,4,59.2461,7.0053,9.3003,0,0.4599,4.8111,5.2711,0,6.5445,12.4007,0,0,0,0,0,0,0,0,0,0,0,0.0884,0,0,0,0,0,0.1436,0,0,0
31691,Kansas City White Pink Glaze,Red - Pink,Glossy,Opaque,7,5,46.8685,2.2225,18.1047,0,0.0222,9.0588,9.081,0,0.0156,19.6141,0,0,0,0,0.0111,0,0,0,0,0,0,0.0289,0,0,0,0,0,0.0289,0,0,4.0247
31696,Stewart SiC Shino,Shino - White,Matte,Opaque,5,7,67.1388,16.7287,0,0,2.6541,10.3658,13.0199,0,0.288,0.6818,0,0,0,0,0.0042,0,0,0,0,0,0,0.1994,0,0,0,0,0,0.131,0,0,1.8081
31699,Meyer SiC Shino,Shino,Satin,Opaque,5,7,65.3825,12.2377,0,4.572,1.8967,8.4326,10.3293,0,0.2118,1.8758,0,0,0,0,0,0,0,0,0,0,0,1.1266,0,0,0,0,0,0.2099,0,1.8294,2.2251
31702,Pepín1 SiC Shino,Shino,,Opaque,5,7,64.8599,15.5459,0,7.4584,1.4257,10.0563,11.4821,0,0.1204,0.3846,0,0,0,0,0,0,0,0,0,0,0,0.0617,0,0,0,0,0,0.0871,0,0,0
31704,Pepín2 SiC Shino,Shino - Carbon Trap,,Opaque,5,7,67.1898,15.2401,1.1382,4.2313,1.9089,8.1565,10.0654,0,0.168,1.7497,0,0,0,0,0,0,0,0,0,0,0,0.0887,0,0,0,0,0,0.1289,0,0,0
31705,Shino D Max + SiC,Shino,Satin,Semi-opaque,5,8,69.2377,15.5579,1.1518,3.224,1.9385,6.4302,8.3687,0,0.3467,1.3748,0,0,0,0,0,0,0,0,0,0,0,0.4557,0,0,0,0,0,0.2828,0,0,0
31706,Shino Nany + SiC,Shino,Satin,Semi-opaque,5,8,65.7602,14.7786,1.1899,2.9604,1.8882,9.6532,11.5414,0,0.3376,2.7312,0,0,0,0,0,0,0,0,0,0,0,0.4422,0,0,0,0,0,0.2584,0,0,0
31710,Malcom Davis Shino + SiC,Shino - Carbon Trap,,,5,8,63.8838,16.6364,0,0,1.7635,16.4608,18.2243,0,0.3274,0.4504,0,0,0,0,0.007,0,0,0,0,0,0,0.2826,0,0,0,0,0,0.1883,0,0,0
31713,LAU1 Shino + SiC,Shino,Satin,,5,8,64.9959,15.1864,0,4.8775,1.8864,8.9046,10.7911,0,0.1206,1.9238,0,0,0,0,0,0,0,0,0,0,0,1.1105,0,0,0,0,0,0.0448,0,0,0.9495
31715,LAU3 Shino + SiC (Copy),Shino,Satin,,5,8,59.5983,17.2763,0,5.9803,2.2138,10.7051,12.9189,0,0.1127,2.028,0,0,0,0,0,0,0,0,0,0,0,1.1154,0,0,0,0,0,0,0,0,0.9701
31732,HOB 38,Clear,Glossy,Opaque,6,6,74.2465,6.4486,0,0,4.1158,0,4.1158,0,0,10.3506,0,0,0,0,0,0,0,0,0,0,0,4.8384,0,0,0,0,0,0,0,0,0
31759,Crystal Cream,Glaze,,,,,56.5359,5.3369,0,5.9574,0.0534,0.016,0.0694,0,0.0374,4.4193,0,0,17.448,0,0.0267,0,0,0,0,0,0,0.0694,0,0,0,0,0,10.0996,0,0,0
31772,Korean red,Glaze,,,6,6,66.5204,6.4891,3.3287,0,1.2589,4.5869,5.8459,0,1.6772,12.4296,0,0,2.4663,0,0.1079,0,0,0,0,0,0,0.4731,0,0,0.2166,0,0,0.0012,0,0,0.444
31809,Alberta alberta (C),Glaze,,,6,6,67.6452,7.0602,1.3905,0,2.4916,9.375,11.8666,0,3.2991,7.625,0,0,0,0,0.0243,0,0,0,0,0,0,0.9608,0,0,0,0,0,0.1283,0,0,0
31810,Alberta alberta (B),Glaze,,,6,6,72.5418,6.845,0,0,1.259,10.3267,11.5857,0,3.6908,4.2303,0,0,0,0,0.0242,0,0,0,0,0,0,0.9547,0,0,0,0,0,0.1275,0,0,0
31811,Alberta alberta (Alberta),Glaze,,,6,6,65.653,10.9831,0,0,2.7377,2.6163,5.354,0,7.1286,8.4754,0,0,0,0,0.0526,0,0,0,0,0,0,2.0761,0,0,0,0,0,0.2772,0,0,0
31830,Dolomite Gloss (Base),Glaze,,,6,6,64.025,8.1202,3.4867,0,0.9832,4.1243,5.1075,0,8.4118,10.7394,0,0,0,0,0.0108,0,0,0,0,0,0,0.0705,0,0,0,0,0,0.028,0,0,0
31878,Base for rose to purple,Glaze,Glossy,Semi-opaque,5,6,67.3296,8.8493,0,0,6.1154,0.0083,6.1236,0,0.0193,15.0939,0,0,0,0,0.0138,0,0,0,0,0,0,0.0359,0,0,0,0,0,0.0359,0,0,2.4987
31966,Hennesy Blue Celadon (Fritted),Iron - Celadon - Blue,Glossy,Transparent,9,11,73.583,7.3913,0.6063,0,0.897,3.5887,4.4857,0,1.5137,12.043,0,0,0,0,0,0,0,0,0,0,0,0.3704,0,0,0,0,0,0.0065,0,0,0
31986,HOB soft pink,Glaze,Glossy,Opaque,6,8,68.4853,8.4109,0,0,6.4617,0,6.4617,0,0,9.1735,0,0,6.0665,0,0,0,0,0.232,0,0,0,0,0,0,0,0,0,0,0,0,1.1701
31991,Gibby Wild Rose,"Iron - Kaki, Tomato Red",,,10,10,52.3524,14.1947,0,9.9287,2.1299,6.7644,8.8943,0,0.1372,7.8215,0,0,0,0,2.1969,0,0,0,0,0,0,4.4165,0,0,0,0,0,0.0577,0,0,0
31993,Scotchie’s Textured,Specialty - Crackle,,,3,8,5.7781,2.9741,0,0,0.2649,6.5017,6.7666,0,0.0065,46.702,0,0.1226,0,0,13.9631,23.6857,0,0,0,0,0,0.0013,0,0,0,0,0,0,0,0,0
31998,Pinnell’s Strontium Crater,Specialty - Crater,,,3,8,62.7599,11.8913,0,0.9791,2.1885,6.9283,9.1168,0,0.2316,0.6019,9.7298,0,0,0,0,0,0,0,0,0,0,0.1042,0,0,0,0,0,4.5855,0,0,0
32024,Saga Blue Green,Glaze,Glossy,Opaque,6,6,59.6439,7.152,5.5051,0,0.6722,5.5013,6.1735,0,0.0391,14.6016,0.0203,0.7024,1.0199,0,0.0255,0,0,0,0,0,0.0217,0.0786,0.5856,0,0,0,0,4.4308,0,0,0
32034,Kitten's Floating Green,Green,Glossy,Translucent,6,8,63.4348,6.0266,4.0354,0,1.4902,2.6971,4.1873,0,1.1094,8.4784,5.6002,0,0,0,0,0,0,0,0,0,0,1.8402,0,0,2.2103,0,0,3.0775,0,0,0
32057,Reitz Purple (TL),Purple,Matte,Opaque,9,10,59.8967,14.3249,0,0,1.6567,2.0054,3.6621,0,8.2795,12.9797,0,0,0,0,0.0437,0,0,0,0,0,0,0.1542,0.4838,0,0,0,0,0.1754,0,0,0
32058,Reitz Purple (TR),Purple,Matte,Opaque,9,10,63.7521,12.3086,0,0,1.5311,1.8631,3.3942,0,7.692,12.0664,0,0,0,0,0.0355,0,0,0,0,0,0,0.1302,0.471,0,0,0,0,0.1499,0,0,0
32059,Reitz Purple (BR),Purple,Matte,Opaque,9,10,60.9729,11.7746,0,0,1.8505,2.1087,3.9592,0,8.7267,13.8037,0,0,0,0,0.0274,0,0,0,0,0,0,0.1189,0.4712,0,0,0,0,0.1454,0,0,0
32060,Reitz Purple (BL),Purple,Matte,Opaque,9,10,57.1806,13.6025,0,0,1.6978,2.6055,4.3033,0,9.4632,14.6403,0,0,0,0,0.0376,0,0,0,0,0,0,0.1362,0.4853,0,0,0,0,0.151,0,0,0
32100,Lichen,Glaze,,,6,4,4.9158,0.1962,25.1318,9.0663,0.0851,10.015,10.1001,0,41.176,6.9039,0,0,0,0,0.014,0,0,0,0,0,0,0.05,0.2349,0,2.1859,0,0,0.025,0,0,0
32101,M.J. Base,"White, Off-White",Glossy,,4,4,55.0988,5.2345,12.3646,0,0.6428,7.3419,7.9847,0,0.0725,14.6945,0,0,0,0,0.0025,0,0,0,0,0,0,0.0837,0,0,0,0,0,0.7893,0,0,3.6749
32102,Opaque Smooth Mat,Glaze,Matte - Smooth,,4,4,57.1093,8.3403,9.3926,0,0.3788,4.8269,5.2057,0,1.8703,13.7977,0,0,4.1685,0,0.0187,0,0,0,0,0,0,0.0485,0,0,0,0,0,0.0485,0,0,0
32103,Otto's Texture Revised 5/90,Glaze,Matte - Dry,,6,4,57.7865,5.573,0,0,0.0557,2.9002,2.9559,0,0.039,0.0501,0,4.67,0,23.1029,0.0279,0,0,5.6496,0,0,0,0.0725,0,0,0,0,0,0.0724,0,0,0
32105,Stratton Grueby,Glaze,Satin - Matte,,4,4,53.3386,9.8148,0,0,2.2846,1.0359,3.3205,0,0.126,24.3995,0,0,0,0,0.0185,0,0,0,0,0,0,0.1302,0,0,0,0,0,0.1995,0,0,0
32107,V.C. 5000,"White, Off-White",Matte - Stony,Opaque,4,4,58.3302,7.0954,10.0418,0,0.7736,6.1227,6.8963,0,0.0034,17.6145,0,0,0,0,0.0024,0,0,0,0,0,0,0.0097,0,0,0,0,0,0.0063,0,0,0
32108,V.C. Majolica,"White, Off-White",Glossy,,4,4,55.7112,6.3688,12.8298,0,0.6449,7.1467,7.7916,0,0.0663,12.6986,0,0,0,0,0.0022,0,0,0,0,0,0,0.0362,0,0,0,0,0,0.0056,0,4.4898,0
32109,V.C. Satin Majolica,"White, Off-White",Satin,,4,4,57.1157,6.8557,12.335,0,0.2067,4.5648,4.7715,0,4.4417,11.0974,0,0,0,0,0.0089,0,0,0,0,0,0,0.042,0,0,0,0,0,0.0306,0,3.3013,0
32110,V.C. Opaque Satin,"White, Off-White",Satin - Matte,Opaque,4,4,64.4229,7.7471,9.2185,0,0.7495,6.0344,6.7839,0,0.0138,11.7658,0,0,0,0,0.0071,0,0,0,0,0,0,0.0224,0,0,0,0,0,0.0185,0,0,0
32112,V.C. Satin Stone,"White, Off-White",Satin - Matte,,4,4,62.0689,6.5924,8.5883,0,0.7901,5.208,5.9981,0,3.0641,13.6001,0,0,0,0,0.0109,0,0,0,0,0,0,0.0485,0,0,0,0,0,0.0287,0,0,0
32113,V.C. Opaque Gloss Glaze,"White, Off-White",Glossy - Semi,Opaque,4,4,58.1584,7.1817,10.6529,0,0.4069,5.4677,5.8746,0,0.0137,13.5369,0,0,0,0,0.0098,0,0,0,0,0,0,0.0254,0,0,0,0,0,0.0254,0,4.5213,0
32114,V.C. Transparent Satin,Glaze,Glossy,,4,4,60.3619,5.8828,11.4022,0,0.7518,5.3884,6.1402,0,1.0036,15.1388,0,0,0,0,0.0106,0,0,0,0,0,0,0.0391,0,0,0,0,0,0.0209,0,0,0
32115,Varda's Blue Green,Blue,Matte - Dry,,4,4,50.652,11.4768,0,6.892,1.0587,3.2421,4.3008,0,0.0588,0.1968,0,20.4687,0,0,0.0352,0,0,0,0,0,0,0.1011,0,0,5.7263,0,0,0.0914,0,0,0
32123,Dan Turnidge Base II,Crystalline - Macro,,,9,9,61.1761,1.9229,1.3523,0,1.191,7.9398,9.1308,0,0,3.2752,0,0,18.4107,0,0,0,0,0,0,0,0,0,0,0,0,0,0,4.732,0,0,0
32124,Dan Turnidge Base I,Crystalline - Macro,,,9,9,59.4478,2.325,1.3621,0,1.2136,8.0615,9.2751,0,0.0654,3.3226,0,0,19.903,0,0,0,0,0,0,0,0,0.0289,0,0,0,0,0,4.2701,0,0,0
32125,Helen's Altered Snair,Crystalline,,,6,6,54.7059,2.2772,1.2921,4.3814,1.138,7.5867,8.7247,0,0,3.1296,0,0,19.2283,0,0,0,0,0,0,0,0,0,0,0,0,0,0,6.2608,0,0,0
32156,Snowflake TRI1,Specialty - Crackle,Satin,Translucent,6,8,67.8944,12.7347,0,0,2.722,8.8117,11.5337,0,0.1385,7.6641,0,0,0,0,0,0,0,0,0,0,0,0.0346,0,0,0,0,0,0,0,0,0
32158,Oil Pond,Yellow - Nickel,Glossy - Semi,Opaque,5,6,61.5153,7.5768,2.3714,0,0.0302,6.8457,6.8759,0,4.6651,6.4783,0,0,5.8569,0,0.0087,0,0,0,0,0,0,0.0489,0,1.5955,0,0,0,3.007,0,0,0
