Repository: derekphilipau/glazy-data

# glazy-data
Public data from the Glazy database

## About

The Glazy database of ceramic recipes was originally seeded with data from [Linda Arbuckle's](http://lindaarbuckle.com)  [GlazeChem database](http://lindaarbuckle.com/arbuckle_handouts.html), John Sankey's [glaze database](http://www.johnsankey.ca/glazedata.html) (which is based on the extensive work by [Alisa Clausen](https://glazy.org/u/alisaclausen)), and [Louis Katz's](http://www.louiskatz.net) [Hyperglaze database](http://falcon.tamucc.edu/~lkatz/allglazes.txt).

This repository intends to continue the tradition of making recipes publicly available.  This archived data only includes publicly shared recipes and materials.

File: glazy-data-glazes-simplified-20201210.csv (part 32 of 47)
id,name,material_type_concatenated,surface_type,transparency_type,from_orton_cone,to_orton_cone,SiO2_percent_mol,Al2O3_percent_mol,B2O3_percent_mol,Li2O_percent_mol,K2O_percent_mol,Na2O_percent_mol,KNaO_percent_mol,BeO_percent_mol,MgO_percent_mol,CaO_percent_mol,SrO_percent_mol,BaO_percent_mol,ZnO_percent_mol,PbO_percent_mol,P2O5_percent_mol,F_percent_mol,V2O5_percent_mol,Cr2O3_percent_mol,MnO_percent_mol,MnO2_percent_mol,FeO_percent_mol,Fe2O3_percent_mol,CoO_percent_mol,NiO_percent_mol,CuO_percent_mol,Cu2O_percent_mol,CdO_percent_mol,TiO2_percent_mol,ZrO_percent_mol,ZrO2_percent_mol,SnO2_percent_mol
32163,Heath Brain Crawl?,"White, Off-White",Satin,Opaque,5,7,51.2899,9.0792,4.0564,0,1.6063,4.3882,5.9945,0,21.7622,4.612,0,0,0,0,0.0203,0,0,0,0,0,0,0.0729,0,0,0,0,0,0.0467,0,3.066,0
32178,Crocodile Tears,Ash,Matte - Smooth,Opaque,9,10,39.2059,8.3063,0,0,8.4715,4.9866,13.4581,0,11.8591,18.7835,0,0,0,0,3.2246,0,0,0.2456,0,0,0,3.3254,1.2551,0,0,0,0,0.3364,0,0,0
32179,Fisher Red,Red - Copper - Flambe,Glossy,Opaque,9,10,62.1162,6.2252,6.8286,0,3.4064,1.6129,5.0194,0,2.3344,12.566,0,0,3.4069,0,0.0032,0,0,0,0,0,0,0.0802,0,0,0.5611,0,0,0.3989,0,0,0.46
32180,Lavendar Bones,Purple - Magnesium Matte,Matte,Opaque,9,10,50.3068,12.9201,0,0,4.6957,0.5757,5.2714,0,12.6067,16.5089,0,0,0,0,1.1743,0,0,0,0,0,0,0.1585,0.9624,0,0,0,0,0.0909,0,0,0
32181,Murfitt Metallic Glaze,Specialty - Metallic,Matte - Semi,Opaque,6,6,16.735,8.3852,0,0,0,0,0,0,0,0,0,0,0,0,0,0,0,0,0,56.3686,0,0,9.2136,0,9.2976,0,0,0,0,0,0
32197,Behren's Satin Matte (Rev.),Crystalline,Satin - Matte,Semi-opaque,6,7,55.3158,5.5209,0,0,1.0445,2.5264,3.5708,0,0.0737,9.0879,0,0,21.1946,0,0.005,0,0,0,0,0,0,0.3205,0,0,0,0,0,4.9107,0,0,0
32198,Eutética de Calcium + Fe2O3=  ECF6f,Iron - Tenmoku,,,9,10,70.1059,10.387,0,0,4.2295,1.93,6.1595,0,0,9.8142,0,0,0,0,0,0,0,0,0,0,0,3.506,0,0,0,0,0,0.0274,0,0,0
32215,Strawberry Bonbon (gillespie version),Clear,,,6,10,64.3222,6.1507,4.5512,1.496,1.6894,6.8172,8.5067,0,6.0475,7.0508,0.0455,1.7668,0,0,0,0,0,0,0,0,0,0.0245,0,0,0,0,0,0.0382,0,0,0
32217,Behren's Satin Matte with yellow stain,Crystalline,Satin - Matte,Semi-opaque,6,10,56.4684,5.1342,0,0,2.6088,1.1878,3.7966,0,0.0074,8.9802,0,0,22.2301,0,0.0053,0,0,0,0,0,0,0.2029,0,0,0,0,0,3.1749,0,0,0
32220,Temmoku T1,Iron - Tenmoku,,,9,10,68.9611,9.9139,0,0,4.3637,1.9912,6.3549,0,0,11.3812,0,0,0,0,0,0,0,0,0,0,0,3.3605,0,0,0,0,0,0.0283,0,0,0
32237,white satin 5,"White, Off-White",Satin,Opaque,6,6,61.9641,8.072,1.5382,0,0.9602,3.621,4.5812,0,7.2973,8.6782,0,0,2.1414,0,0.0162,0,0,0,0,0,0,0.0532,0,0,0,0,0,5.6581,0,0,0
32238,Floating Blue 2,Glaze,,,,,62.4285,9.1537,7.3111,0,1.1857,6.6321,7.8178,0,0.6195,7.8669,0,0,0,0,0.022,0,0,0,0,0,0,1.0257,0.809,0,0,0,0,2.9457,0,0,0
32241,No Craze Clear Durable,Clear,Glossy,Translucent,9,10,73.4068,8.3413,0,0,3.7001,1.683,5.3832,0,5.5545,7.2128,0,0,0,0,0.0129,0,0,0,0,0,0,0.0551,0,0,0,0,0,0.0334,0,0,0
32258,Lowfire Glaze 3124 (+2 Zircopax),Clear,Glossy,Translucent,4,2,63.6811,8.2873,9.6198,0,0.3854,4.9429,5.3283,0,0.025,12.2403,0,0,0,0,0.0178,0,0,0,0,0,0,0.0463,0,0,0,0,0,0.0463,0,0.7077,0
32286,Mark's Glossy Base,Clear,Glossy,Opaque,6,7,68.3273,6.739,4.2629,0,0.6278,4.1638,4.7916,0,0.032,15.8393,0,0,0,0,0,0,0,0,0,0,0,0.008,0,0,0,0,0,0,0,0,0
32290,Mark's Glossy White,Clear,Glossy,Opaque,6,7,66.0731,5.9101,3.7386,0,0.5506,3.6517,4.2023,0,0.028,13.8912,0,0,0,0,0,0,0,0,0,0,0,0.007,0,0,0,0,0,0,0,6.1497,0
32310,Napa Temmoku,Iron - Tenmoku,Glossy - Semi,Opaque,10,11,76.8249,7.1352,0,0,1.265,3.0576,4.3226,0,0.107,8.4685,0,0,0,0,0.0082,0,0,0,0,0,0,3.1124,0,0,0,0,0,0.0213,0,0,0
32311,Lowfire Glaze 3124 (White),"White, Off-White",Glossy,Semi-opaque,4,2,61.6917,7.6867,8.9226,0,0.3575,4.5847,4.9422,0,0.0232,11.3532,0,0,0,0,0.0165,0,0,0,0,0,0,0.043,0,0,0,0,0,0.043,0,3.282,1.996
32316,Reitz Matt Glaze,Matte,,Opaque,9,10,52.6473,13.1163,0,0,2.2384,1.0054,3.2438,0,13.6611,17.0165,0,0,0,0,0.0488,0,0,0,0,0,0,0.1394,0,0,0,0,0,0.1268,0,0,0
32318,Tom Turner Celadon Glaze,Iron - Celadon,,,10,10,74.0774,8.9532,0,0,1.4744,2.9544,4.4288,0,0.1764,11.2357,0,0,0,0,0,0,0,0,0,0,0,0.9105,0,0,0,0,0,0.2181,0,0,0
32320,Tom Turner Iron Blue Crackle Glaze,Iron - Celadon - Blue,,,10,10,73.2445,8.1844,0,0,4.7652,1.6884,6.4536,0,0,4.6402,0,6.1812,0,0,0,0,0,0,0,0,0,1.2961,0,0,0,0,0,0,0,0,0
32321,Blue Celadon Glaze 1,Iron - Celadon - Blue,,,10,10,75.3077,7.481,0,0,2.6783,1.269,3.9473,0,1.5374,11.4744,0,0,0,0,0,0,0,0,0,0,0,0.2489,0,0,0,0,0,0.0034,0,0,0
32322,Blue Celadon Glaze 2,Iron - Celadon - Blue,,,10,10,72.9026,7.7329,0,0,2.8833,1.3745,4.2578,0,1.5021,13.4501,0,0,0,0,0,0,0,0,0,0,0,0.1511,0,0,0,0,0,0.0033,0,0,0
32323,Blue Celadon Glaze 3,Iron - Celadon - Blue,,,10,10,71.0877,7.8729,0,0,3.0957,1.4869,4.5826,0,1.8633,14.4406,0,0,0,0,0,0,0,0,0,0,0,0.1498,0,0,0,0,0,0.0031,0,0,0
32324,Tashiko Semimatt White Glaze,"White, Off-White",Matte - Semi,Semi-opaque,9,10,59.5503,13.4556,0,0,2.0217,3.7844,5.8061,0,0.2016,14.8012,0,0,5.7861,0,0,0,0,0,0,0,0,0.0955,0,0,0,0,0,0.3035,0,0,0
32326,David Leach Jade Green Celadon,Iron - Celadon,,Translucent,10,10,68.3388,10.2993,0,0,0.848,0.9881,1.8362,0,0.065,19.1822,0,0,0,0,0,0,0,0,0,0,0,0.2435,0,0,0,0,0,0.035,0,0,0
32327,Yellow Celadon Glaze,Iron - Celadon - Yellow,,,9,9,74.0146,5.7904,0,0,3.8699,0,3.8699,0,6.5938,9.7313,0,0,0,0,0,0,0,0,0,0,0,0,0,0,0,0,0,0,0,0,0
32329,Celadon,Iron - Celadon,,,12,12,67.4915,8.273,0,0,2.7153,0.0701,2.7854,0,0.093,20.7265,0,0,0,0,0.027,0,0,0,0,0,0,0.5333,0,0,0,0,0,0.0703,0,0,0
32330,Speckled Wheat Matt Glaze,"White, Off-White",Matte,,12,12,59.9565,10.1916,0,0,9.1017,1.2237,10.3254,0,6.5988,5.1791,0,0.6861,0,0,1.3925,0,0,0,0,0,0,0.8043,0,0,0,0,0,3.0843,0,1.7814,0
32331,Shino (Carbon Trap),Shino - Carbon Trap,,,12,12,68.308,15.9744,0,2.8279,1.4681,10.3727,11.8408,0,0.2492,0.4462,0,0,0,0,0.0064,0,0,0,0,0,0,0.1541,0,0,0,0,0,0.1928,0,0,0
32333,Basic White,Glaze,,,12,13,65.4187,9.923,0,0,5.8455,0.0799,5.9253,0,7.3027,11.28,0,0,0,0,0.0193,0,0,0,0,0,0,0.0809,0,0,0,0,0,0.0501,0,0,0
32334,Wood Ash Trailing Glaze,Ash,,,12,12,71.7875,6.3259,0,0,7.9847,1.9301,9.9148,0,2.8682,6.3732,0,0,0,0,1.6338,0,0,0,0,0,0,0.9858,0,0,0,0,0,0.1108,0,0,0
32339,Schulman Pale Blue Celadon Glaze,Iron - Celadon - Blue,,,9,10,72.1583,8.1181,0,0,1.0621,1.5598,2.6219,0,0.1424,14.5218,0,0.698,0,0,0.433,0,0,0,0,0,0,0.3077,0,0,0,0,0,0.0844,0,0,0.9144
32340,Iron Saturate Glaze,"Iron - Kaki, Tomato Red",,Opaque,9,10,71.1401,7.9352,0,0,3.4757,1.5279,5.0036,0,0.0556,11.7599,0,0,0,0,0,0,0,0,0,0,0,4.1029,0,0,0,0,0,0.0027,0,0,0
32343,Yellow Ash Glaze,Ash,,,9,10,47.0814,9.86,0,0,2.6396,1.1184,3.758,0,3.481,31.5056,0,0,0,0,0.5637,0,0,0,0,0,0,1.6884,0,0,0,0,0,2.0619,0,0,0
32344,Green Ash Glaze,Ash,,,9,10,57.8749,7.7168,0,0,8.8992,4.0738,12.973,0,5.5163,11.4284,0,0,0,0,2.2811,0,0,0,0,0,0,2.0901,0,0,0,0,0,0.1194,0,0,0
32350,Tomato Red,"Iron - Kaki, Tomato Red",,,10,10,67.6522,8.0515,0,0,1.6145,3.5485,5.163,0,5.5787,8.5088,0,0,0,0,2.2615,0,0,0,0,0,0,2.7841,0,0,0,0,0,0,0,0,0
32351,Bouverie Slip Glaze (221 Glaze),Ash,,,9,11,55.0456,9.1709,0,0,12.1341,3.2828,15.4168,0,4.8795,10.8489,0,0,0,0,2.782,0,0,0,0,0,0,1.6749,0,0,0,0,0,0.1814,0,0,0
32352,Titania Yellow,Yellow,Matte,,10,10,49.1381,11.5715,0,0,3.8247,0.1668,3.9915,0,8.0142,17.3737,0,0,0,0,1.4878,0,0,0,0,0,0,0.4571,0,0,0,0,0,5.2561,0,0,2.7099
32353,Blue,Blue - Cobalt,,,10,10,71.2132,6.9128,0,0,5.0791,0.0337,5.1128,0,0.0692,13.9753,0,0,0,0,0,0,0,0,0,1.3926,0,0.048,1.1714,0,0,0,0,0.1046,0,0,0
32354,Green,Blue - Cobalt,,,10,10,71.3951,6.9304,0,0,5.0921,0.0338,5.1259,0,0.0694,14.011,0,0,0,0,0,0,0,0.919,0,1.3962,0,0.0482,0,0,0,0,0,0.1049,0,0,0
32355,Star Ruby,Red - Copper,,,10,10,68.7017,6.1473,2.4639,0,5.5778,0.4148,5.9926,0,4.0388,7.566,0,1.621,1.3927,0,0.0072,0,0,0,0,0,0,0.2214,0,0,0.5936,0,0,0.015,0,0,1.2388
32367,Shaner Shino Slip,Shino,,,8,11,67.7602,19.7991,0,2.4171,1.8008,6.9144,8.7152,0,0.216,0.6433,0,0,0,0,0.038,0,0,0,0,0,0,0.1785,0,0,0,0,0,0.2326,0,0,0
32370,Acero Glaze,Iron - Amber,,,8,11,59.2227,12.7444,0,0,4.0524,1.8376,5.89,0,2.2477,17.4971,0,0,0,0,0.4595,0,0,0,0,0,0,1.8543,0,0,0,0,0,0.0843,0,0,0
32371,Malcolm Davis Shino Glaze,Shino,,,10,10,62.2607,17.1344,0,0,2.1433,17.0572,19.2005,0,0.2354,0.7444,0,0,0,0,0.0263,0,0,0,0,0,0,0.1658,0,0,0,0,0,0.2325,0,0,0
32373,GWU Gold Shino Glaze 1,Shino,,,10,10,67.0821,15.4095,0,2.7164,2.285,10.7369,13.0219,0,0.2374,0.8363,0,0,0,0,0,0,0,0,0,0,0,0.5313,0,0,0,0,0,0.165,0,0,0
32375,GWU Gold Shino Glaze 2,Shino,,,10,10,68.5379,15.7534,0,2.8856,2.2994,8.7235,11.0228,0,0.2426,0.8543,0,0,0,0,0,0,0,0,0,0,0,0.5288,0,0,0,0,0,0.1746,0,0,0
32376,Bruce's Shino Crackle Glaze,Shino,,,10,10,67.8391,19.3707,0,2.4695,1.8605,7.1551,9.0156,0,0.216,0.659,0,0,0,0,0.0338,0,0,0,0,0,0,0.1702,0,0,0,0,0,0.2262,0,0,0
32377,Black Glaze,Black,,,11,11,67.8282,8.7093,0,0,6.028,0.0413,6.0692,0,0.0524,11.415,0,0,1.86,0,0.0129,0,0,0,0,0,0,4.0196,0,0,0,0,0,0.0335,0,0,0
32378,White Matt,"White, Off-White",Matte,,11,11,56.6059,11.3112,0,0,5.77,0.0168,5.7868,0,5.5717,17.0171,0,0,0,0,1.5488,0,0,0,0,0,0,0.0727,0,0,0,0,0,0.0727,0,2.013,0
32379,Clear Glaze,Clear,,,11,11,64.2631,6.7685,5.0374,0,5.8365,0.8679,6.7044,0,3.534,9.0994,0,0,4.4662,0,0.0092,0,0,0,0,0,0,0.056,0,0,0,0,0,0.0619,0,0,0
32384,Shusterman Clear Glaze,Clear,,,10,11,74.1468,7.1164,0,0,2.897,1.3168,4.2137,0,0.0183,14.4069,0,0,0,0,0.013,0,0,0,0,0,0,0.0508,0,0,0,0,0,0.0339,0,0,0
32388,Kurt Weiser’s Carbon-Trap Shino Glaze,Shino,,,10,10,68.0952,17.3085,0,2.876,2.1131,8.3331,10.4462,0,0.2147,0.721,0,0,0,0,0.0131,0,0,0,0,0,0,0.13,0,0,0,0,0,0.1953,0,0,0
32416,"PSM 2, no Wollastonite variation","White, Off-White",Matte - Smooth,Opaque,4,4,60.5296,11.4744,0,0,4.4482,5.9112,10.3594,0,0.1826,0.8677,14.4025,0.0906,0,0,0,0,0,0,0,0,0,0.0729,0,0,0,0,0,2.0203,0,0,0
32424,EC 50 Pale blue/pink/grey lava  (Copy),Glaze,,,3,1,35.256,4.6708,12.0477,0,0.2878,4.1267,4.4145,0,1.3402,13.088,0,0,18.9669,0,0.0108,0,0,0,0,0,0,0.5171,0,0,0.9703,0,0,8.7176,0,0,0
32506,GREY- Floating Blue Base,Specialty,Glossy,Opaque,6,7,61.4209,8.7647,6.3328,0,1.581,5.9305,7.5115,0,2.5894,8.6587,0,0,0,0,0.0186,0,0,0,0,0,0,1.0733,0.5646,0,0,0,0,3.0657,0,0,0
32513,"Cindy's MTR 3 (Ca.25, :.Mg.45)","Iron - Kaki, Tomato Red",Glossy - Semi,Semi-opaque,5,7,60.896,6.5467,4.589,0,3.9778,2.3816,6.3595,0,9.6561,5.4873,0,0,0,0,0.3866,0,0,0,0,0,0,6.0549,0,0,0,0,0,0.0239,0,0,0
32554,Aventurine Teadust,Black,Satin,Opaque,4,6,58.2331,11.722,0,0,7.0659,0,7.0659,0,0,11.806,0,0,0,0,0,0,0,0,0,3.9321,0,2.3402,4.9006,0,0,0,0,0,0,0,0
32567,Some Spot Original,Glaze,,,9,10,71.0623,8.4264,0,0,2.2757,1.0376,3.3133,0,0.1876,16.5843,0,0,0,0,0,0,0,0,0,0,0,0.1425,0,0,0,0,0,0.2837,0,0,0
32569,St John's Black with Whiting,Black - Glossy,Glossy,Semi-opaque,6,10,60.9772,11.1729,0,0,2.6524,4.3552,7.0076,0,4.8696,11.3392,0,0,0,0,0.0356,0,0,0,0,0,0,1.4165,2.9935,0,0,0,0,0.1878,0,0,0
32571,Honey Ash,Ash,Glossy,Translucent,6,10,45.8397,5.0747,2.8362,0,9.9603,4.712,14.6722,0,7.8696,16.3776,0,0,0,0,3.5875,0,0,0,0,0,0,3.3311,0,0,0,0,0,0.4114,0,0,0
32605,Blue Rutil,Glaze,,,4,4,64.5274,8.7452,0,0,4.971,1.8557,6.8267,0,0.0102,8.7589,0,0,5.5469,0,0.0073,0,0,0,0,0,0,0.2273,1.2639,0,0.6377,0,0,3.4487,0,0,0
32608,LV første serie,Glaze,Matte,Opaque,4,4,65.9288,12.0118,0,1.0651,2.1888,6.905,9.0937,0,0.1084,0.5439,9.8484,0,0,0,0,0,0,0,0,0,0,0.0271,1.3583,0,0,0,0,0.0146,0,0,0
32617,HWS 80,Glaze,,,6,8,63.6181,6.8638,0,0,5.0479,0.0655,5.1134,0,0.067,9.7722,0,0,9.908,0,0,0,0,0,0,0,0,0.0296,0,0,0,0,0,4.6278,0,0,0
32618,SG 82,Glaze,,,6,8,68.2464,10.1307,0,3.7415,2.9043,0.0738,2.9781,0,0.0755,14.7945,0,0,0,0,0,0,0,0,0,0,0,0.0333,0,0,0,0,0,0,0,0,0
32619,HWB 84,Glaze,,,6,8,65.4577,6.1045,0,0,4.4737,0.1071,4.5808,0,0.1144,11.5972,0,0,8.8582,0,0,0,0,0,0,0,0,0.0685,0,0,0,0,0,0.0722,0,3.1465,0
32620,HWB 88,Glaze,,,8,8,68.9748,8.1139,0,0,5.1904,0,5.1904,0,0,14.0832,0,0,0,0,0,0,0,0,0,0,0,0,0,0,0,0,0,0,0,3.6377,0
32622,HOM 91,Glaze,,,8,8,60.5929,9.7232,0,3.6026,2.7948,0.0633,2.858,0,23.1715,0.0233,0,0,0,0,0,0,0,0,0,0,0,0.0286,0,0,0,0,0,0,0,0,0
32623,HTM  93,Glaze,,,8,8,57.2655,14.5469,0,0,6.942,0.0387,6.9807,0,0.0396,21.1498,0,0,0,0,0,0,0,0,0,0,0,0.0175,0,0,0,0,0,0,0,0,0
32666,Orange Red,"Iron - Kaki, Tomato Red",Glossy,Opaque,5,6,59.1873,6.6484,0,3.4988,5.3953,0.0625,5.4579,0,8.6375,9.6024,0,0,0,0,2.8738,0,0,0,0,0,0,4.094,0,0,0,0,0,0,0,0,0
32747,David 804/Serie Cr/Ti,Green - Chrome,Glossy,Semi-opaque,5,7,65.5016,8.3306,2.9211,0,0.8128,4.2366,5.0494,0,0.2806,17.7643,0,0,0,0,0,0,0,0.0954,0,0,0,0.0338,0,0,0,0,0,0.0231,0,0,0
32750,David 3134/Serie Cr/Rutilo,Green - Chrome,Glossy,Opaque,5,7,62.0384,6.5258,6.0221,0,0.1043,3.3488,3.4531,0,0.0053,21.8603,0,0,0,0,0,0,0,0.0937,0,0,0,0.0013,0,0,0,0,0,0,0,0,0
32751,David 804/Serie Cr/Rutile,Green - Chrome,Glossy - Semi,Semi-opaque,5,7,65.5016,8.3306,2.9211,0,0.8128,4.2366,5.0494,0,0.2806,17.7643,0,0,0,0,0,0,0,0.0954,0,0,0,0.0338,0,0,0,0,0,0.0231,0,0,0
32816,Bronze Sandy,Specialty - Metallic,,Opaque,6,10,19.3338,4.8275,0,0,0.1883,0.1255,0.3138,0,0.1448,0.1062,0,0,0,0,0,0,0,0,0,58.9828,0,0.1255,0,0,15.9194,0,0,0.2462,0,0,0
32817,Chrome tin Pink,Red - Pink,Glossy,Transparent,6,8,71.7523,7.1767,0,0,1.7619,0.0164,1.7783,0,1.8752,14.3525,0,0,0,0,0.0273,0,0,0.0926,0,0,0,0.0711,0,0,0,0,0,0.0711,0,0,2.8029
32823,Ginger Clear Base + opacifiers + colorant run,"White, Off-White",Glossy,Opaque,6,10,61.5939,7.5565,4.08,3.9568,1.5785,2.7579,4.3364,0,0.0079,4.5047,0.8334,0,7.5575,0,0.0056,0,0,0,0,0,0,0.0239,0,0,0,0,0,3.8655,0,1.6778,0
32826,Ginger Clear 5 Base + opacifier + colorant run,"White, Off-White",Glossy,Opaque,6,10,57.5914,5.8537,8.0147,0,1.2007,4.9124,6.113,0,0.9454,12.1144,0,3.3573,0,0,0.0074,0,0,0,0,0,0,0.0316,0,0,0,0,0,4.163,0,1.808,0
32827,Ginger Clear 4 + opacifiers + colorant run,Clear,,,6,10,61.6426,5.6144,4.5232,1.3815,1.6014,6.332,7.9335,0,5.4893,5.8917,0,1.6317,0,0,0.0068,0,0,0,0,0,0,0.0469,0,0,0,0,0,4.081,0,1.7574,0
32828,Ginger Clear 3 + opacifiers + colorant run,"White, Off-White",,Opaque,6,10,63.2796,6.8578,2.3413,5.65,0.8304,3.0858,3.9162,0,9.4536,3.1337,0,0,0,0,0,0,0,0,0,0,0,0.0437,0,0,0,0,0,3.7093,0,1.6148,0
32829,Trine 112. Mat blågrøn,Glaze,Matte,Opaque,,,61.918,15.2448,0,0,5.4666,7.2047,12.6714,0,2.134,4.4906,0,0,0,0,0,0,0,0,0,0,0,0.0753,0.4891,0,0,0,0,2.9769,0,0,0
32833,Ginger Clear 8 + opacifier + colorant run,"White, Off-White",,Opaque,6,10,65.2199,5.7654,0,7.1844,1.2351,2.9625,4.1976,0,11.579,0.7608,0,0,0,0,0.0032,0,0,0,0,0,0,0.0188,0,0,0,0,0,3.6739,0,1.597,0
32839,Ginger Clear 6 + opacifiers + colorant run,Glaze,,,6,10,65.3456,5.8698,0,6.9047,1.2431,2.9804,4.2235,0,11.4581,0.766,0,0,0,0,0.0036,0,0,0,0,0,0,0.0198,0,0,0,0,0,3.7703,0,1.6386,0
32843,Trine 113. Teal blue silkemat,Glaze,,,,,71.2927,8.9939,0,0,2.5254,0.9393,3.4647,0,0.0375,15.6127,0,0,0,0,0.0268,0,0,0.2404,0,0,0,0.0795,0.1821,0,0,0,0,0.0696,0,0,0
32844,Metallic Bronze (Copy),Specialty - Metallic,Matte - Smooth,Opaque,6,6,16.735,8.3852,0,0,0,0,0,0,0,0,0,0,0,0,0,0,0,0,0,56.3686,0,0,9.2136,0,9.2976,0,0,0,0,0,0
32845,"Trine 114. Støvet lysegrøn, mat",Glaze,,Opaque,,,66.6426,8.012,0,0,2.9379,1.0946,4.0324,0,11.8728,8.4565,0,0,0,0,0.0187,0,0,0,0,0,0,0.0603,0,0,0.8561,0,0,0.0487,0,0,0
32856,Transparente,Clear,Matte - Semi,,5,7,62.7847,4.4873,14.0334,0,0.1967,2.3655,2.5623,0,3.1939,12.6478,0,0,0,0,0.0463,0,0,0,0,0,0,0.1451,0,0,0,0,0,0.0994,0,0,0
32866,matt horne crystal,Glaze,,,10,10,61.5653,2.4071,1.4148,0,1.2674,8.4045,9.672,0,0.0999,3.4626,0,0,21.3342,0,0,0,0,0,0,0,0,0.0441,0,0,0,0,0,0,0,0,0
32867,JP Jen's Juicy Fruit Variation Base + colorant run,Clear,Glossy - Semi,Translucent,6,10,60.4373,11.1431,1.9247,1.5555,1.567,11.1676,12.7345,0,0.0951,9.5946,0,0,0,0,0.0118,0,0,0,0,0,0,0.0503,0,0,0,0,0,2.4529,0,0,0
32869,BG1 base + colorants,"White, Off-White",Glossy,Transparent,6,10,63.4078,5.9986,0,0,1.1473,2.7378,3.8851,0,3.9269,12.5265,0,0,4.3112,0,0.0063,0,0,0,0,0,0,0.0261,0,0,0,0,0,4.1225,0,1.789,0
32871,Gibby Wild Rose opacified + colorants,"White, Off-White",,,6,10,52.5144,13.8343,0,9.3613,2.0467,6.4945,8.5412,0,0.1332,7.3862,0,0,0,0,2.0728,0,0,0,0,0,0,0.0835,0,0,0,0,0,4.2477,0,1.8254,0
32872,Frank Martin Gold Dust,Yellow - Nickel,,,4,7,63.8147,8.7051,0,3.0898,2.3077,5.0412,7.3489,0,2.6959,4.0126,0,0,4.3755,0,0,0,0,0,0,0,0,0.0114,0,0.8183,0,0,0,4.0536,0,0,1.0741
32873,Shorn Base + cobalt,Glaze,,,6,10,61.6085,6.4083,0,3.9413,0.6714,0.806,1.4774,0,12.2264,12.2753,0,0,0,0,0,0,0,0,0.0207,0,0,0.0362,1.9781,0,0,0,0,0.0277,0,0,0
32874,CJ Frosty Crystal opacified + colorants,Crystalline - Micro,Glossy,Translucent,6,10,61.5949,7.0987,0,0,1.2758,4.0953,5.3711,0,0.0726,6.482,0,0,13.5129,0,0.0059,0,0,0,0,0,0,0.0315,0,0,0,0,0,4.0656,0,1.7647,0
32879,JP BlueStone,Glaze,Glossy,Opaque,5,6,64.1902,7.8046,2.4522,0,0.7423,6.8616,7.6039,0,4.5703,6.4869,0,0,0,0,0.0189,0,0,0,0,0,0,0.9865,0.8548,0,0,0,0,5.0318,0,0,0
32888,JP GrayStone Coral,Glaze,,,5,6,58.0477,7.9439,2.4967,0,2.0741,2.0677,4.1418,0,0.497,15.5997,0.4435,0,0,0,0.0211,0,0,0,0,0,0,0.1001,0,0,0,0,0,10.7084,0,0,0
32915,Stone Matt Glaze (Minspar 200),Matte - Magnesium Matte,Matte,Opaque,9,10,59.249,14.3033,0,0,1.7141,4.1304,5.8445,0,8.68,11.9087,0,0,0,0,0,0,0,0,0,0,0,0.0145,0,0,0,0,0,0,0,0,0
32926,GL Mystery Date,"White, Off-White",Matte,,6,10,56.3426,11.7268,0,3.416,1.988,6.4356,8.4237,0,0.1068,0.5223,12.7282,0,0,0,0,0,0,0,0,0,0,0.7376,1.5004,0,0,0,0,4.0221,0,0,0.4736
32944,Murfitt Metallic Glaze (Copy) (Copy),Specialty - Metallic,Matte - Semi,Opaque,6,6,16.735,8.3852,0,0,0,0,0,0,0,0,0,0,0,0,0,0,0,0,0,56.3686,0,0,9.2136,0,9.2976,0,0,0,0,0,0
32948,chrome tin 10,Glaze,,,,,58.9971,9.4058,0,0,3.085,1.1261,4.2111,0,0.1975,24.3653,0,0,0,0,0,0,0,0.2472,0,0,0,0.0779,0,0,0,0,0,0.0055,0,0,2.4926
32952,Chrome tin matte Ca+ Si-,Glaze,,,10,10,50.9623,10.5218,0,0,1.4905,4.7714,6.2619,0,0.697,28.4767,0,0,0,0,0.0194,0,0,0.0928,0.0248,0,0,0.0866,0,0,0,0,0,0.0504,0,0,2.8064
32953,Chrome tin matte Ca+ Si+,Glaze,,,10,10,63.3029,7.7206,0,0,1.0686,3.4166,4.4851,0,0.5314,21.0559,0,0,0,0,0.0148,0,0,0.0885,0.019,0,0,0.0654,0,0,0,0,0,0.0384,0,0,2.6779
32954,Chrome tin matte Ba+ Si+,Glaze,,,10,10,62.9424,7.6482,0,0,1.0808,3.4598,4.5406,0,0.518,10.6912,0,10.3541,0,0,0.0141,0,0,0.1015,0.0185,0,0,0.0634,0,0,0,0,0,0.0367,0,0,3.0711
32955,Chrome tin matte Ba+ Si-,Glaze,,,10,10,50.6499,10.5151,0,0,1.464,4.6814,6.1454,0,0.6967,14.3523,0,14.009,0,0,0.02,0,0,0.1103,0.0248,0,0,0.0878,0,0,0,0,0,0.0519,0,0,3.3368
32957,chrome tin 1 413,Glaze,,,,,60.5478,9.1251,0,0,1.7869,11.3765,13.1634,0,0.2684,16.878,0,0,0,0,0,0,0,0,0,0,0,0.0174,0,0,0,0,0,0,0,0,0
32999,test,Glaze,,,,,66.8112,7.6604,0,0,2.2426,3.007,5.2496,0,0.3304,10.9267,0,0,8.1808,0,0,0,0,0.0869,0,0,0,0.7502,0,0,0,0,0,0.0038,0,0,0
33027,Dictionary chrome-tin red,Red - Pink,Matte - Semi,Semi-opaque,6,8,55.6797,7.6948,3.0315,5.7523,2.7438,2.9715,5.7153,0,0.0518,19.1799,0,0,0,0,0,0,0,0.0463,0,0,0,0.0475,0,0,0,0,0,0.0015,0,0,2.7995
33031,Chrome-tin red,Red - Pink,Glossy - Semi,Semi-opaque,8,10,57.0219,6.5343,0,0,1.1379,1.135,2.2729,0,7.2489,22.3328,0,0,0,0,0.8681,0,0,0.2391,0,0,0,0.0638,0,0,0,0,0,0.0429,0,0,3.3754
33035,"Shy Rabbit Shino #3, Michael Coffee",Shino,,,,,60.6089,17.1477,0,3.8768,3.7587,7.4854,11.2441,0,1.6397,3.8191,0,0,0,0,0.9537,0,0,0,0,0,0,0.6238,0,0,0,0,0,0.0861,0,0,0
33043,chrome tin 1 413 Li,Glaze,,,9,10,59.2525,8.8097,0,5.4917,1.6735,10.9965,12.67,0,0.3328,10.9937,0,0,0,0,0,0,0,0.1767,0,0,0,0.0457,0,0,0,0,0,0,0,0,2.2272
33045,chrome tin 1 413 Li 10,Glaze,,,9,10,59.1436,8.7418,0,4.1971,0.0874,0.0262,0.1136,0,0.0612,24.7159,0,0,0,0,0.0437,0,0,0.2025,0,0,0,0.1136,0,0,0,0,0,0.1136,0,0,2.5533
33046,GL Sargent Ruddy,"White, Off-White",Glossy,Opaque,6,10,55.7829,7.7653,5.3432,2.9601,1.3903,2.6652,4.0555,0,0.9444,4.6851,2.0783,0,7.5385,0,0.0112,0,0,0,1.0659,0,0,0.1514,0,0,0,0,0,5.9447,0,1.6736,0
33064,Yellow Salt (+5 Ball Clay),Glaze,,,10,10,56.7335,11.948,0,0,2.1682,6.8653,9.0335,0,7.8981,8.2125,0,0,0,0,0,0,0,0,0,0,0,0.5931,0,0,0,0,0,0.0962,0,5.485,0
33074,Chun Blue,Iron - Celadon - Blue,Glossy,Translucent,10,11,72.9628,6.836,0,0,2.6701,1.2729,3.943,0,1.0661,14.5029,0,0,0,0,0,0,0,0,0,0,0,0.2574,0,0,0,0,0,0.0033,0,0,0.4285
33080,Матовая кальциево-алюминиевая,Glaze,,,5 &#189;,7,59.1329,13.1379,4.876,0,1.278,3.8092,5.0872,0,0.1667,17.1425,0,0,0.419,0,0,0,0,0,0,0,0,0.037,0,0,0,0,0,0.0008,0,0,0
33113,White Satin,"White, Off-White",Satin,Semi-opaque,6,6,65.684,7.7719,2.0841,0,5.0168,1.042,6.0589,0,4.9692,13.432,0,0,0,0,0,0,0,0,0,0,0,0,0,0,0,0,0,0,0,0,0
33203,Ginger's Crystal Factory + 2 Cobalt,Crystalline - Micro,,Semi-opaque,6,10,63.4063,8.4862,0,5.1424,0.9341,5.3347,6.2688,0,0.2831,3.9527,0,0,11.313,0,0,0,0,0,0.0065,0,0,0.0461,1.095,0,0,0,0,0,0,0,0
33211,Strontium Crystal Magic + colorants,"White, Off-White",Matte,Opaque,5 &#189;,10,52.2585,10.5872,0.8432,5.2946,3.7167,2.113,5.8297,0,0,14.0532,6.345,0,0,0,0,0,0,0,0,0,0,0.0217,0,0,0,0,0,4.767,0,0,0
33212,Ashley's Best Opacified + colorants,Purple - Magnesium Matte,Matte,Opaque,6,10,60.7223,7.0092,0,5.6899,0.8708,2.7284,3.5992,0,11.3283,5.8094,0,0,0,0,0.0154,0,0,0,0,0,0,0.0507,0,0,0,0,0,4.035,0,1.7406,0
33230,Robyn's Eigg,Glaze,Matte,Semi-opaque,6,10,56.2521,11.122,0,0,0,6.8788,6.8788,0,0,13.1468,0,0,7.386,0,0,0,0,0,0,0,0,0.0433,0,0,1.7575,0,0,3.4134,0,0,0
33247,Antiquity Bronze NG,Specialty - Metallic,Matte - Smooth,Opaque,3,6,39.2882,8.9427,6.923,1.5325,0.2467,2.3261,2.5728,0,2.1178,7.0209,0,0,0,0,0.0126,0,0,0,0,25.2801,0,0.8074,0,2.4831,2.2744,0,0,0.7445,0,0,0
33293,Calcium Gloss,Glaze,Glossy - Semi,Transparent,6,6,69.829,8.5918,2.7173,0,0.8021,3.2715,4.0736,0,0.1344,14.4949,0,0,0,0,0.0192,0,0,0,0,0,0,0.09,0,0,0,0,0,0.0498,0,0,0
33312,24 Karat Ashley,Crystalline - Micro,Matte,Opaque,6,10,59.371,6.8532,0,5.5633,0.8514,2.6677,3.5191,0,11.0762,5.6801,0,0,0,0,0.0151,0,0,0,0,0,0,0.1656,0,0,0,0,0,6.0545,0,1.7018,0
33324,"D 25 + 0,04 Fe2O3",Glaze,,,9,9,81.2933,5.0159,0,0,2.5153,1.1478,3.6631,0,0,9.4934,0,0,0,0,0,0,0,0,0,0,0,0.518,0,0,0,0,0,0.0163,0,0,0
33352,MC6 Licorice Arg,Black - Glossy,Glossy - Semi,Opaque,5,6,67.0957,6.7609,5.4704,0,2.507,2.7351,5.2421,0,2.5083,8.4591,0,0,0,0,0,0,0,0,0,0,0,3.3967,1.0668,0,0,0,0,0,0,0,0
33389,Ashley's Best with 4 cobalt Original from John Britt's Mid-Range Book,Purple - Magnesium Matte,Matte,Opaque,6,6,62.131,7.6138,0,5.9663,0.9273,2.9258,3.8532,0,11.949,6.1163,0,0,0,0,0.0162,0,0,0,0,0,0,0.0824,2.2298,0,0,0,0,0.042,0,0,0
33390,Ashley's Best TEST 6,Purple - Magnesium Matte,Matte,Opaque,6,6,62.2132,7.5104,0,5.5378,1.0056,3.1938,4.1994,0,11.5252,6.6556,0,0,0,0,0.0137,0,0,0,0,0,0,0.0771,2.232,0,0,0,0,0.0356,0,0,0
33391,Ashley's Best TEST 7,Purple - Magnesium Matte,Matte,Opaque,6,6,62.2531,7.4717,0,5.5082,1.0001,3.1764,4.1766,0,10.8875,7.3349,0,0,0,0,0.0136,0,0,0,0,0,0,0.0769,2.242,0,0,0,0,0.0354,0,0,0
33392,Ashley's Best TEST 8,Purple - Magnesium Matte,Glossy,Opaque,5 &#189;,8,62.2055,7.4851,0,5.5143,1.0019,3.182,4.1838,0,10.3384,7.8946,0,0,0,0,0.0136,0,0,0,0,0,0,0.0772,2.252,0,0,0,0,0.0355,0,0,0
33405,Glossy Base (MC6) PINK,Red - Pink,Matte - Semi,Opaque,5 &#189;,7,66.0301,6.61,4.2052,0,1.0819,2.7834,3.8654,0,5.6269,10.1966,0,0,0,0,0.0411,0,0,0.0834,0.0089,0,0,0.1078,0,0,0,0,0,0.0695,0,0,3.155
33458,AC Gherkin Green Base +15 Zircon over Licorice,Glaze,,Opaque,6,6,59.6975,12.2195,0,0,1.504,4.7091,6.2131,0,0.1119,0.4191,15.0802,0,0,0,0.0272,0,0,0,0,0,0,0.0891,0,0,0,0,0,0.0707,0,6.0716,0
33504,GL Reactive Red,Red - Stain,,,6,10,67.1053,6.0709,3.5187,0,5.9027,0.6081,6.5108,0,2.5206,14.2302,0.0435,0,0,0,0,0,0,0,0,0,0,0,0,0,0,0,0,0,0,0,0
33511,CJ Frosty Crystal,Glaze,,Translucent,6,6,63.9546,7.7491,0,0,1.3429,4.3397,5.6826,0,0.1755,6.7498,0,0,13.9961,0,0.0061,0,0,0,0,0,0,0.1599,0,0,0,0,0,1.5262,0,0,0
33556,Iron glaze cone 6,Glaze,,,6,6,60.9822,5.9746,0.1033,3.3897,2.6375,2.3647,5.0022,0,8.6656,8.727,0,0,0,0,2.6116,0,0,0,0,0,0,4.5181,0,0,0,0,0,0.0257,0,0,0
33587,WWW 455 Red,Red - Stain,Glossy,Opaque,6,10,64.1581,5.2464,5.6447,0,4.9778,0.9755,5.9533,0,1.5518,14.6041,2.046,0,0,0,0,0,0,0,0,0,0,0,0,0,0,0,0,0,0,0.7957,0
33592,Textured Kiwi,Green,,,6,10,66.3429,5.0055,6.4726,0,2.9921,2.4828,5.4749,0,1.7794,11.2008,0.08,0,0,0,0,0,0,0,0,0,0,0.0176,0,0,0,0,0,2.1943,0,1.4321,0
33593,Bad flambe,Glaze,,,6,6,64.1473,6.4583,8.5643,0,4.1122,6.157,10.2692,0,0,9.4761,0,0,0,0,0,0,0,0,0,0,0,0.0243,0,0,0.418,0,0,0,0,0,0.6425
33629,Coolangatta,Turquoise,Glossy,Opaque,6,6,66.2703,6.7568,0,0,5.1053,0.0446,5.1499,0,0.0515,10.5688,0,0,4.3385,0,0,0,0,0,0,0,0,0.1685,1.1203,0,3.2354,0,0,2.34,0,0,0
33645,Cindy's Clear,Glaze,Glossy - Semi,Transparent,5,8,63.1473,7.9032,4.9166,0.9432,3.4559,2.8377,6.2936,0,0.1925,16.5507,0,0,0,0,0,0,0,0,0,0,0,0.0528,0,0,0,0,0,0,0,0,0
33649,Strontium gloss example,Glaze,,,,,67.1198,8.3882,3.2259,0,0.9433,3.3679,4.3112,0,0.7668,3.0553,12.9498,0,0,0,0.028,0,0,0,0,0,0,0.0869,0,0,0,0,0,0.068,0,0,0
33652,Base 1 rosa  Tony Hansen 20x5,Clear,Glossy,,5,6,68.1267,6.9846,4.3448,0,1.4388,2.8209,4.2597,0,0.0336,16.0936,0,0,0,0,0.024,0,0,0,0,0,0,0.0706,0,0,0,0,0,0.0624,0,0,0
33653,Base 2 para rosas de cromo,Clear,Glossy - Semi,,5,6,65.6697,5.6035,3.2224,0,0.6619,3.4466,4.1086,0,0.1196,17.5795,0,0,0,0,0,0,0,0,0,0,0,0.0866,0,0,0,0,0,0.1564,0,0,3.4538
33666,WWW 455 copper,Blue,Matte,Opaque,6,10,61.7848,4.502,5.1993,0,2.7099,2.1341,4.844,0,1.4294,13.5885,1.8846,0,0,0,0,0,0,0.442,0,0,0,0.016,0,0,0.2718,0,0,4.2054,0,1.8323,0
33710,Глянцевая тугоплавкая,Green - Copper,Glossy - Semi,Transparent,6,7,67.1725,8.3096,2.3146,0,2.3162,3.3152,5.6314,0,0.3073,12.9284,0,0,0,0,0,0,0,0,0,0,0,0.0405,0,0,3.2309,0,0,0.0648,0,0,0
33711,G2926B,Clear,Glossy,Transparent,6,6,73.2091,6.7079,4.9732,0,0.57,4.2073,4.7774,0,1.1308,9.0636,0,0,0,0,0.0212,0,0,0,0,0,0,0.0618,0,0,0,0,0,0.0551,0,0,0
33717,Val's variations,Glaze,Glossy,Opaque,8,10,46.9958,3.1909,0,0,1.0719,0.6037,1.6756,0,4.3422,11.419,0,0,0,0,0,0,0,0,2.2778,0,0,0.3889,3.2667,0,3.2965,0,0,23.1467,0,0,0
33720,Russet,Clear,Glossy - Semi,Translucent,6,10,59.7876,11.0234,1.9041,1.5388,1.5501,11.0475,12.5976,0,0.0941,9.4915,0,0,0,0,0.0117,0,0,0,0,0,0,0.0498,0,1.0749,0,0,0,2.4266,0,0,0
33721,nr 44,Glaze,Satin,,6,10,63.1776,12.337,0,0,2.637,8.5365,11.1735,0,2.1542,6.411,0,0,4.5658,0,0,0,0,0.06,0,0,0,0.0335,0.0873,0,0,0,0,0,0,0,0
33722,Deep Evening Blue,Glaze,,,6,6,51.5745,11.291,4.2038,0,0.9699,5.0481,6.018,0,0.0595,16.6241,8.0505,0,0,0,0.0363,0,0,0,0,0,0,0.7158,1.3321,0,0,0,0,0.0943,0,0,0
33733,"Alberta, Alberta",Yellow - Iron,,,6,6,67.4784,8.3587,0.9571,0,2.5872,7.2868,9.874,0,4.5418,7.2571,0,0,0,0,0.0335,0,0,0,0,0,0,1.3227,0,0,0,0,0,0.1766,0,0,0
33734,Louck's Amazing Red,Glaze,,,6,10,65.7105,7.0832,1.2214,0,1.5424,3.0855,4.6279,0,2.9943,11.4213,0,0,0,0,0.0193,0,0,0,0.0134,3.806,0,2.98,0,0,0,0,0,0.1226,0,0,0
33735,D 33/12 DDM,Glaze,,,9,9,78.8733,7.7907,0,0,3.429,1.5647,4.9937,0,0,8.3202,0,0,0,0,0,0,0,0,0,0,0,0,0,0,0,0,0,0.0222,0,0,0
33779,Louck's Amazing Red,Glaze,Glossy - Semi,,6,6,66.1527,6.969,1.2223,0,1.5415,3.0753,4.6168,0,2.637,11.9859,0,0,0,0,0.0193,0,0,0,3.3099,0,0,2.9692,0,0,0,0,0,0.1179,0,0,0
33801,Steady Olive Drab Green,Glaze,Glossy - Semi,,10,10,66.2958,9.9135,0,0,2.0421,0.9205,2.9626,0,0.0477,18.7626,0,0,0,0,0.0341,0,0,0,0,0,0,1.4276,0,0,0.4675,0,0,0.0886,0,0,0
33827,WWW 455 Pink,Red - Pink,Glossy,Opaque,6,10,64.387,5.3312,5.7359,0,5.0583,0.9912,6.0496,0,1.5769,14.8403,2.0791,0,0,0,0,0,0,0,0,0,0,0,0,0,0,0,0,0,0,0,0
33831,Oatmeal Skyline Glaze,"White, Off-White",,,9,10,65.91,6.5772,3.1634,0,3.1242,1.9363,5.0606,0,9.9148,5.8666,0,0,0,0,0.0141,0,0,0,0,0,1.002,0.1333,0,0,0,0,0,2.358,0,0,0
33832,Black Mountain White,"White, Off-White",,,9,10,71.5445,6.8711,0,0,2.848,1.2947,4.1427,0,10.5331,6.8164,0,0,0,0,0.0122,0,0,0,0,0,0,0.0483,0,0,0,0,0,0.0317,0,0,0
33833,Pete's Red,Red - Copper,,,9,10,67.8235,9.0165,2.7244,0,5.4881,3.0364,8.5245,0,0.7181,10.4606,0,0,0,0,0.005,0,0,0,0,0,0,0.0955,0,0,0.1635,0,0,0.0089,0,0,0.4596
33834,Vegas Red,Red - Copper,,,9,10,66.8599,5.5946,2.3733,0,3.173,1.8318,5.0048,0,3.8907,11.6084,0,1.5614,1.5168,0,0.0073,0,0,0,0,0,0,0.0418,0,0,0.2992,0,0,0.0155,0,0,1.2263
33835,McCall's Red,Red - Copper,,,10,11,65.2723,6.7174,0.9714,0,4.2771,2.4358,6.7129,0,0,17.3904,0,0,0,0,0,0,0,0,0,0,0,0.0252,0,0,1.4526,0,0,0,0,0,1.4576
33836,Lipstick Purple,Red - Copper,Glossy - Semi,Semi-opaque,8,10,68.1,8.1369,2.7059,0,5.0194,2.7283,7.7477,0,1.4789,9.9491,0,0.4058,0.3902,0,0.0061,0,0,0,0,0,0,0.1404,0,0,0.1752,0,0,0.0932,0,0,0.6704
33838,Purple Maroon,Red - Copper,,,8,10,69.2794,5.8187,1.3366,0,3.698,1.9034,5.6015,0,2.1889,8.8263,0,1.7587,2.1288,0,0.0024,0,0,0,0,0,0,0.0304,1.4212,0,1.1401,0,0,0.0044,0,0,0.4627
33839,Ember Red,Red - Copper,,,8,10,69.0228,8.1615,5.1035,0,1.5257,5.5761,7.1019,0,1.2337,4.9691,0,0,0,0,0.0154,0,0,0,0,0,0,0.0676,0,0,4.2922,0,0,0.0324,0,0,0
33840,Sperry Red,Red - Copper,,,8,9,67.4835,8.5262,3.5859,0,2.1902,5.6431,7.8333,0,0.8868,10.9833,0,0,0,0,0.0092,0,0,0,0,0,0,0.0528,0,0,0.1439,0,0,0.0185,0,0,0.4766
33842,Don's Red,Red - Copper,,,9,10,66.3898,7.1816,4.4626,0,3.4917,2.3152,5.8069,0,1.0183,13.1425,0,0,0,0,0.0166,0,0,0,0,0,0,0.2766,0,0,0.2795,0,0,0.0365,0,0,1.3893
33843,Coleman Red,Red - Copper,,,8,10,67.3777,7.0615,2.5068,0,4.0682,2.2615,6.3297,0,2.7337,10.7816,0,0.9154,0.89,0,0.0079,0,0,0,0,0,0,0.0891,0,0,0.2369,0,0,0.1084,0,0,0.9613
33875,DeBoos 3,"White, Off-White",Matte - Semi,Opaque,5,3,47.4016,2.1669,16.5926,0,0.0845,8.3524,8.4369,0,0.065,18.0052,0,0,0,0,0,0,0,0,0,0,0,0.0563,0,0,0,0,0,0.1105,0,7.165,0
33882,Strontium Bible Clear/Celadon Base Fritted,Clear,Glossy - Semi,Transparent,9,12,69.8632,7.4131,0.6574,0,0.9392,3.8884,4.8276,0,3.2615,1.624,12.2684,0,0,0,0,0,0,0,0,0,0,0.0784,0,0,0,0,0,0.0065,0,0,0
33953,Wine - CTAC,Glaze,,,6,6,59.8849,5.9191,5.41,0,0.6327,2.9097,3.5424,0,1.5137,21.0641,0.0668,0,0,0,0.0148,0,0,0.0723,0,0,0,0.0442,0,0,0,0,0,0.0384,0,0,2.4293
34015,2008.2 Hansen 20 x 5 Base 3TREES,Clear,Glossy,,6,6,67.8573,7.1365,4.2156,0,1.6594,2.7061,4.3655,0,0.1663,16.1571,0,0,0,0,0,0,0,0,0,0,0,0.0984,0,0,0,0,0,0.0033,0,0,0
34020,.3:.7 RED Chrome Tin,Glaze,Glossy - Semi,Translucent,5,8,63.1473,7.9032,4.9166,0.9432,3.4559,2.8377,6.2936,0,0.1925,16.5507,0,0,0,0,0,0,0,0,0,0,0,0.0528,0,0,0,0,0,0,0,0,0
34021,Raspberry,Red - Pink,Glossy,Opaque,4,7,65.6797,5.7978,3.1555,0,0.7146,3.59,4.3046,0,0.1205,17.2316,0,0,0,0,0,0,0,0.0894,0,0,0,0.0857,0,0,0,0,0,0.1531,0,0,3.3821
34063,Textured Kiwi - true green,Green,,,6,10,66.1483,4.9908,6.4536,0,2.9834,2.4755,5.4589,0,1.7742,11.168,0.0797,0,0,0,0,0,0,0,0,0,0,0.0176,0,0,0.2934,0,0,2.1878,0,1.4279,0
34079,cg-29 light graygreen gloss celadon cone 11 james chappell,Glaze,,,,,68.8793,9.8138,0,0,1.4825,4.799,6.2814,0,0.0755,14.1143,0,0,0,0,0,0,0,0,0,0,0,0.8357,0,0,0,0,0,0,0,0,0
34101,David Leach Purple .25Ca/.46Mg,Purple - Manganese,Glossy - Semi,Semi-opaque,6,8,69.3383,5.9711,2.0253,0,3.4478,2.4331,5.8809,0,9.1822,5.1025,0,0,0,0,0,0,0,0,0,1.9196,0,0.042,0.5382,0,0,0,0,0,0,0,0
34102,Rutile Cobalt Purple,Purple,Glossy,Opaque,6,8,67.9278,7.9285,2.0991,0,1.4517,4.3647,5.8163,0,0.0085,12.8043,0,0,0,0,0.0061,0,0,0,0,0,0,0.1096,0.0279,0,0,0,0,1.5111,0,0,1.7608
34105,Steven Murfitt Lavender Blue Mg Matt,Purple - Magnesium Matte,Matte,Opaque,8,8,65.867,7.5787,0,0,2.7732,1.0959,3.8691,0,11.3862,8.2459,0,0,2.5031,0,0.0187,0,0,0,0,0,0,0.0598,0.423,0,0,0,0,0.0485,0,0,0
34107,Pale Purple Blue (Runny) Ceramic Arts Network,Purple,,,6,8,65.0519,9.5745,2.1446,0,1.6465,6.1406,7.787,0,0.0879,12.6237,0,0,0,0,0.0062,0,0,0,0,0.3388,0,0.0359,0.0844,0,0,0,0,0.0161,0,0,2.2488
34110,Iron Red (Michael Bailey) Ceramic Arts Network,Red,,Opaque,6,8,59.484,6.3042,0,3.4633,3.6668,1.5094,5.1762,0,8.7178,9.5934,0,0,0,0,2.8493,0,0,0,0,0,0,4.3997,0,0,0,0,0,0.0121,0,0,0
34117,Shy Rabbit Shino,Shino,,,10,10,60.9621,17.4219,0,3.7817,3.6019,7.039,10.6409,0,1.6595,3.8836,0,0,0,0,0.9342,0,0,0,0,0,0,0.6219,0,0,0,0,0,0.0941,0,0,0
34189,"AC CMB15Red +2 cobalt carb., 6 Rutile.  Under cover glaze AC Oil Spot Cover Glaze",Glaze,,Opaque,6,6,63.8328,8.0078,0,0,1.5594,1.662,3.2214,0,0.5834,10.2052,0,0,6.6237,0,0.037,0,0,0,0,0,1.2587,0.3069,1.1331,0,0,0,0,4.7901,0,0,0
34231,Sankey Iron Red (43Ca/24Mg),Glaze,,,6,6,63.7392,7.5198,0,2.6566,3.0727,1.454,4.5267,0,5.2181,9.25,0,0,0,0,2.7279,0,0,0,0,0,0,4.3292,0,0,0,0,0,0.0325,0,0,0
34264,Lana Purple - Alisa Clausen,Glaze,,,6,6,72.5015,5.539,1.8531,0,2.4481,3.3984,5.8466,0,1.3847,10.2239,0,0,0,0,0,0,0,0.0897,0,0,0,0.0475,0.3437,0,0,0,0,0,0,0,2.1702
34271,VC Yellow G200 Feldspar,Glaze,,,,,56.8721,10.7804,0,0,5.6678,0.9474,6.6152,0,0.4278,20.7632,0,2.0827,0,0,0,0,0,0,0,0,0,0.9991,0,0,0,0,0,1.4595,0,0,0
34272,Redart Test Glaze,Yellow - Iron,Matte - Smooth,,6,6,64.6138,9.0604,2.3266,0,2.3061,4.9659,7.272,0,6.4118,9.2617,0,0,0,0,0.0272,0,0,0,0,0,0,0.7872,0,0,0,0,0,0.2393,0,0,0
34274,VC Analysis Recipe,Glaze,,,,,56.1578,10.7296,0,0,1.6677,4.7962,6.464,0,0.2408,0.4211,0,22.5307,0,0,0,0,0,0,0,0,0,0.2777,0,0,0,0,0,3.1783,0,0,0
34276,VC Analysis Recipe  (Yellow ochre),Glaze,,,,,56.5824,10.8321,0,0,1.628,4.6819,6.3098,0,0.2379,0.4186,0,21.9934,0,0,0,0,0,0,0,0,0,0.5233,0,0,0,0,0,3.1025,0,0,0
34313,Cone 6 White Glossy (Copy),Glaze,,,5,6,66.0103,5.9627,4.0696,0,0.5765,3.8005,4.377,0,0.0516,14.6343,0,0,0,0,0.0171,0,0,0,0,0,0,0.0514,0,0,0,0,0,0.0445,0,4.7815,0
34339,Mahavir Clear,Clear,Glossy,Translucent,10,10,73.8723,8.1539,0,0,1.9741,0.7827,2.7568,0,1.0997,14.0769,0,0,0,0,0,0,0,0,0,0,0,0.0296,0,0,0,0,0,0.0108,0,0,0
34342,Mahavir Clear +2 Neodymium,Blue,Glossy,Translucent,10,10,73.5848,8.1222,0,0,1.9665,0.7796,2.7461,0,1.0954,14.0221,0,0,0,0,0,0,0,0,0,0,0,0.0295,0,0,0,0,0,0.0107,0,0,0
34343,Mahavir Clear +4 Neodymium,Blue,Glossy,Translucent,10,10,73.2995,8.0907,0,0,1.9588,0.7766,2.7355,0,1.0912,13.9677,0,0,0,0,0,0,0,0,0,0,0,0.0294,0,0,0,0,0,0.0107,0,0,0
34344,Mahavir Clear +6 Neodymium,Blue,Glossy,Translucent,10,10,73.0164,8.0595,0,0,1.9513,0.7736,2.7249,0,1.087,13.9138,0,0,0,0,0,0,0,0,0,0,0,0.0293,0,0,0,0,0,0.0106,0,0,0
34345,base TS1/3 01 (con dolomita) y valores muy alterados,Clear,Glossy - Semi,Translucent,6,6,66.5427,9.4129,3.195,0,3.0049,1.9706,4.9756,0,6.493,9.286,0,0,0,0,0.0058,0,0,0,0,0,0.0451,0.0208,0,0,0,0,0,0.0232,0,0,0
34346,Mahavir Clear +8 Neodymium,Blue,Glossy,Translucent,10,10,72.7356,8.0284,0,0,1.9438,0.7706,2.7144,0,1.0828,13.8603,0,0,0,0,0,0,0,0,0,0,0,0.0292,0,0,0,0,0,0.0106,0,0,0
34347,Mahavir Clear +10 Neodymium,Blue,Glossy,Translucent,10,10,72.4568,7.9977,0,0,1.9363,0.7677,2.704,0,1.0787,13.8072,0,0,0,0,0,0,0,0,0,0,0,0.029,0,0,0,0,0,0.0105,0,0,0
34348,Mahavir Clear +2 Praseodymium,Yellow,Glossy,Translucent,10,10,73.579,8.1215,0,0,1.9663,0.7796,2.7459,0,1.0954,14.021,0,0,0,0,0,0,0,0,0,0,0,0.0295,0,0,0,0,0,0.0107,0,0,0
34349,Mahavir Clear +4 Praseodymium,Yellow,Glossy,Translucent,10,10,73.288,8.0894,0,0,1.9585,0.7765,2.735,0,1.091,13.9655,0,0,0,0,0,0,0,0,0,0,0,0.0294,0,0,0,0,0,0.0107,0,0,0
34350,Mahavir Clear +6 Praseodymium,Yellow,Glossy,Translucent,10,10,72.9993,8.0576,0,0,1.9508,0.7734,2.7243,0,1.0867,13.9105,0,0,0,0,0,0,0,0,0,0,0,0.0293,0,0,0,0,0,0.0106,0,0,0
34351,Mahavir Clear +8 Praseodymium,Yellow,Glossy,Translucent,10,10,72.7129,8.026,0,0,1.9432,0.7704,2.7136,0,1.0825,13.856,0,0,0,0,0,0,0,0,0,0,0,0.0291,0,0,0,0,0,0.0106,0,0,0
34352,Mahavir Clear +10 Praseodymium,Yellow,Glossy,Translucent,10,10,72.4288,7.9946,0,0,1.9356,0.7674,2.703,0,1.0782,13.8018,0,0,0,0,0,0,0,0,0,0,0,0.029,0,0,0,0,0,0.0105,0,0,0
34353,Mahavir Clear +2 Erbium,Red - Pink,Glossy,Translucent,10,10,73.6193,8.126,0,0,1.9674,0.78,2.7474,0,1.096,14.0287,0,0,0,0,0,0,0,0,0,0,0,0.0295,0,0,0,0,0,0.0107,0,0,0
34354,Mahavir Clear +4 Erbium,Red - Pink,Glossy,Translucent,10,10,73.368,8.0983,0,0,1.9607,0.7773,2.738,0,1.0922,13.9808,0,0,0,0,0,0,0,0,0,0,0,0.0294,0,0,0,0,0,0.0107,0,0,0
34355,Mahavir Clear +6 Erbium,Red - Pink,Glossy,Translucent,10,10,73.1184,8.0707,0,0,1.954,0.7747,2.7287,0,1.0885,13.9332,0,0,0,0,0,0,0,0,0,0,0,0.0293,0,0,0,0,0,0.0106,0,0,0
34356,Mahavir Clear +8 Erbium,Red - Pink,Glossy,Translucent,10,10,72.8705,8.0433,0,0,1.9474,0.7721,2.7194,0,1.0848,13.886,0,0,0,0,0,0,0,0,0,0,0,0.0292,0,0,0,0,0,0.0106,0,0,0
34357,Mahavir Clear +10 Erbium,Red - Pink,Glossy,Translucent,10,10,72.6243,8.0162,0,0,1.9408,0.7695,2.7103,0,1.0812,13.8391,0,0,0,0,0,0,0,0,0,0,0,0.0291,0,0,0,0,0,0.0106,0,0,0
34370,Crystalline glaze base ( Cobalt & Rutile ),Crystalline - Macro,Glossy,Opaque,6,8,59.9201,1.7864,1.2562,3.4007,1.1064,7.3759,8.4823,0,0,3.0426,0,0,17.0083,0,0,0,0,0,0,0,0,0.2319,0.6553,0,0,0,0,4.2162,0,0,0
34381,turquoise,Turquoise,Glossy - Semi,,6,6,63.4681,9.5139,3.4088,0,1.1192,4.0726,5.1918,0,6.0769,8.1033,0,0,1.3631,0,0.0062,0,0,0,0,0,0,0.036,0,0,1.0753,0,0,0.0111,0,0,1.7456
34408,20x5 Ash Clear,Clear,Glossy - Semi,Transparent,7,7,63.4896,7.7193,4.5701,0,5.754,3.8172,9.5712,0,2.3049,10.1131,0,0,0,0,1.3481,0,0,0,0,0,0,0.8181,0,0,0,0,0,0.0656,0,0,0
34412,"Texas Kiwi (By Ginger Lukas, Add .5 Tin)",Green,Glossy - Semi,Opaque,6,10,64.9404,4.8997,6.3357,0,2.9289,2.4303,5.3592,0,1.7418,10.964,0.0783,0,0,0,0,0,0,0,0,0,0,0.0173,0.1496,0,1.7283,0,0,2.1479,0,1.4018,0.2361
34415,Fiske Celadon w/ Ti-Rio,Glaze,Glossy,,6,6,66.3794,6.6122,0,0,4.3836,0.0603,4.4439,0,0.0696,8.8187,0,0,9.2538,0,0,0,0,0,0,0,0,0.875,0,0,0,0,0,3.5475,0,0,0
34450,Charcoal Matte w/ Ti-Rio,Glaze,Matte,Opaque,6,6,57.2133,11.9473,0,0,0.066,6.6521,6.7181,0,0.1055,12.6069,0,0,6.8809,0,0.0255,0,0,0,0,0,0,0.9301,0,0,0,0,0,3.5724,0,0,0
34455,Hicks Shino 1,Shino - Carbon Trap,Glossy - Semi,Opaque,10,10,61.3992,16.5414,0,0,2.2113,18.6412,20.8525,0,0.1678,0.7485,0,0,0,0,0.0289,0,0,0,0,0,0,0.1275,0,0,0,0,0,0.1343,0,0,0
34474,Chrome tin Pink (Copy),Red - Pink,Glossy,Transparent,6,8,71.7523,7.1767,0,0,1.7619,0.0164,1.7783,0,1.8752,14.3525,0,0,0,0,0.0273,0,0,0.0926,0,0,0,0.0711,0,0,0,0,0,0.0711,0,0,2.8029
34475,Yellow Orange base - Blue Green Crystals,Crystalline,,Translucent,6,6,49.1194,6.0339,0,6.9377,4.714,0.004,4.718,0,0.0093,9.466,0,0,21.4355,0,0.0067,0,0,0,0,0,0,1.2828,0,0.9732,0,0,0,0.0173,0,0,0
34478,Dorito Fingers,Iron - Tenmoku,Satin,Opaque,7,8,64.5369,4.213,0,0,2.7262,1.0923,3.8186,0,0,23.5217,0,0,0,0,0,0,0,0,0,0,0,3.9088,0,0,0,0,0,0.0012,0,0,0
34515,Erre4 serie cromo/titanio/zinc/alumina,Clear,Glossy,Translucent,4,6,64.1094,9.9366,3.6204,0,0.5222,3.6076,4.1297,0,0.2034,17.8627,0,0,0,0,0,0,0,0.0967,0,0,0,0.024,0,0,0,0,0,0.0171,0,0,0
34522,Astor#23 Crema Fría (Copy),Glaze,Glossy,Opaque,5,6,60.5263,7.1523,2.4361,0,0.6019,6.2446,6.8465,0,4.8014,6.3212,0,0,7.286,0,0,0,0,0,0,0,0,0.0531,0,1.5879,0,0,0,2.9893,0,0,0
34523,Astor#23 Marea Baja (Copy),Blue - Rutile,Satin - Matte,Opaque,5,6,63.9997,7.5627,2.5759,0,0.6365,6.6029,7.2394,0,5.077,6.6839,0,0,0,0,0,0,0,0,0,0,0,1.4706,0,0,0,0,0,5.3907,0,0,0
34524,Lau3 Tam (Copy),Shino - Carbon Trap,Glossy - Semi,Semi-opaque,4,6,62.0552,14.4353,0,5.8873,2.3447,10.6489,12.9936,0,0.2381,2.0897,0,0,0,0,0,0,0,0,0,0,0,1.1294,0,0,0,0,0,0.2162,0,0,0.9551
34525,Cherry Blossom Shino (Copy),Shino,Satin,Opaque,5,10,65.0638,15.2647,0,3.7141,2.1101,11.0976,13.2076,0,0.1646,0.5634,0,0,0,0,0,0,0,0,0,0,0,0.0789,0,0,0,0,0,0.1041,0,0,1.8389
34526,Apple Ash 2 (Copy),Ash,Glossy - Semi,Semi-opaque,5,5,51.2206,6.9383,3.7707,0,9.5145,4.5122,14.0267,0,3.8792,12.6063,0,0,0,0,2.183,0,0,0,0,0,0,1.5347,0,0,0,0,0,3.8404,0,0,0
34527,Fifi H6 (Copy),"Iron - Kaki, Tomato Red",Matte,Opaque,4,6,54.093,8.5691,2.4664,0,0.2135,4.47,4.6835,0,10.0873,13.562,0,0,0,0,2.0189,0,0,0,0,0,0,4.2406,0,0,0,0,0,0.2793,0,0,0
34568,BG1,Glaze,Glossy - Semi,Transparent,6,6,68.5145,7.7863,0,0,0.0147,5.9594,5.9741,0,0.0685,11.7017,0,0,5.0616,0,0,0,0,0,0,0,0,0.0302,0,0,0.8632,0,0,0,0,0,0
34576,BD100,Glaze,Glossy,,6,8,58.9193,6.4159,4.5958,0,4.2793,0,4.2793,0,5.6728,13.7779,0,0,0,0,0,0,0,0,0,0,0,0,0,0,0.9076,0,0,0,0,3.5153,1.9161
34586,MM28 base (adapt MP locales),Glaze,,,6,6,60.8298,11.0782,3.8613,0,4.4836,2.7547,7.2383,0,6.7523,10.0915,0,0,0,0,0.0119,0,0,0,0,0,0.0459,0.0563,0,0,0,0,0,0.0345,0,0,0
34592,JDB144 Turquoise (adapt MP locales),Turquoise,,,6,10,68.6106,6.3996,0,0,2.9362,1.3995,4.3357,0,0.0142,10.7722,0,0,4.0864,0,0.0022,0,0,0,0,0,0.0305,0.138,0.8389,0,2.5087,0,0,2.2628,0,0,0
34606,DOMIKU,"White, Off-White",Satin,Semi-opaque,6,6,62.2511,6.0238,0,0,6.022,0,6.022,0,0,6.4224,0,0,19.2808,0,0,0,0,0,0,0,0,0,0,0,0,0,0,0,0,0,0
34610,Korean red (adapt a MP locales),Glaze,,,6,6,66.4238,6.4671,3.4327,0,2.7212,3.1189,5.8401,0,1.6678,12.3805,0,0,2.5434,0,0.1113,0,0,0,0,0,0.034,0.4561,0,0,0.1735,0,0,0.0117,0,0,0.4579
34613,DDM222 Iron BLue original cone 10(adapt a MP locales),Glaze,,,6,6,70.9011,6.3537,0,0,3.8779,1.9258,5.8038,0,0.0837,13.5477,0,0,0,0,0.5987,0,0,0,0,0,0.0413,2.6532,0,0,0,0,0,0.0168,0,0,0
34626,AExC Teal,Clear,,Translucent,6,6,63.7818,8.8851,3.6434,0,1.7578,4.8234,6.5812,0,1.4934,14.4153,0,0,0,0,0.0097,0,0,0.479,0,0,0.0162,0.0565,0.6121,0,0,0,0,0.0262,0,0,0
34630,NR 13,Green - Chrome,,Opaque,9,12,69.2327,8.041,0,0,4.8808,2.3166,7.1974,0,1.9884,11.185,0,0,0,0,0,0,0,2.2812,0,0,0,0.0744,0,0,0,0,0,0,0,0,0
34632,NR 27,Glaze,,,10,10,66.0823,13.6609,0,0,2.5149,8.1412,10.6561,0,1.9939,4.5684,0,0,0,0,0,0,0,0,0,0,0,0.032,0.4276,0,0,0,0,2.5788,0,0,0
