Repository: derekphilipau/glazy-data

# glazy-data
Public data from the Glazy database

## About

The Glazy database of ceramic recipes was originally seeded with data from [Linda Arbuckle's](http://lindaarbuckle.com)  [GlazeChem database](http://lindaarbuckle.com/arbuckle_handouts.html), John Sankey's [glaze database](http://www.johnsankey.ca/glazedata.html) (which is based on the extensive work by [Alisa Clausen](https://glazy.org/u/alisaclausen)), and [Louis Katz's](http://www.louiskatz.net) [Hyperglaze database](http://falcon.tamucc.edu/~lkatz/allglazes.txt).

This repository intends to continue the tradition of making recipes publicly available.  This archived data only includes publicly shared recipes and materials.

File: glazy-data-glazes-simplified-20201210.csv (part 33 of 47)
id,name,material_type_concatenated,surface_type,transparency_type,from_orton_cone,to_orton_cone,SiO2_percent_mol,Al2O3_percent_mol,B2O3_percent_mol,Li2O_percent_mol,K2O_percent_mol,Na2O_percent_mol,KNaO_percent_mol,BeO_percent_mol,MgO_percent_mol,CaO_percent_mol,SrO_percent_mol,BaO_percent_mol,ZnO_percent_mol,PbO_percent_mol,P2O5_percent_mol,F_percent_mol,V2O5_percent_mol,Cr2O3_percent_mol,MnO_percent_mol,MnO2_percent_mol,FeO_percent_mol,Fe2O3_percent_mol,CoO_percent_mol,NiO_percent_mol,CuO_percent_mol,Cu2O_percent_mol,CdO_percent_mol,TiO2_percent_mol,ZrO_percent_mol,ZrO2_percent_mol,SnO2_percent_mol
34633,Lime Green Crystal Factory,Crystalline - Micro,,Semi-opaque,6,10,62.7772,8.402,0,5.0913,0.9248,5.2818,6.2066,0,0.2803,3.9135,0,0,11.2008,0,0,0,0,0,0.0064,0,0,0.1256,0,0.5432,0,0,0,1.4531,0,0,0
34635,Ginger's Crystal Factory (base),Crystalline - Micro,,Semi-opaque,6,10,63.5852,8.4233,0,5.2636,0.9418,5.3956,6.3374,0,0.7641,4.022,0,0,11.5798,0,0,0,0,0,0.0066,0,0,0.0179,0,0,0,0,0,0,0,0,0
34637,NR 1,Glaze,,,10,10,54.8849,6.367,0,0,4.054,1.8484,5.9024,0,0,6.0712,0,0,21.7839,0,0,0,0,0,0,0,0,0.2352,0,0.913,0,0,0,3.8423,0,0,0
34638,NR 12,Glaze,,,10,10,61.493,12.0113,0,0,2.5674,8.3111,10.8785,0,2.0865,6.2111,0,0,4.4209,0,0,0,0,0,0,0,0,0.1598,0.4261,0,0,0,0,2.3126,0,0,0
34702,Lithium Blue,Blue,,,10,13,60.6801,11.1562,0,1.354,2.055,6.5203,8.5753,0,0.236,0.5706,0,15.0902,0,0,0,0,0,0,0,0,0,0.1049,0,0,2.1529,0,0,0.0799,0,0,0
34706,White Crackle Glaze,Specialty - Crackle,,,9,11,71.762,13.5617,0,0,2.1165,6.8098,8.9264,0,1.3501,4.1894,0,0,0,0,0.0163,0,0,0,0,0,0,0.152,0,0,0,0,0,0.0423,0,0,0
34707,Peach Black Temmoku,Iron - Tenmoku,,,10,13,71.4801,8.9846,0,0,4.6735,0.5532,5.2267,0,0.177,9.1146,0,0,1.8218,0,0,0,0,0,0,0,0,3.192,0,0,0,0,0,0.0032,0,0,0
34708,Imperial Snapdragon Yellow Glaze,Yellow - Iron,,,10,13,62.0759,12.3024,0,0,4.3467,1.8174,6.164,0,3.8404,14.9748,0,0,0,0,0,0,0,0,0,0,0,0.6367,0,0,0,0,0,0.0058,0,0,0
34710,Myare Celadon,Iron - Celadon - Green,,,10,13,72.604,8.5881,0,0,3.2199,0.3986,3.6185,0,3.7242,10.1906,0,0,0,0,0,0,0,0,0,0,0,1.27,0,0,0,0,0,0.0047,0,0,0
34713,Marine Wudi Glaze/Sinter,Specialty - Crawling,,,10,13,37.7803,18.1901,0,0,0.1819,0.0545,0.2364,0,0.1274,15.0627,0,25.1443,0,0,0.091,0,0,0,0,0,0,1.1225,0,0,2.0089,0,0,0.2364,0,0,0
34714,Crushed Strawberry Copper Red Glaze,Red - Copper,,,10,13,71.3972,6.9454,0,0,0.0058,6.8664,6.8722,0,1.9904,9.1311,0,0,2.6792,0,0,0,0,0,0,0,0,0.2147,0,0,0.182,0,0,0,0,0,0.5878
34715,Harlan's Carbon Trap Shino (HH Shino),Shino - Carbon Trap,,,10,13,71.0344,14.623,0,3.2516,1.3025,8.7699,10.0724,0,0.2216,0.5412,0,0,0,0,0.0278,0,0,0,0,0,0,0.1467,0,0,0,0,0,0.0813,0,0,0
34716,March Crackle,Specialty - Crackle,,,10,13,71.2774,14.1407,0,0,2.2447,6.5228,8.7675,0,1.3082,4.0064,0,0,0,0,0,0,0,0,0,0,0,0.4955,0,0,0,0,0,0.0044,0,0,0
34717,Bess hairs fur/tea dust Glaze,"Iron - Tessha, Hare's Fur",,,10,13,62.6963,11.6442,0,0,2.7821,0.2851,3.0672,0,0.059,18.0745,0,0,0,0,0.0422,0,0,0,0,0.7413,0,2.9655,0,0,0.6002,0,0,0.1096,0,0,0
34718,Thomas Glaze,"White, Off-White",,,10,13,53.0305,14.8727,0,0,1.9469,6.1815,8.1284,0,0.2854,23.4194,0,0,0,0,0.0279,0,0,0,0,0,0,0.1631,0,0,0,0,0,0.0725,0,0,0
34719,1999 Jasper Glaze,Specialty - Crackle,,,10,13,74.1242,4.3167,0,0,3.0407,0.307,3.3477,0,1.0566,16.6157,0,0,0,0,0.0926,0,0,0,0,0,0,0.4458,0,0,0,0,0,0.0007,0,0,0
34720,Our Abe,Iron,,,10,13,77.4386,8.018,0,0,5.322,0.5445,5.8664,0,0.6656,6.993,0,0,0,0,0.0262,0,0,0,0,0,0,0.762,0,0,0,0,0,0.2302,0,0,0
34721,HH Celadon,Iron - Celadon,,,10,13,74.6148,8.3831,0,0,3.4948,0.0228,3.5176,0,0.1061,12.8858,0,0,0,0,0,0,0,0,0,0,0,0.4875,0,0,0,0,0,0.0052,0,0,0
34722,Jun Glaze,Iron - Celadon - Chun,,,10,13,73.4273,6.1846,0,0,5.1697,0.0261,5.1958,0,1.5198,12.8112,0,0,0,0,0.1335,0,0,0,0,0,0,0.7268,0,0,0,0,0,0.001,0,0,0
34731,Wanamaker Steely Green,Glaze,,,6,6,55.0263,11.8343,0,1.9922,1.7197,5.3475,7.0673,0,7.4255,7.7421,0,0,3.6576,0,0,0,0,0,0,0,0,0.0777,0,0,0.6036,0,0,0.1117,0,4.4617,0
34736,Satin matt cone6 porcelain,Glaze,Satin,Opaque,6,6,66.289,11.3309,0,0,7.8719,0,7.8719,0,8.6625,5.8457,0,0,0,0,0,0,0,0,0,0,0,0,0,0,0,0,0,0,0,0,0
34743,Glossy & Transparent,Clear,Glossy,Transparent,6,6,71.2765,8.3828,1.7398,0.5812,1.2276,3.7902,5.0178,0,0.2852,12.5391,0,0,0,0,0,0,0,0,0,0,0,0.0796,0,0,0,0,0,0.0981,0,0,0
34745,Xue Bai Chicken Skin Glaze,Specialty - Crackle,,,10,13,35.729,8.519,0,0,1.3011,3.9919,5.2931,0,42.5837,7.5071,0,0,0,0,0,0,0,0,0,0,0,0.0883,0,0,0,0,0,0.2798,0,0,0
34751,Bananya Blue v.2,Blue - Rutile,Glossy,Opaque,5,6,61.3994,7.5871,6.5434,0,1.1794,4.4855,5.6648,0,2.397,11.0341,0,0,0,0,0.0237,0,0,0,0.0017,0,0,0.3367,0.7776,0,0,0,0,4.2344,0,0,0
34755,Celadon Clear +2% Mason #6021,Red - Stain,Glossy,Transparent,6,6,69.4028,7.7668,3.4851,0,0.6592,3.1327,3.7919,0,0.0334,15.3671,0,0,0,0,0.0239,0,0,0,0,0,0,0.0669,0,0,0,0,0,0.0621,0,0,0
34756,Celadon Clear +4% Mason #6021,Red - Stain,Glossy,Transparent,6,6,69.4028,7.7668,3.4851,0,0.6592,3.1327,3.7919,0,0.0334,15.3671,0,0,0,0,0.0239,0,0,0,0,0,0,0.0669,0,0,0,0,0,0.0621,0,0,0
34757,Celadon Clear +8% Mason #6021,Red,Glossy,Transparent,6,6,69.4028,7.7668,3.4851,0,0.6592,3.1327,3.7919,0,0.0334,15.3671,0,0,0,0,0.0239,0,0,0,0,0,0,0.0669,0,0,0,0,0,0.0621,0,0,0
34758,Celadon Clear +2% Mason #6026,Clear,Glossy,Transparent,6,6,69.4028,7.7668,3.4851,0,0.6592,3.1327,3.7919,0,0.0334,15.3671,0,0,0,0,0.0239,0,0,0,0,0,0,0.0669,0,0,0,0,0,0.0621,0,0,0
34759,Celadon Clear +4% Mason #6026,Clear,Glossy,Transparent,6,6,69.4028,7.7668,3.4851,0,0.6592,3.1327,3.7919,0,0.0334,15.3671,0,0,0,0,0.0239,0,0,0,0,0,0,0.0669,0,0,0,0,0,0.0621,0,0,0
34760,Celadon Clear +8% Mason #6026,Clear,Glossy,Transparent,6,6,69.4028,7.7668,3.4851,0,0.6592,3.1327,3.7919,0,0.0334,15.3671,0,0,0,0,0.0239,0,0,0,0,0,0,0.0669,0,0,0,0,0,0.0621,0,0,0
34761,Celadon Clear +2% Mason #6027,Clear,Glossy,Transparent,6,6,69.4028,7.7668,3.4851,0,0.6592,3.1327,3.7919,0,0.0334,15.3671,0,0,0,0,0.0239,0,0,0,0,0,0,0.0669,0,0,0,0,0,0.0621,0,0,0
34762,Celadon Clear +4% Mason #6027,Clear,Glossy,Transparent,6,6,69.4028,7.7668,3.4851,0,0.6592,3.1327,3.7919,0,0.0334,15.3671,0,0,0,0,0.0239,0,0,0,0,0,0,0.0669,0,0,0,0,0,0.0621,0,0,0
34763,Celadon Clear +8% Mason #6027,Clear,Glossy,Transparent,6,6,69.4028,7.7668,3.4851,0,0.6592,3.1327,3.7919,0,0.0334,15.3671,0,0,0,0,0.0239,0,0,0,0,0,0,0.0669,0,0,0,0,0,0.0621,0,0,0
34764,Celadon Clear +2% Mason #6030,Clear,Glossy,Transparent,6,6,69.4028,7.7668,3.4851,0,0.6592,3.1327,3.7919,0,0.0334,15.3671,0,0,0,0,0.0239,0,0,0,0,0,0,0.0669,0,0,0,0,0,0.0621,0,0,0
34765,Celadon Clear +4% Mason #6030,Clear,Glossy,Transparent,6,6,69.4028,7.7668,3.4851,0,0.6592,3.1327,3.7919,0,0.0334,15.3671,0,0,0,0,0.0239,0,0,0,0,0,0,0.0669,0,0,0,0,0,0.0621,0,0,0
34766,Celadon Clear +8% Mason #6030,Clear,Glossy,Transparent,6,6,69.4028,7.7668,3.4851,0,0.6592,3.1327,3.7919,0,0.0334,15.3671,0,0,0,0,0.0239,0,0,0,0,0,0,0.0669,0,0,0,0,0,0.0621,0,0,0
34767,Celadon Clear +2% Mason #6108,Clear,Glossy,Transparent,6,6,69.4028,7.7668,3.4851,0,0.6592,3.1327,3.7919,0,0.0334,15.3671,0,0,0,0,0.0239,0,0,0,0,0,0,0.0669,0,0,0,0,0,0.0621,0,0,0
34768,Celadon Clear +4% Mason #6108,Clear,Glossy,Transparent,6,6,69.4028,7.7668,3.4851,0,0.6592,3.1327,3.7919,0,0.0334,15.3671,0,0,0,0,0.0239,0,0,0,0,0,0,0.0669,0,0,0,0,0,0.0621,0,0,0
34769,Celadon Clear +8% Mason #6108,Clear,Glossy,Transparent,6,6,69.4028,7.7668,3.4851,0,0.6592,3.1327,3.7919,0,0.0334,15.3671,0,0,0,0,0.0239,0,0,0,0,0,0,0.0669,0,0,0,0,0,0.0621,0,0,0
34770,Celadon Clear +2% Praseodymium,Yellow,Glossy,Transparent,6,6,69.1268,7.7359,3.4713,0,0.6566,3.1203,3.7768,0,0.0333,15.306,0,0,0,0,0.0238,0,0,0,0,0,0,0.0666,0,0,0,0,0,0.0618,0,0,0
34771,Celadon Clear +4% Praseodymium,Yellow,Glossy,Transparent,6,6,68.853,7.7053,3.4575,0,0.654,3.1079,3.7619,0,0.0332,15.2454,0,0,0,0,0.0237,0,0,0,0,0,0,0.0663,0,0,0,0,0,0.0616,0,0,0
34772,Celadon Clear +8% Praseodymium,Yellow,Glossy,Transparent,6,6,68.3119,7.6447,3.4304,0,0.6488,3.0835,3.7323,0,0.0329,15.1256,0,0,0,0,0.0235,0,0,0,0,0,0,0.0658,0,0,0,0,0,0.0611,0,0,0
34773,Celadon Clear +2% Erbium,Red - Pink,Glossy,Transparent,6,6,69.1647,7.7401,3.4732,0,0.6569,3.122,3.7789,0,0.0333,15.3144,0,0,0,0,0.0238,0,0,0,0,0,0,0.0666,0,0,0,0,0,0.0619,0,0,0
34774,Celadon Clear +4% Erbium,Red - Pink,Glossy,Transparent,6,6,68.9283,7.7137,3.4613,0,0.6547,3.1113,3.766,0,0.0332,15.262,0,0,0,0,0.0237,0,0,0,0,0,0,0.0664,0,0,0,0,0,0.0617,0,0,0
34775,Celadon Clear +8% Erbium,Red - Pink,Glossy,Transparent,6,6,68.4602,7.6613,3.4378,0,0.6502,3.0902,3.7404,0,0.033,15.1584,0,0,0,0,0.0236,0,0,0,0,0,0,0.066,0,0,0,0,0,0.0612,0,0,0
34776,Celadon Clear +2% Neodymium,Purple,Glossy,Transparent,6,6,69.1323,7.7365,3.4716,0,0.6566,3.1205,3.7771,0,0.0333,15.3072,0,0,0,0,0.0238,0,0,0,0,0,0,0.0666,0,0,0,0,0,0.0618,0,0,0
34777,Celadon Clear +4% Neodymium,Purple,Glossy,Transparent,6,6,68.8638,7.7065,3.4581,0,0.6541,3.1084,3.7625,0,0.0332,15.2478,0,0,0,0,0.0237,0,0,0,0,0,0,0.0663,0,0,0,0,0,0.0616,0,0,0
34778,Celadon Clear +8% Neodymium,Purple,Glossy,Transparent,6,6,68.3332,7.6471,3.4314,0,0.649,3.0844,3.7335,0,0.0329,15.1303,0,0,0,0,0.0235,0,0,0,0,0,0,0.0658,0,0,0,0,0,0.0611,0,0,0
34787,Lichen Glaze,Glaze,,,6,6,54.4276,12.3401,0,0,2.3018,7.2443,9.5461,0,20.9841,0.6064,0,0,0,0,0,0,0,0,0,0,0,0.0767,0,0,0,0,0,0.1054,0,1.9136,0
34788,John’s Adventure,Glaze,,,,,50.6575,2.8334,1.8534,7.519,1.6431,10.9313,12.5743,0,0.05,4.507,0,0,0,0,0,0,0,0,0,0,0,20.0053,0,0,0,0,0,0,0,0,0
34789,Gunmetal Black Matt,Glaze,,,6,6,53.5248,8.5894,0,0,4.9502,5.5691,10.5193,0,12.149,6.1877,0,0,0,0,1.5048,0,0,0,0,0,0,1.8793,2.3434,0,3.153,0,0,0.1491,0,0,0
34904,Temmoku,Iron - Tenmoku,Satin - Matte,Opaque,6,7,67.5512,8.6353,0,0,3.4635,2.902,6.3655,0,0.2027,12.0739,0,0,0,0,0,0,0,0,0,0,0,4.9207,0,0,0,0,0,0.2507,0,0,0
34938,Pond Scum,Crystalline - Micro,,Translucent,6,10,60.9321,7.0223,0,0,1.2621,4.0512,5.3133,0,0.0719,6.4122,0,0,13.3675,0,0.0059,0,0,0,0,0,0,0.0311,1.0762,0,0,0,0,4.0219,0,1.7457,0
34953,Satin Matte 13,Glaze,,,3,9,60.3889,12.3166,0,5.1934,2.3113,7.3591,9.6704,0,0.2535,0.6372,11.3546,0,0,0,0,0,0,0,0,0,0,0.1092,0,0,0,0,0,0.0763,0,0,0
34954,Celadon Clear +2% Mason #6263,Green - Stain,Glossy,Transparent,6,6,69.4028,7.7668,3.4851,0,0.6592,3.1327,3.7919,0,0.0334,15.3671,0,0,0,0,0.0239,0,0,0,0,0,0,0.0669,0,0,0,0,0,0.0621,0,0,0
34955,Celadon Clear +4% Mason #6263,Green - Stain,Glossy,Transparent,6,6,69.4028,7.7668,3.4851,0,0.6592,3.1327,3.7919,0,0.0334,15.3671,0,0,0,0,0.0239,0,0,0,0,0,0,0.0669,0,0,0,0,0,0.0621,0,0,0
34956,Celadon Clear +8% Mason #6263,Green - Stain,Glossy,Transparent,6,6,69.4028,7.7668,3.4851,0,0.6592,3.1327,3.7919,0,0.0334,15.3671,0,0,0,0,0.0239,0,0,0,0,0,0,0.0669,0,0,0,0,0,0.0621,0,0,0
34957,Celadon Clear +2% Mason #6304,Purple,Glossy,Transparent,6,6,69.4028,7.7668,3.4851,0,0.6592,3.1327,3.7919,0,0.0334,15.3671,0,0,0,0,0.0239,0,0,0,0,0,0,0.0669,0,0,0,0,0,0.0621,0,0,0
34958,Celadon Clear +4% Mason #6304,Purple,Glossy,Transparent,6,6,69.4028,7.7668,3.4851,0,0.6592,3.1327,3.7919,0,0.0334,15.3671,0,0,0,0,0.0239,0,0,0,0,0,0,0.0669,0,0,0,0,0,0.0621,0,0,0
34959,Celadon Clear +8% Mason #6304,Purple,Glossy,Transparent,6,6,69.4028,7.7668,3.4851,0,0.6592,3.1327,3.7919,0,0.0334,15.3671,0,0,0,0,0.0239,0,0,0,0,0,0,0.0669,0,0,0,0,0,0.0621,0,0,0
34960,Celadon Clear +2% Mason #6310,Clear,Glossy,Transparent,6,6,69.4028,7.7668,3.4851,0,0.6592,3.1327,3.7919,0,0.0334,15.3671,0,0,0,0,0.0239,0,0,0,0,0,0,0.0669,0,0,0,0,0,0.0621,0,0,0
34961,Celadon Clear +4% Mason #6310,Clear,Glossy,Transparent,6,6,69.4028,7.7668,3.4851,0,0.6592,3.1327,3.7919,0,0.0334,15.3671,0,0,0,0,0.0239,0,0,0,0,0,0,0.0669,0,0,0,0,0,0.0621,0,0,0
34962,Celadon Clear +8% Mason #6310,Clear,Glossy,Transparent,6,6,69.4028,7.7668,3.4851,0,0.6592,3.1327,3.7919,0,0.0334,15.3671,0,0,0,0,0.0239,0,0,0,0,0,0,0.0669,0,0,0,0,0,0.0621,0,0,0
34963,Celadon Clear +2% Mason #6319,Clear,Glossy,Transparent,6,6,69.4028,7.7668,3.4851,0,0.6592,3.1327,3.7919,0,0.0334,15.3671,0,0,0,0,0.0239,0,0,0,0,0,0,0.0669,0,0,0,0,0,0.0621,0,0,0
34964,Celadon Clear +4% Mason #6319,Clear,Glossy,Transparent,6,6,69.4028,7.7668,3.4851,0,0.6592,3.1327,3.7919,0,0.0334,15.3671,0,0,0,0,0.0239,0,0,0,0,0,0,0.0669,0,0,0,0,0,0.0621,0,0,0
34965,Celadon Clear +8% Mason #6319,Clear,Glossy,Transparent,6,6,69.4028,7.7668,3.4851,0,0.6592,3.1327,3.7919,0,0.0334,15.3671,0,0,0,0,0.0239,0,0,0,0,0,0,0.0669,0,0,0,0,0,0.0621,0,0,0
34966,Celadon Clear +2% Mason #6320,Clear,Glossy,Transparent,6,6,69.4028,7.7668,3.4851,0,0.6592,3.1327,3.7919,0,0.0334,15.3671,0,0,0,0,0.0239,0,0,0,0,0,0,0.0669,0,0,0,0,0,0.0621,0,0,0
34967,Azurmalachite,Clear,Glossy - Semi,Translucent,10,10,59.789,11.0236,1.9041,1.5388,1.5501,11.0478,12.5979,0,0.0941,9.4917,0,0,0,0,0.0117,0,0,0,0,0,0,0.0498,1.0727,0,0,0,0,2.4266,0,0,0
34968,Celadon Clear +4% Mason #6320,Clear,Glossy,Transparent,6,6,69.4028,7.7668,3.4851,0,0.6592,3.1327,3.7919,0,0.0334,15.3671,0,0,0,0,0.0239,0,0,0,0,0,0,0.0669,0,0,0,0,0,0.0621,0,0,0
34969,Celadon Clear +8% Mason #6320,Clear,Glossy,Transparent,6,6,69.4028,7.7668,3.4851,0,0.6592,3.1327,3.7919,0,0.0334,15.3671,0,0,0,0,0.0239,0,0,0,0,0,0,0.0669,0,0,0,0,0,0.0621,0,0,0
34970,Celadon Clear +2% Mason #6330,Clear,Glossy,Transparent,6,6,69.4028,7.7668,3.4851,0,0.6592,3.1327,3.7919,0,0.0334,15.3671,0,0,0,0,0.0239,0,0,0,0,0,0,0.0669,0,0,0,0,0,0.0621,0,0,0
34971,Celadon Clear +4% Mason #6330,Clear,Glossy,Transparent,6,6,69.4028,7.7668,3.4851,0,0.6592,3.1327,3.7919,0,0.0334,15.3671,0,0,0,0,0.0239,0,0,0,0,0,0,0.0669,0,0,0,0,0,0.0621,0,0,0
34972,Celadon Clear +8% Mason #6330,Clear,Glossy,Transparent,6,6,69.4028,7.7668,3.4851,0,0.6592,3.1327,3.7919,0,0.0334,15.3671,0,0,0,0,0.0239,0,0,0,0,0,0,0.0669,0,0,0,0,0,0.0621,0,0,0
34973,Celadon Clear +2% Mason #6338,Clear,Glossy,Transparent,6,6,69.4028,7.7668,3.4851,0,0.6592,3.1327,3.7919,0,0.0334,15.3671,0,0,0,0,0.0239,0,0,0,0,0,0,0.0669,0,0,0,0,0,0.0621,0,0,0
34974,Celadon Clear +4% Mason #6338,Clear,Glossy,Transparent,6,6,69.4028,7.7668,3.4851,0,0.6592,3.1327,3.7919,0,0.0334,15.3671,0,0,0,0,0.0239,0,0,0,0,0,0,0.0669,0,0,0,0,0,0.0621,0,0,0
34975,Celadon Clear +8% Mason #6338,Clear,Glossy,Transparent,6,6,69.4028,7.7668,3.4851,0,0.6592,3.1327,3.7919,0,0.0334,15.3671,0,0,0,0,0.0239,0,0,0,0,0,0,0.0669,0,0,0,0,0,0.0621,0,0,0
34976,Celadon Clear +2% Mason #6371,Clear,Glossy,Transparent,6,6,69.4028,7.7668,3.4851,0,0.6592,3.1327,3.7919,0,0.0334,15.3671,0,0,0,0,0.0239,0,0,0,0,0,0,0.0669,0,0,0,0,0,0.0621,0,0,0
34977,Celadon Clear +4% Mason #6371,Clear,Glossy,Transparent,6,6,69.4028,7.7668,3.4851,0,0.6592,3.1327,3.7919,0,0.0334,15.3671,0,0,0,0,0.0239,0,0,0,0,0,0,0.0669,0,0,0,0,0,0.0621,0,0,0
34978,Celadon Clear +8% Mason #6371,Clear,Glossy,Transparent,6,6,69.4028,7.7668,3.4851,0,0.6592,3.1327,3.7919,0,0.0334,15.3671,0,0,0,0,0.0239,0,0,0,0,0,0,0.0669,0,0,0,0,0,0.0621,0,0,0
34979,Celadon Clear +2% Mason #6381,Clear,Glossy,Transparent,6,6,69.4028,7.7668,3.4851,0,0.6592,3.1327,3.7919,0,0.0334,15.3671,0,0,0,0,0.0239,0,0,0,0,0,0,0.0669,0,0,0,0,0,0.0621,0,0,0
34980,Celadon Clear +4% Mason #6381,Clear,Glossy,Transparent,6,6,69.4028,7.7668,3.4851,0,0.6592,3.1327,3.7919,0,0.0334,15.3671,0,0,0,0,0.0239,0,0,0,0,0,0,0.0669,0,0,0,0,0,0.0621,0,0,0
34981,Celadon Clear +8% Mason #6381,Clear,Glossy,Transparent,6,6,69.4028,7.7668,3.4851,0,0.6592,3.1327,3.7919,0,0.0334,15.3671,0,0,0,0,0.0239,0,0,0,0,0,0,0.0669,0,0,0,0,0,0.0621,0,0,0
34982,Celadon Clear +2% Mason #6385,Clear,Glossy,Transparent,6,6,69.4028,7.7668,3.4851,0,0.6592,3.1327,3.7919,0,0.0334,15.3671,0,0,0,0,0.0239,0,0,0,0,0,0,0.0669,0,0,0,0,0,0.0621,0,0,0
34983,Celadon Clear +4% Mason #6385,Clear,Glossy,Transparent,6,6,69.4028,7.7668,3.4851,0,0.6592,3.1327,3.7919,0,0.0334,15.3671,0,0,0,0,0.0239,0,0,0,0,0,0,0.0669,0,0,0,0,0,0.0621,0,0,0
34984,Celadon Clear +8% Mason #6385,Clear,Glossy,Transparent,6,6,69.4028,7.7668,3.4851,0,0.6592,3.1327,3.7919,0,0.0334,15.3671,0,0,0,0,0.0239,0,0,0,0,0,0,0.0669,0,0,0,0,0,0.0621,0,0,0
34985,Celadon Clear +2% Mason #6410,Clear,Glossy,Transparent,6,6,69.4028,7.7668,3.4851,0,0.6592,3.1327,3.7919,0,0.0334,15.3671,0,0,0,0,0.0239,0,0,0,0,0,0,0.0669,0,0,0,0,0,0.0621,0,0,0
34986,Celadon Clear +4% Mason #6410,Clear,Glossy,Transparent,6,6,69.4028,7.7668,3.4851,0,0.6592,3.1327,3.7919,0,0.0334,15.3671,0,0,0,0,0.0239,0,0,0,0,0,0,0.0669,0,0,0,0,0,0.0621,0,0,0
34987,Celadon Clear +8% Mason #6410,Clear,Glossy,Transparent,6,6,69.4028,7.7668,3.4851,0,0.6592,3.1327,3.7919,0,0.0334,15.3671,0,0,0,0,0.0239,0,0,0,0,0,0,0.0669,0,0,0,0,0,0.0621,0,0,0
34988,Celadon Clear +2% Mason #6500,Clear,Glossy,Transparent,6,6,69.4028,7.7668,3.4851,0,0.6592,3.1327,3.7919,0,0.0334,15.3671,0,0,0,0,0.0239,0,0,0,0,0,0,0.0669,0,0,0,0,0,0.0621,0,0,0
34989,Celadon Clear +4% Mason #6500,Clear,Glossy,Transparent,6,6,69.4028,7.7668,3.4851,0,0.6592,3.1327,3.7919,0,0.0334,15.3671,0,0,0,0,0.0239,0,0,0,0,0,0,0.0669,0,0,0,0,0,0.0621,0,0,0
34990,Celadon Clear +8% Mason #6500,Clear,Glossy,Transparent,6,6,69.4028,7.7668,3.4851,0,0.6592,3.1327,3.7919,0,0.0334,15.3671,0,0,0,0,0.0239,0,0,0,0,0,0,0.0669,0,0,0,0,0,0.0621,0,0,0
34991,Celadon Clear +2% Mason #6503,Clear,Glossy,Transparent,6,6,69.4028,7.7668,3.4851,0,0.6592,3.1327,3.7919,0,0.0334,15.3671,0,0,0,0,0.0239,0,0,0,0,0,0,0.0669,0,0,0,0,0,0.0621,0,0,0
34992,Celadon Clear +4% Mason #6503,Clear,Glossy,Transparent,6,6,69.4028,7.7668,3.4851,0,0.6592,3.1327,3.7919,0,0.0334,15.3671,0,0,0,0,0.0239,0,0,0,0,0,0,0.0669,0,0,0,0,0,0.0621,0,0,0
34993,Celadon Clear +8% Mason #6503,Clear,Glossy,Transparent,6,6,69.4028,7.7668,3.4851,0,0.6592,3.1327,3.7919,0,0.0334,15.3671,0,0,0,0,0.0239,0,0,0,0,0,0,0.0669,0,0,0,0,0,0.0621,0,0,0
34994,Celadon Clear +2% Mason #6600,Clear,Glossy,Transparent,6,6,69.4028,7.7668,3.4851,0,0.6592,3.1327,3.7919,0,0.0334,15.3671,0,0,0,0,0.0239,0,0,0,0,0,0,0.0669,0,0,0,0,0,0.0621,0,0,0
34995,Celadon Clear +4% Mason #6600,Clear,Glossy,Transparent,6,6,69.4028,7.7668,3.4851,0,0.6592,3.1327,3.7919,0,0.0334,15.3671,0,0,0,0,0.0239,0,0,0,0,0,0,0.0669,0,0,0,0,0,0.0621,0,0,0
34996,Celadon Clear +8% Mason #6600,Clear,Glossy,Transparent,6,6,69.4028,7.7668,3.4851,0,0.6592,3.1327,3.7919,0,0.0334,15.3671,0,0,0,0,0.0239,0,0,0,0,0,0,0.0669,0,0,0,0,0,0.0621,0,0,0
34997,Superstition,Black,Glossy - Semi,Translucent,10,10,59.6561,10.9991,1.8999,1.5354,1.5467,11.0232,12.5699,0,0.0939,9.4706,0,0,0,0,0.0117,0,0,0,0,0,0,0.807,0.5352,0,0,0,0,2.4212,0,0,0
35001,Shrimp Crystalline (Copy),Crystalline,Matte,,8,10,59.405,11.4673,0,0,5.8635,0.7851,6.6486,0,0.0956,13.8126,0,0,2.5885,0,0,0,0,0,0,0,0,2.7367,0,0,0,0,0,3.2456,0,0,0
35004,Earth Day,"White, Off-White",,Opaque,6,10,58.7671,10.8352,1.8716,1.5125,1.5237,10.8589,12.3826,0,0.0925,9.3294,0,0,0,0,0.0115,0,0,0,0,0,0,0.1655,0.5272,0,0,0,0,4.5049,0,0,0
35005,Moss Gloss,Crystalline - Micro,,Translucent,6,10,60.9566,7.0251,0,0,1.2626,4.0529,5.3155,0,0.0719,6.4148,0,0,13.3729,0,0.0059,0,0,0,0,0,0,0.0312,0,0,1.0364,0,0,4.0235,0,1.7464,0
35010,Agate,Clear,Glossy - Semi,Translucent,6,10,58.7786,10.8373,1.8719,1.5128,1.524,10.8611,12.385,0,0.0925,9.3313,0,0,0,0,0.0115,0,0,0,0,0,0,0.1656,0,0,0.5076,0,0,4.5058,0,0,0
35013,Texas Kiwi Base + stains,"White, Off-White",,,6,10,66.3429,5.0055,6.4726,0,2.9921,2.4828,5.4749,0,1.7794,11.2008,0.08,0,0,0,0,0,0,0,0,0,0,0.0176,0,0,0,0,0,2.1943,0,1.4321,0
35051,Glossy Base,Glaze,,,6,6,67.3991,8.2937,5.8127,0,0.8316,4.804,5.6356,0,0.0353,12.6609,0,0,0,0,0.0252,0,0,0,0,0,0,0.0721,0,0,0,0,0,0.0655,0,0,0
35054,Matte Base,Clear,Matte - Dry,,6,6,60.1309,12.423,4.3632,0,1.4409,5.5125,6.9534,0,0.0469,15.8634,0,0,0,0,0.0335,0,0,0,0,0,0,0.0987,0,0,0,0,0,0.087,0,0,0
35113,Mahavir Clear (Copy),Clear,Glossy,Translucent,10,10,74.165,7.7671,0,0,3.5191,1.3925,4.9116,0,0.1264,12.9269,0,0,0,0,0.0143,0,0,0,0,0,0,0.0515,0,0,0,0,0,0.0372,0,0,0
35128,VC 4,"White, Off-White",Glossy,Opaque,6,10,63.3423,7.7437,0.9193,1.2011,1.3772,7.1554,8.5326,0,0.0464,9.769,0,3.7365,0,0,0.0135,0,0,0,0,0,0,0.042,0,0,0,0,0,4.6536,0,0,0
35187,Adjusted Lucy Rie matte base,Glaze,Matte - Semi,Opaque,6,6,57.7314,11.8946,0,0,8.2582,0.0798,8.338,0,5.141,14.389,0,0,0,0,0.017,0,0,0,0,0,0,0.0756,0,0,0,0,0,0.0442,0,0,2.3691
35210,20X5 Fritted Glaze,"White, Off-White",Glossy - Semi,,6,6,61.7946,7.4281,4.49,0,0.6415,3.6861,4.3276,0,0.0347,18.8119,0,0,0,0,0.0248,0,0,0,0,0,0,0.0695,0,0,0,0,0,0.0645,0,2.9543,0
35316,Matte Base for Yellow to Rust (MBYR),Clear,Matte - Smooth,,6,6,57.4354,11.2684,3.9577,0,1.307,5.0001,6.3071,0,0.0425,14.389,0,0,0,0,0.0304,0,0,0,0,0,0,0.6088,0,0,0,0,0,3.0674,0,2.8933,0
35317,Matte Base for Lenas Green (MBLG),Clear,Matte - Smooth,,6,6,56.3529,11.6425,4.0891,0,1.3504,5.1661,6.5166,0,0.0439,14.8668,0,0,0,0,0.0314,0,0,0,0,0,0,0.3472,0.288,0,1.1088,0,0,4.713,0,0,0
35318,Matte Base for Blue Tick (MBBT),Blue - Cobalt,Matte - Smooth,Opaque,6,6,59.2141,11.4729,4.0295,0,1.3307,5.0909,6.4216,0,0.0433,14.6502,0,0,0,0,0.0309,0,0,0,0,0,0,0.0911,0.2838,0,0,0,0,0.0804,0,3.6823,0
35328,Norton Red,Red - Copper - Peach Bloom,,,9,12,67.7346,7.664,2.961,0,1.4855,6.2674,7.7529,0,0.0805,13.2024,0,0,0,0,0.0037,0,0,0,0,0,0,0.0285,0,0,0.1103,0,0,0.0097,0,0,0.4522
35329,Easy Red,Red - Copper - Peach Bloom,,,9,12,67.8561,8.8594,2.8562,1.2453,1.7555,5.1829,6.9384,0,0.7044,10.8187,0,0,0,0,0.0052,0,0,0,0,0,0,0.0783,0,0,0.1684,0,0,0.0093,0,0,0.4601
35330,white butter glaze,"White, Off-White",Satin,Opaque,6,6,63.293,9.5431,2.6541,0,4.1569,1.3608,5.5176,0,7.8201,6.9016,0,0,0,0,0,0,0,0,0,0,0,0,0,0,0,0,0,0,0,1.9268,2.3436
35348,Wollaflake 1,Specialty - Crackle,Satin,Translucent,5,7,67.8687,12.7908,0,0,2.734,8.8505,11.5846,0,0.1392,7.582,0,0,0,0,0,0,0,0,0,0,0,0.0348,0,0,0,0,0,0,0,0,0
35360,Turtle Power Real Red,Green - Chrome,Glossy,Translucent,9,12,66.3805,8.4373,4.8311,0,2.616,3.5408,6.1568,0,0.0297,7.0242,0,5.8677,0.316,0,0.0212,0,0,0,0,0,0,0.0552,0,0,0.3125,0,0,0.0552,0,0,0.5125
35374,Sea Foam Green,Glaze,,,10,10,66.5297,5.3574,5.3535,0,2.7264,2.1121,4.8386,0,2.3493,13.7376,0,0,0,0,0.015,0,0,0,0,0,0,0.0642,0,0,1.7237,0,0,0.0311,0,0,0
35383,Dense white satin matt - to cover black clay with no 'show through',"White, Off-White",Satin,Opaque,6,6,62.7658,9.877,1.2033,0,6.3286,0.6169,6.9455,0,4.1345,9.4663,0,0,0,0,0,0,0,0,0,0,0,0,0,0,0,0,0,0,0,2.0747,3.5329
35433,ASTER #23 crecer frit 804 sub,Glaze,,,6,6,68.216,8.1237,2.822,0,0.41,7.3821,7.7921,0,5.8626,7.1122,0,0,0,0,0.0115,0,0,0,0,0,0,0.0299,0,0,0,0,0,0.0299,0,0,0
35488,Serene Kaki Red,"Iron - Kaki, Tomato Red",Glossy,Opaque,6,6,58.735,9.5008,2.4447,2.1195,0.4536,2.5538,3.0074,0,5.1306,13.3156,0,0,0,0,1.5875,0,0,0,0,0,0,4.09,0,0,0,0,0,0.0689,0,0,0
35497,Rob's clear,Clear,Glossy - Semi,Transparent,6,8,70.9577,8.6708,3.2902,0,0.8411,4.2221,5.0632,0,0.0751,11.7789,0,0,0,0,0.0248,0,0,0,0,0,0,0.0747,0,0,0,0,0,0.0646,0,0,0
35498,Matte Base V2,Clear,Matte - Dry,,6,6,63.0063,10.0885,4.0186,0,1.1726,4.7203,5.8929,0,0.038,13.8401,0,0,0,0,0.0271,0,0,0,0,0,0,0.08,0,0,0,0,0,0.0705,0,2.9379,0
35530,Cindy's Clear II,Glaze,Glossy - Semi,Transparent,5,8,66.177,7.4438,4.4847,1.9934,1.6125,2.9389,4.5515,0,0.1361,15.0851,0,0,0,0,0.0149,0,0,0,0,0,0,0.0748,0,0,0,0,0,0.0386,0,0,0
35532,SNOW,"White, Off-White",Glossy - Semi,Opaque,6,6,71.9082,6.2693,5.1621,0,0.1325,5.6896,5.822,0,0.1538,8.3562,0,0,0,0,0,0,0,0,0,0,0,0.1069,0,0,0,0,0,0.1559,0,0,2.0656
35557,Magnesium Gloss (Base),Glaze,Glossy,Translucent,6,6,65.7343,8.9313,3.3428,0,1.2261,4.8765,6.1026,0,13.358,2.429,0,0,0,0,0.0094,0,0,0,0,0,0,0.068,0,0,0,0,0,0.0245,0,0,0
35558,Clear Matte,Matte - Magnesium Matte,Matte - Smooth,Transparent,6,6,64.4147,11.4134,2.8969,0,1.0469,3.2825,4.3293,0,6.064,10.7108,0,0,0,0,0.0214,0,0,0,0,0,0,0.0941,0,0,0,0,0,0.0555,0,0,0
35560,Zinc Satin (Base),Glaze,Satin - Matte,Semi-opaque,6,6,64.9938,8.1689,3.5071,0,0.9288,3.9443,4.8731,0,0.1299,2.4603,0,0,15.7492,0,0.0124,0,0,0,0,0,0,0.0731,0,0,0,0,0,0.0321,0,0,0
35561,Strontium Gloss (Base),Glaze,Glossy - Semi,Transparent,6,6,68.5274,8.9237,2.9653,0,0.8354,3.4491,4.2844,0,0.1429,2.1105,12.8815,0,0,0,0.0195,0,0,0,0,0,0,0.0941,0,0,0,0,0,0.0507,0,0,0
35562,Emerald Celadon,Iron - Celadon - Green,Glossy - Semi,Transparent,10,11,72.8243,7.8249,0,1.095,1.5577,0.7697,2.3274,0,0.1738,12.9106,1.9185,0,0,0,0.0084,0,0,0,0,0,0,0.7567,0,0,0,0,0,0.1602,0,0,0
35564,Bubblegum Chun,Iron - Celadon - Chun,Glossy,Translucent,9,10,70.9177,5.5692,3.464,0,3.1385,2.0587,5.1972,0,0.7917,9.2683,2.987,0,0.4369,0,0.0063,0,0,0,0,0,0,0.0486,0,0,0,0,0,0.0119,0,0,0
35582,Batz Mod,Clear,Glossy - Semi,Transparent,6,3,60.3583,8.9462,10.5632,0,0.4505,5.7185,6.169,0,0.3097,13.5169,0,0,0,0,0,0,0,0,0,0,0,0.1367,0,0,0,0,0,0,0,0,0
35598,Val's Base (Copy),"White, Off-White",Satin,Semi-opaque,6,8,65.2467,4.9086,6.0504,0,4.6852,1.0497,5.7349,0,2.8506,15.1227,0,0,0,0,0.011,0,0,0,0,0,0,0.0553,0,0,0,0,0,0.0197,0,0,0
35635,Mahavir Clear +2 Holmium,Clear,Glossy,Translucent,10,10,73.6162,8.1256,0,0,1.9673,0.78,2.7473,0,1.0959,14.0281,0,0,0,0,0,0,0,0,0,0,0,0.0295,0,0,0,0,0,0.0107,0,0,0
35637,Mahavir Clear +4 Holmium,Clear,Glossy,Translucent,10,10,73.3618,8.0976,0,0,1.9605,0.7773,2.7378,0,1.0921,13.9796,0,0,0,0,0,0,0,0,0,0,0,0.0294,0,0,0,0,0,0.0107,0,0,0
35638,Mahavir Clear +6 Holmium,Clear,Glossy,Translucent,10,10,73.1092,8.0697,0,0,1.9537,0.7746,2.7283,0,1.0884,13.9315,0,0,0,0,0,0,0,0,0,0,0,0.0293,0,0,0,0,0,0.0106,0,0,0
35639,Mahavir Clear +8 Holmium,Clear,Glossy,Translucent,10,10,72.8583,8.042,0,0,1.947,0.7719,2.719,0,1.0846,13.8837,0,0,0,0,0,0,0,0,0,0,0,0.0292,0,0,0,0,0,0.0106,0,0,0
35640,Mahavir Clear +10 Holmium,Clear,Glossy,Translucent,10,10,72.6092,8.0145,0,0,1.9404,0.7693,2.7097,0,1.0809,13.8362,0,0,0,0,0,0,0,0,0,0,0,0.0291,0,0,0,0,0,0.0106,0,0,0
35641,Celadon Clear +2% Holmium,Clear,Glossy,Transparent,6,6,69.1618,7.7398,3.473,0,0.6569,3.1218,3.7787,0,0.0333,15.3138,0,0,0,0,0.0238,0,0,0,0,0,0,0.0666,0,0,0,0,0,0.0619,0,0,0
35642,Celadon Clear +4% Holmium,Clear,Glossy,Transparent,6,6,68.9225,7.713,3.461,0,0.6546,3.111,3.7657,0,0.0332,15.2608,0,0,0,0,0.0237,0,0,0,0,0,0,0.0664,0,0,0,0,0,0.0617,0,0,0
35643,Celadon Clear +8% Holmium,Clear,Glossy,Transparent,6,6,68.4487,7.66,3.4372,0,0.6501,3.0896,3.7398,0,0.033,15.1559,0,0,0,0,0.0236,0,0,0,0,0,0,0.0659,0,0,0,0,0,0.0612,0,0,0
35658,Jackie's 4321,Glaze,,,,,68.867,4.6255,5.1976,4.8446,1.3032,1.9116,3.2149,0,1.2115,11.8785,0,0,0,0,0.0393,0,0,0,0,0,0,0.0788,0,0,0,0,0,0.0423,0,0,0
35662,Low and high,Glaze,,,,,67.6727,10.335,5.3386,4.976,2.8867,2.2794,5.1661,0,1.3286,4.9228,0,0,0,0,0.0398,0,0,0,0,0,0,0.1249,0,0,0,0,0,0.0956,0,0,0
35685,John’s Red,Red - Copper - Oxblood,Glossy - Semi,Opaque,6,6,67.0107,4.7916,2.7989,0,2.8957,2.7789,5.6746,0,3.1133,12.7908,1.9211,0,0,0,0.3226,0,0,0,0,0,0,0.0467,0,0,0.4098,0,0,0,0,0,1.1199
35708,Glossy Transparent Base Glaze,Glaze,,,10,10,73.4111,7.9654,0,0,1.9503,0.8815,2.8318,0,0.0349,13.5545,0,0,2.0366,0,0.0249,0,0,0,0,0,0,0.076,0,0,0,0,0,0.0647,0,0,0
35833,Red oak ash w/quarry clay 142 with higher iron,Glaze,,,5,7,57.4513,5.6668,0.0204,0,6.0454,1.8327,7.8781,0,3.9477,14.9773,0,0,0,0,2.9552,0,0,0,0,0,0,6.9616,0,0,0,0,0,0.1416,0,0,0
35835,Daylene's Red oak ash test 5,Glaze,,,5,7,67.3952,6.4991,0.0191,0,4.9496,1.2175,6.167,0,7.7606,3.9942,0,0,0,0,0.1729,0,0,0,0,0,0,7.6401,0,0,0,0,0,0.3517,0,0,0
35928,Black Betty,Black - Glossy,Glossy,Semi-opaque,4,7,67.0957,6.7609,5.4704,0,2.507,2.7351,5.2421,0,2.5083,8.4591,0,0,0,0,0,0,0,0,0,0,0,3.3967,1.0668,0,0,0,0,0,0,0,0
35939,Icing Pink (Copy),Red - Pink,Matte - Semi,,6,10,63.3574,3.658,1.6773,10.2366,0.7913,2.7828,3.5741,0,2.6438,10.0205,0,0.6791,0,0,0.0031,0,0,0,0,0,0,0.1662,0,0,0,0,0,2.6495,0,0,1.3344
35970,John's Red (sub Wollastonite),Red - Copper - Oxblood,Glossy - Semi,Opaque,6,6,66.9524,4.7439,2.9076,0,2.8593,2.819,5.6783,0,3.2343,12.4875,1.9957,0,0,0,0.3351,0,0,0,0,0,0,0.0476,0,0,0.4541,0,0,0,0,0,1.1635
35976,Yoko Sekino-Bove’s 85/15 Turquoise (Adjusted: Light),Turquoise,Glossy - Semi,Transparent,5,6,63.7059,10.6166,0,0,0,10.6197,10.6197,0,0,9.8307,0,0,4.8294,0,0,0,0,0,0,0,0,0,0,0,0.3977,0,0,0,0,0,0
35987,Yoder's Multi Blue,Green - Copper,Glossy,Opaque,5 &#189;,6,66.3941,5.0255,1.8901,0,3.0311,1.7501,4.7812,0,3.2839,10.2455,4.2635,0,0,0,0.0034,0,0,0,0,0,0,0.2276,0,0,0.8396,0,0,3.0455,0,0,0
35999,Hansen's Satin Matt base G1214Z,Clear,Satin - Matte,,6,6,60.1959,10.7555,4.6918,0,0.2551,2.4309,2.686,0,0.0592,21.3495,0,0,0,0,0.0423,0,0,0,0,0,0,0.1099,0,0,0,0,0,0.1099,0,0,0
36039,Turtle Power (Copy),Green - Chrome,Glossy,Translucent,10,10,66.7617,8.4858,4.8588,0,2.631,3.5611,6.1921,0,0.0299,7.0645,0,5.9014,0.3178,0,0.0213,0,0,0.2555,0,0,0,0.0555,0,0,0,0,0,0.0555,0,0,0
36077,Satin Oilspot,Iron - Oil Spot,Satin,Opaque,6,6,66.1125,10.4492,3.2714,0,1.226,4.7556,5.9815,0,2.0504,6.2363,0,0,0,0,0.0187,0,0,0,0,0,0,2.8647,2.9632,0,0,0,0,0.0519,0,0,0
36079,Gloss Oilspot,Iron - Oil Spot,Glossy - Semi,Opaque,6,6,66.9136,9.4776,3.3051,0,1.2252,4.7927,6.0179,0,2.0654,6.293,0,0,0,0,0.0135,0,0,0,0,0,0,2.8824,2.9928,0,0,0,0,0.0386,0,0,0
36081,Red Oilspot,Iron - Oil Spot,Glossy - Semi,Opaque,6,6,65.2301,11.2404,3.2563,0,2.5377,3.6694,6.2072,0,5.6151,5.3093,0,0,0,0,0.0201,0,0,0,0,0,0,3.0638,0,0,0,0,0,0.0577,0,0,0
36095,Yellow Brick Road,Specialty,,,10,10,65.0898,7.2977,0,0,2.4255,2.7696,5.1951,0,4.7518,15.7445,0,0,0,0,0.0043,0,0,0,0,0,1.2167,0.6453,0,0,0,0,0,0.0547,0,0,0
36104,Crystalline lavender,Glaze,Glossy,,10,10,64.2003,6.9945,0,0,3.6083,1.6431,5.2514,0,9.2127,9.3965,0,0,0,0,0.0067,0,0,0,0,0,0,0.0387,0.4642,0,0,0,0,0.0175,0,4.4174,0
36118,Don’t Eat the Yellow Snow,Yellow - Iron,Glossy,Translucent,4,7,70.3248,7.2775,5.5813,0,2.5578,2.7906,5.3484,0,2.5622,8.6386,0,0,0,0,0,0,0,0,0,0,0,0.2672,0,0,0,0,0,0,0,0,0
36127,John Britt Snowflake Crackle #4,Specialty - Crackle,Glossy - Semi,Translucent,6,7,67.3712,13.556,0.7475,0,2.8051,9.3943,12.1993,0,4.278,1.6779,0,0,0,0,0,0,0,0,0,0,0,0.064,0,0,0.1061,0,0,0,0,0,0
36128,Azu Ru,Clear,,Translucent,6,6,60.7619,8.4644,3.4709,0,1.6746,4.595,6.2696,0,1.4227,13.7328,0,0,0,0,0.0093,0,0,0,0,0,0.0155,2.7015,0,0,0,0,0,3.1515,0,0,0
36130,John Britt Snowflake Crackle #8,Specialty - Crackle,Glossy - Semi,Translucent,6,7,66.5557,14.5467,1.0049,0,2.8263,9.467,12.2933,0,3.4391,2.0201,0,0,0,0,0,0,0,0,0,0,0,0.0901,0,0,0,0,0,0.05,0,0,0
36141,Satin Red Oilspot,Iron - Oil Spot,Satin - Matte,Opaque,6,6,65.207,11.4513,3.2318,0,1.2217,4.6826,5.9043,0,5.5904,5.378,0,0,0,0,0.0242,0,0,0,0,0,0,3.1447,0,0,0,0,0,0.0682,0,0,0
36142,Wrinkly Silver Craters,Iron - Oil Spot,Glossy - Semi,Opaque,6,6,65.1799,11.2563,3.2818,0,2.561,3.6988,6.2598,0,5.5017,4.5543,0,0,0,0,0.0198,0,0,0,0,0,0,3.0899,0.7981,0,0,0,0,0.0583,0,0,0
36154,Matte Oilspot,Iron - Oil Spot,Matte,Opaque,6,6,60.3398,13.0743,3.7009,0,1.3996,5.3843,6.7839,0,2.3281,7.0628,0,0,0,0,0.0274,0,0,0,0,0,0,3.258,3.3497,0,0,0,0,0.075,0,0,0
36259,Sue's Calcium Matte,Glaze,Matte,,6,6,60.5855,11.8853,3.5802,0,1.0342,3.6145,4.6487,0,0.87,18.1422,0,0,0,0,0.0449,0,0,0,0,0,0,0.1319,0,0,0,0,0,0.1113,0,0,0
36291,Floating Blue,Blue,Glossy - Semi,Semi-opaque,6,6,65.8891,7.2909,2.5484,0,2.5544,1.9387,4.493,0,0.0803,10.6516,0,0,3.6138,0,0.0108,0,0,0,0,0,0,0.1932,0.7694,0,2.2218,0,0,2.2377,0,0,0
36296,Turmeric,Iron - Amber,Glossy,Semi-opaque,6,6,67.9481,6.9803,3.1602,0,2.8233,2.2334,5.0567,0,6.1246,6.9157,0,0,0,0,0.006,0,0,0,0,0,0,3.7928,0,0,0,0,0,0.0155,0,0,0
36314,Marinaflake 1,Specialty - Crackle,Glossy,Semi-opaque,6,8,65.8401,12.9458,0,0,2.7671,8.9577,11.7249,0,0.1408,9.3132,0,0,0,0,0,0,0,0,0,0,0,0.0352,0,0,0,0,0,0,0,0,0
36321,Danteflake,Specialty - Crackle,Glossy - Semi,Translucent,5,7,67.4355,12.4431,0,0,2.6597,8.6099,11.2696,0,0.1354,8.6826,0,0,0,0,0,0,0,0,0,0,0,0.0338,0,0,0,0,0,0,0,0,0
36337,Broken Celadon (From Amazing Glaze),Glaze,Glossy - Semi,Semi-opaque,6,10,56.3014,4.7863,13.4841,0,0.3963,2.2806,2.6769,0,3.1322,12.1389,0,0,0,0,0.0246,0,0,0,0,0,0,0.4021,0,0,2.2681,0,0,4.7854,0,0,0
36338,Broken Celadon (Variation 1),Glaze,,,,,56.1709,4.8642,13.5609,0,0.1954,2.2875,2.4828,0,3.0901,12.2267,0,0,0,0,0.0473,0,0,0,0,0,0,0.4091,0,0,2.281,0,0,4.8669,0,0,0
36339,"Anja's Silky Clear (From Amazing Glaze, Mix Thin, Kaolin V1)",Clear,Satin,Semi-opaque,6,10,60.4029,11.2958,3.7795,0,0.2318,1.9661,2.1979,0,0.0661,21.9651,0,0,0,0,0.0472,0,0,0,0,0,0,0.1227,0,0,0,0,0,0.1227,0,0,0
36340,Odyssey Clear (Oxidation),Clear,Satin,Translucent,6,10,69.7158,7.369,5.2941,0,1.0915,4.1572,5.2486,0,1.2629,10.9572,0,0,0,0,0.0223,0,0,0,0,0,0,0.0801,0,0,0,0,0,0.05,0,0,0
36341,Broken Celadon V2,Glaze,,,,,56.2699,5.1884,13.5076,0,0.1496,2.265,2.4146,0,3.0465,12.1382,0,0,0,0,0.0246,0,0,0,0,0,0,0.349,0,0,2.272,0,0,4.7892,0,0,0
36342,Strontium Crystal Magic (From Mid-Range Glazes),Glaze,,,,,48.4254,9.8606,0.6286,4.3342,3.534,1.9541,5.488,0,0.1731,13.0072,5.8992,0,0,0,0,0,0,0,0,0,0,0.0613,0,0,0,0,0,12.1224,0,0,0
36343,"Nickel Blue on Amber (Non-Calcined Zinc Oxide, EPK variant)",Glaze,Glossy,,6,10,60.284,2.6154,1.3973,0,1.2481,8.2677,9.5158,0,0.0665,3.4106,0,0,20.7832,0,0.0019,0,0,0,0,0,0,0.0331,0,1.8872,0,0,0,0.0049,0,0,0
36344,"Tilton 1 (MRG, EPK variant)",Glaze,,,,,46.3107,11.7654,0,0,1.9486,6.2581,8.2067,0,0.1992,9.7019,0,15.0761,0,0,0.0126,0,0,0,0,0,0,0.0943,0,0,0,0,0,8.6332,0,0,0
36345,"Bill's Best (MRG, Non-Calcined Zinc Variant)",Glaze,Glossy - Semi,Transparent,6,10,58.6128,2.3139,2.2458,0.9564,1.2871,8.6278,9.9149,0,0.2463,4.2282,0,0,18.8829,0,0.0015,0,0,0,0,0,0,0.0333,0,2.5614,0,0,0,0.0026,0,0,0
36349,Cream City Caramel (Copy),Glaze,,,9,11,67.0794,6.5711,0,2.37,3.3877,1.1345,4.5223,0,6.9182,11.92,0,0,0,0,0,0,0,0,0,0,0,0.4496,0,0,0,0,0,0.1696,0,0,0
36387,DDM222 Iron BLue 0 (adapt a MP locales con GB) (170419 2)-0,Glaze,,,6,6,68.4252,6.227,3.5067,0,3.3187,2.2323,5.5511,0,0.8832,12.1994,0,0,0,0,0.5549,0,0,0,0,0,0.0369,2.5901,0,0,0,0,0,0.0256,0,0,0
36389,Azu E (simplificada),Blue - Cobalt,Glossy - Semi,Translucent,6,6,61.6061,8.5483,3.3983,0,3.7755,2.3492,6.1247,0,0.785,14.4466,0,0,0,0,0.0094,0,0,0,0,0,0.0388,0.883,0.5938,0,0,0,0,3.5662,0,0,0
36391,pshsw Steven Hill satin White (recalc para MP locales) (GB) (ok),Glaze,,,,,63.1357,8.4563,3.2111,0,0.1974,4.1769,4.3743,0,6.4336,8.7227,0,0,2.5623,0,0.0059,0,0,0,0,0,0.0132,0.0346,0,0,0,0,0,0.0165,0,3.0338,0
36407,Strawberries and Cream (adaptado a MP locales),Red - Pink,Glossy,Opaque,6,9,64.6794,8.5356,0,0,3.9831,1.8996,5.8827,0,0.0191,12.9693,0,0,5.2401,0,0.0029,0,0,0.2338,0,0,0.0414,0.0184,0,0,0,0,0,0.0189,0,0,2.3583
36410,Emily's Purple,Purple,Satin - Matte,Semi-opaque,6,6,65.1537,7.6883,3.0319,0,1.3741,4.831,6.2051,0,11.1073,5.592,0,0,0,0,0.0115,0,0,0,0,0,0,0.081,1.1037,0,0,0,0,0.0255,0,0,0
36414,(JPP) June Perry Purple (adapt a MP Locales; menos boro mejor flux ratio),Purple,Glossy - Semi,Semi-opaque,5 &#189;,6,62.6905,5.9931,4.8502,0,0.2314,4.6316,4.863,0,1.1783,17.8657,0,0,0,0,0.0106,0,0,0.1151,0,0,0,0.0879,0,0,0,0,0,0.0232,0,0,2.3223
36416,Mottled Copper Green,Green - Copper,Glossy,Semi-opaque,6,6,61.4864,6.3786,3.6226,0,2.2906,2.908,5.1986,0,3.5748,12.7154,0,0,0,0,0.013,0,0,0,0,0,0,0.1628,0,0,3.3282,0,0,1.6266,0,1.8928,0
36433,Patsy's Green 2 modified,Green,Glossy - Semi,Translucent,6,6,60.6292,8.3717,3.6128,1.6031,1.6311,5.7784,7.4094,0,3.2142,11.7141,0,0,1.0792,0,0.0066,0,0,0,0,0,0,0.0791,0,0,2.2391,0,0,0.0415,0,0,0
36467,Cobalt Red,Glaze,,,6,6,44.9545,0,6.8799,0,0,3.4408,3.4408,0,33.6998,0,0,0,0,0,0,0,0,0,0,0,0,0,11.025,0,0,0,0,0,0,0,0
36477,Silica/Alumina Change/Glaze Test 1,Glaze,,,,,53.8968,12.3122,0,0,4.5298,1.98,6.5099,0,0.0498,14.924,0,0,9.7261,0,0,0,0,0,0,0,0,0.0214,2.5598,0,0,0,0,0,0,0,0
36485,Matte Blue,Glaze,,,,,61.5445,10.3381,2.4277,0,0.1356,1.2589,1.3945,0,9.046,12.1364,0,0,0,0,0.0237,0,0,0,0,0,0,0.0615,2.9661,0,0,0,0,0.0615,0,0,0
36486,New Recipe 2,Glaze,,,,,62.2316,10.0509,2.4152,0,0.0878,1.2383,1.3262,0,8.9666,12.0317,0,0,0,0,0,0,0,0,0,0,0,0.0179,2.9508,0,0,0,0,0.0089,0,0,0
36488,Blue foam (no SiC),Glaze,Glossy - Semi,Transparent,10,10,69.3957,8.6975,0,6.5337,0.0214,0.0064,0.0279,0,0.015,0.0193,0,15.2444,0,0,0.0107,0,0,0,0,0,0,0.0279,0,0,0,0,0,0.0279,0,0,0
36502,Lichen Glaze Manipulated,Glaze,,,5,5,51.38,11.651,0,0,2.1513,6.7549,8.9062,0,25.3807,0.5681,0,0,0,0,0,0,0,0,0,0,0,0.0753,0,0,0,0,0,0.1064,0,1.9323,0
36507,clear base,Clear,Glossy - Semi,Transparent,5,6,66.8746,7.7096,5.0841,0,1.0587,4.3059,5.3647,0,1.4516,13.4241,0.0628,0,0,0,0,0,0,0,0,0,0,0.0235,0,0,0,0,0,0.005,0,0,0
36508,Rhodes modified magnesia plus zinc,Glaze,Glossy,Translucent,8,9,57.6845,4.9161,5.9709,0,2.6521,1.2158,3.8678,0,7.9476,6.2443,0,0,13.2917,0,0,0,0,0,0,0,0,0.0363,0,0,0,0,0,0.0408,0,0,0
36515,SE2: Blue Shrink and Crawl,Specialty - Crawling,Matte - Stony,Opaque,10,10,34.2667,7.7508,0,0,1.6567,5.3631,7.0199,0,49.2511,0.423,0,0,0,0,0,0,0,0,0,0,0,0.0211,1.2675,0,0,0,0,0,0,0,0
36518,SE1B: Blue Bead,Specialty - Crawling,Matte - Stony,Opaque,10,10,12.8556,6.1896,0,0,0.0619,0.0186,0.0804,0,0.0433,16.9549,0,0,62.264,0,0.031,0,0,0,0,0,0,0.0805,1.4202,0,0,0,0,0.0805,0,0,0
36521,MC7C: Very Dry Lavender,Specialty,Matte - Dry,Opaque,10,10,63.1068,5.232,0,3.1024,0.0212,0.0064,0.0276,0,27.4733,0.0191,0,0,0,0,0.0106,0,0,0,0,0,0,0.0276,0.9732,0,0,0,0,0.0276,0,0,0
36523,MC11: Cream Stone,Matte,Matte,Opaque,10,10,59.8835,12.8832,0,0,1.8906,5.8604,7.751,0,9.055,10.1824,0,0,0,0,0.0135,0,0,0,0,0,0,0.1046,0,0,0,0,0,0.1269,0,0,0
36525,CO27 (toxic),Specialty - Metallic,Matte - Dry,Opaque,10,10,56.4253,8.4461,0,0,4.7803,2.3716,7.1519,0,1.001,1.31,0,0,0,0,0.0074,0,0,0,0,16.3998,0,0.3174,1.9466,0,6.9556,0,0,0.0389,0,0,0
36526,MC1: Pale Dolomitic Matt,Matte - Magnesium Matte,Matte,Opaque,10,10,60.006,11.1685,0,0,3.0411,1.4078,4.4489,0,7.2855,16.7193,0,0,0,0,0.017,0,0,0,0,0,0,0.1454,0,0,0,0,0,0.2093,0,0,0
36529,MC21: Mustard,Matte,Matte,Opaque,10,10,50.6673,11.29,0,0,6.9821,0.013,6.9951,0,0.0305,14.2476,0,0,4.8051,0,0.0218,0,0,0,0,0,0,2.6077,0,0,0,0,0,9.3349,0,0,0
36530,MC14: Opaque Orange Matt,Matte,Matte,Opaque,10,10,55.9662,10.8476,0,0,4.1268,1.9098,6.0366,0,0.0697,14.3611,0,0,0,0,0.0215,0,0,0,0,0,0,2.5642,0,0,0,0,0,7.8642,0,2.2689,0
36542,Glossy Teal,Glaze,,,6,6,63.1737,7.7384,3.3227,0,0.937,3.9304,4.8673,0,8.0162,10.2344,0,0,0,0,0.0103,0,0,0.217,0,0,0,0.0672,0.1664,0,0,0,0,0.0267,0,2.1596,0
36543,Clear Gloss,Clear,Glossy,Transparent,6,6,66.9472,8.7276,3.0886,0,1.2084,4.7478,5.9561,0,12.9145,2.2655,0,0,0,0,0.0093,0,0,0,0,0,0,0.067,0,0,0,0,0,0.0241,0,0,0
36561,Pink Cadillac,Red - Pink,Glossy,Opaque,4,7,67.9264,6.8446,5.5381,0,2.538,2.769,5.307,0,2.5393,8.5638,0,0,0,0,0,0,0,0.0845,0,0,0,0,0,0,0,0,0,0,0,0,3.1962
36562,Midnight Train to Georgia,Blue - Cobalt,Glossy,Translucent,4,7,68.6503,6.9176,5.5971,0,2.5651,2.7985,5.3636,0,2.5664,8.6551,0,0,0,0,0,0,0,0,0,0,0,1.1585,1.0915,0,0,0,0,0,0,0,0
36563,Brown Eyed Girl,Iron - Tenmoku,Glossy,Transparent,4,7,69.6741,7.0207,5.6806,0,2.6033,2.8402,5.4436,0,2.6047,8.7841,0,0,0,0,0,0,0,0.0867,0,0,0,0.7055,0,0,0,0,0,0,0,0,0
36567,Honey Honey,Yellow - Iron,Glossy,Transparent,4,7,70.0023,7.1503,5.6305,0,2.5804,2.8152,5.3956,0,2.5832,8.7107,0,0,0,0,0,0,0,0.043,0,0,0,0.4844,0,0,0,0,0,0,0,0,0
36568,The Village Green Preservation Society,Green - Copper,Glossy,Translucent,4,7,69.0592,6.9588,5.6305,0,2.5804,2.8152,5.3955,0,2.5817,8.7066,0,0,0,0,0,0,0,0,0,0,0,0,0.0823,0,1.5854,0,0,0,0,0,0
36569,Blue Monday,Blue - Cobalt,Glossy,Translucent,4,7,69.7582,7.0292,5.6875,0,2.6065,2.8437,5.4501,0,2.6078,8.7947,0,0,0,0,0,0,0,0,0,0,0,0,0.1386,0,0.5338,0,0,0,0,0,0
36570,Green Onions,Green - Copper,Glossy,Transparent,4,7,69.855,7.0389,5.6954,0,2.6101,2.8476,5.4577,0,2.6114,8.8069,0,0,0,0,0,0,0,0,0,0,0,0,0,0,0.5346,0,0,0,0,0,0
36571,It Ain’t Easy Being Green,Green - Copper,Glossy,Translucent,4,7,69.4836,7.0015,5.6651,0,2.5962,2.8325,5.4287,0,2.5975,8.7601,0,0,0,0,0,0,0,0,0,0,0,0,0,0,1.0635,0,0,0,0,0,0
36572,Moon River,Blue - Cobalt,Glossy,Semi-opaque,4,7,68.3648,6.8888,5.5739,0,2.5544,2.7869,5.3413,0,2.5557,8.6191,0,0,0,0,0,0,0,0,0,0,0,0,1.0869,0,1.5695,0,0,0,0,0,0
36574,Octopus's Garden,Turquoise,Glossy,Translucent,4,7,70.0562,7.0592,5.7118,0,2.6176,2.8558,5.4734,0,2.6189,8.8323,0,0,0,0,0,0,0,0.109,0,0,0,0,0.1392,0,0,0,0,0,0,0,0
36577,Reitz Purple (TM),Purple,Matte,Opaque,9,10,61.8551,13.3043,0,0,1.5932,1.9335,3.5266,0,7.9804,12.512,0,0,0,0,0.0396,0,0,0,0,0,0,0.1421,0.4774,0,0,0,0,0.1625,0,0,0
36578,Reitz Purple (MR),Purple,Matte,Opaque,9,10,62.3612,12.0407,0,0,1.6905,1.9856,3.6762,0,8.2114,12.9359,0,0,0,0,0.0315,0,0,0,0,0,0,0.1246,0.471,0,0,0,0,0.1476,0,0,0
36579,Reitz Purple (ML),Purple,Matte,Opaque,9,10,58.5403,13.9633,0,0,1.6772,2.3048,3.982,0,8.8726,13.8081,0,0,0,0,0.0406,0,0,0,0,0,0,0.1452,0.4847,0,0,0,0,0.1632,0,0,0
36581,Reitz Purple (BM),Purple,Matte,Opaque,9,10,59.1042,12.6772,0,0,1.7753,2.3532,4.1284,0,9.0886,14.2154,0,0,0,0,0.0324,0,0,0,0,0,0,0.1275,0.4782,0,0,0,0,0.1482,0,0,0
36582,Reitz Purple (M),Purple,Matte,Opaque,9,10,60.4778,12.9896,0,0,1.6841,2.1432,3.8273,0,8.5377,13.3637,0,0,0,0,0.036,0,0,0,0,0,0,0.1348,0.4779,0,0,0,0,0.1553,0,0,0
36619,selsor red silicon carbide,Glaze,,,6,6,66.0087,9.0651,3.3584,0,1.9565,6.7764,8.7329,0,0.8551,10.7698,0,0,0,0,0.0061,0,0,0,0,0,0,0.0463,0,0,0.4519,0,0,0.0109,0,0,0.6947
