Repository: derekphilipau/glazy-data

# glazy-data
Public data from the Glazy database

## About

The Glazy database of ceramic recipes was originally seeded with data from [Linda Arbuckle's](http://lindaarbuckle.com)  [GlazeChem database](http://lindaarbuckle.com/arbuckle_handouts.html), John Sankey's [glaze database](http://www.johnsankey.ca/glazedata.html) (which is based on the extensive work by [Alisa Clausen](https://glazy.org/u/alisaclausen)), and [Louis Katz's](http://www.louiskatz.net) [Hyperglaze database](http://falcon.tamucc.edu/~lkatz/allglazes.txt).

This repository intends to continue the tradition of making recipes publicly available.  This archived data only includes publicly shared recipes and materials.

File: glazy-data-glazes-simplified-20201210.csv (part 34 of 47)
id,name,material_type_concatenated,surface_type,transparency_type,from_orton_cone,to_orton_cone,SiO2_percent_mol,Al2O3_percent_mol,B2O3_percent_mol,Li2O_percent_mol,K2O_percent_mol,Na2O_percent_mol,KNaO_percent_mol,BeO_percent_mol,MgO_percent_mol,CaO_percent_mol,SrO_percent_mol,BaO_percent_mol,ZnO_percent_mol,PbO_percent_mol,P2O5_percent_mol,F_percent_mol,V2O5_percent_mol,Cr2O3_percent_mol,MnO_percent_mol,MnO2_percent_mol,FeO_percent_mol,Fe2O3_percent_mol,CoO_percent_mol,NiO_percent_mol,CuO_percent_mol,Cu2O_percent_mol,CdO_percent_mol,TiO2_percent_mol,ZrO_percent_mol,ZrO2_percent_mol,SnO2_percent_mol
36623,Mossy Green,Glaze,,,6,6,60.4166,11.7204,0,0.9716,2.1641,6.7951,8.9592,0,0.1771,0.5715,9.6557,0,0,0,0,0,0,0,0,0,0,0.0757,0,0,2.8838,0,0,4.5684,0,0,0
36625,three's company,Specialty - Crater,,,10,10,61.4918,15.7566,0,4.8429,0.109,0.0327,0.1417,0,0.0763,0.0981,0,15.0661,0,0,0.0545,0,0,0,0,0,0,0.1417,0,0,2.1886,0,0,0.1417,0,0,0
36637,Wisconsin Death Trip (new - updated limestone analysis),Specialty,,,10,10,63.3741,7.2209,0,0,2.1728,3.5311,5.7039,0,9.4038,9.133,0.0048,0.0354,0,0,0,0,0,0,0.0695,0,0,4.583,0,0,0,0,0,0.4717,0,0,0
36638,Wisconsin Death Trip (Copy),Specialty,,,10,10,55.0208,6.2513,0,0,1.8622,2.999,4.8612,0,15.241,14.1844,0.004,0.03,0,0,0,0,0,0,0.059,0,0,3.9444,0,0,0,0,0,0.4038,0,0,0
36660,Melted Blue Tilton,Glaze,Glossy,Semi-opaque,5,6,53.2846,8.2127,3.3962,2.0228,0.8697,4.4128,5.2826,0,2.8765,10.59,0,6.4331,0,0,0.0206,0,0,0,0,0,0,0.5263,0.9127,0,0,0,0,6.442,0,0,0
36661,Super Iron,Glaze,,,,,53.335,4.924,5.5208,2.7235,0.0492,2.7751,2.8243,0,4.3449,10.3297,0,0,0,0,0.0246,0,0,0,0,0,0,15.9091,0,0,0,0,0,0.064,0,0,0
36662,Wendy's Frosty Matte 1.0,Glaze,,,6,8,53.9775,6.7692,0,0,1.2815,3.0943,4.3757,0,0.0803,7.6201,6.9447,0,15.0608,0,0.0063,0,0,0,0,0,0,0.0585,0.6027,0,0,0,0,4.5041,0,0,0
36663,Medium Iron (NBoA Variant),Glaze,Glossy - Semi,Translucent,6,6,61.0093,4.3791,3.7546,1.8146,0.6685,5.7523,6.4208,0,2.5392,7.5158,0,0,10.5292,0,0.0156,0,0,0,0,0,0,0.0691,0,1.9122,0,0,0,0.0405,0,0,0
36666,Dark Iron Mix (Bill's Best Variant),Glaze,,,,,58.4578,3.9438,4.0884,2.2457,0.6727,5.8107,6.4835,0,2.5659,7.7463,0,0,9.3792,0,0.0141,0,0,0,0,0,0,1.1958,0.506,2.5445,0,0,0,0.8292,0,0,0
36667,Reitz Green,Glaze,,,,,64.4357,15.1329,0.5239,2.7361,2.3904,7.6466,10.037,0,0.2907,4.4983,0,0,0,0,0.001,0,0,0,0,0,0,0.1549,0.5722,0,0,0,0,1.6173,0,0,0
36668,Waterfall Brown,Iron,Satin,Opaque,6,6,62.4998,4.7417,12.0335,0,0.1111,4.9372,5.0482,0,0.1039,10.6951,0,0,0,0,0,0,0,0,0,0,0,4.6514,0,0,0,0,0,0.2265,0,0,0
36672,Oxblood,Glaze,,,,,64.22,8.1547,4.8779,0,4.4245,4.5133,8.9378,0,0.0735,12.222,0,0,0,0,0.0049,0,0,0,0,0,0,0.0681,0,0,0.5411,0,0,0.0127,0,0,0.8872
36673,Blue Oribe,Glaze,,,,,64.5606,6.6157,0,0,2.2573,1.0243,3.2816,0,4.2114,16.0241,0,0,0,0,0.2283,0,0,0,0,0,0,0.0537,1.1407,0,3.8434,0,0,0.0406,0,0,0
36674,Simair's Crystalline,Glaze,,,,,54.6692,2.7033,1.2694,0.6552,1.131,7.5125,8.6435,0,1.9941,3.0963,0,0,20.2748,0,0,0,0,0,0,0,0,0.5723,0,0,0,0,0,6.122,0,0,0
36675,Snair Crystal,Glaze,,,,,58.109,2.5817,1.3462,4.6139,1.1995,7.9677,9.1672,0,0.0649,3.2839,0,0,19.9897,0,0,0,0,0,0,0,0,0.0286,0,0,0,0,0,0.8148,0,0,0
36679,sick chun...,Glaze,,,6,6,69.955,5.9846,1.9065,0,1.3811,4.2761,5.6572,0,0.0017,13.202,0,0,2.697,0,0.204,0,0,0,0,0,0,0.3889,0,0,0,0,0,0.0031,0,0,0
36687,Selsor Chun,Glaze,Glossy,Opaque,6,6,64.1817,5.3886,3.6773,0,2.3825,2.9798,5.3623,0,2.2023,12.7868,0,0,2.4041,0,0.0072,0,0,0,0,0,0,0.1825,0,0,1.5836,0,0,2.2237,0,0,0
36688,Orange Street,"Iron - Kaki, Tomato Red",Glossy,Opaque,6,6,56.1264,5.8611,3.7223,0,1.1725,3.3607,4.5333,0,9.2014,12.6782,0,0,0,0,2.0972,0,0,0,0,0,0,5.7563,0,0,0,0,0,0.0237,0,0,0
36696,Buttermilk Base Glaze,Glaze,,,10,10,62.1543,9.8356,7.1507,0,1.9237,5.0166,6.9404,0,3.9159,9.6588,0,0,0,0,0.013,0,0,0,0,0,0,0.1347,0,0,0,0,0,0.1966,0,0,0
36697,Matte Base Glaze,Glaze,,,10,10,63.1816,11.305,1.1536,0,2.3565,1.2567,3.6133,0,8.2054,12.265,0,0,0,0,0.0405,0,0,0,0.0058,0,0,0.126,0,0,0,0,0,0.1037,0,0,0
36698,Glossy Transparent Base Glaze,Glaze,,,10,10,73.4071,8.1214,0,0,1.9622,0.9121,2.8743,0,0.6185,12.7212,0,0,2.049,0,0.0251,0,0,0,0.0221,0,0,0.0961,0,0,0,0,0,0.0651,0,0,0
36713,AC CMB15 + 6 Rutile,Glaze,Matte - Semi,Opaque,6,6,64.8183,8.7814,0,0,1.3701,2.3144,3.6845,0,0.5782,11.0994,0,0,5.9419,0,0.0228,0,0,0,0,0,0,0.3422,0,0,0,0,0,4.7313,0,0,0
36770,Van Gilder Kaki Glaze,Glaze,,,,,59.8127,6.5135,0,3.4382,1.305,3.1534,4.4584,0,8.4332,10.1861,0,0,0,0,2.8148,0,0,0,0,0,0,4.331,0,0,0,0,0,0.012,0,0,0
36771,Pike's Purple,Glaze,,,5 &#189;,7,64.0576,6.6738,2.6727,0,2.7127,1.7324,4.4452,0,5.1468,14.4096,0,0,0,0,0.0049,0,0,0,0,0,0,0.1206,2.335,0,0,0,0,0.1339,0,0,0
36778,False Shino,Glaze,,,6,6,66.9496,8.8603,2.22,4.2671,0.4296,0.7135,1.1431,0,5.9626,7.043,0,0,0,0,0.0122,0,0,0,0,0,0,1.1406,0,0,0,0,0,0.2253,0,0,2.1762
36780,Iron Saturate,Glaze,,,5,7,55.6375,6.5996,5.9534,0,0.3961,4.5116,4.9077,0,8.0152,9.9436,0,0,0,0,0.9572,0,0,0,0,0,0,7.6551,0,0,0,0,0,0.3307,0,0,0
36783,Red Clay with frit 3134 with rutile & cobalt,Glaze,,,6,6,56.8125,6.2591,11.0465,0,0,5.8402,5.8402,0,0.5289,12.2879,0,0,0,0,0,0,0,0,0,0,0,2.6723,1.1202,0,0,0,0,3.4324,0,0,0
36794,Moss Green (Copy),Green - Copper,Glossy,,9,10,62.5718,7.0757,2.8644,4.5329,0.6197,1.7601,2.3799,0,11.0918,7.7972,0,0,0,0,0.0065,0,0,0,0,0,0,0.0248,0,0,1.6425,0,0,0.0125,0,0,0
36820,M1 White Matt Base,Matte,Matte - Semi,Translucent,5 &#189;,7,48.4083,12.3282,0,0,5.9452,0,5.9452,0,0,24.2816,0,0,9.0368,0,0,0,0,0,0,0,0,0,0,0,0,0,0,0,0,0,0
36940,John Post's Soft Fat White 335,Matte - Magnesium Matte,Satin,Opaque,6,6,72.5056,7.8613,1.4311,0,1.2077,4.3918,5.5995,0,6.401,6.0813,0,0,0,0,0.0128,0,0,0,0,0,0,0.075,0,0,0,0,0,0.0324,0,0,0
36974,Honey Wheat,Glaze,Glossy - Semi,Transparent,4,7,62.6633,7.9246,3.4968,3.2189,0.0725,1.3999,1.4723,0,7.2776,10.5028,0,0,0,0,0.0243,0,0,0,0,2.6676,0,0.6903,0,0,0,0,0,0.0614,0,0,0
36988,SiC chun,Iron - Celadon - Chun,Glossy - Semi,Semi-opaque,6,6,68.244,5.9197,3.7896,0,1.4388,4.0014,5.4402,0,0.8547,11.8961,0,0,3.1959,0,0.2193,0,0,0,0,0,0,0.4282,0,0,0,0,0,0.0123,0,0,0
37003,Red Solo Cup,Red - Copper,,,10,10,66.122,7.0006,0.701,3.0088,0.8779,2.4133,3.2912,0,9.3536,9.1986,0,0,0,0,0,0,0,0,0,0,0,0.0619,0,0,0.4782,0,0,0,0,0,0.7841
37005,Red Solo Cup (stain version),Glaze,,,10,10,66.061,8.1721,0,0.8164,0.6302,5.9385,6.5687,0,9.3224,8.1783,0,0,0,0,0,0,0,0,0,0,0,0.0575,0,0,0,0,0,0,0,0,0.8236
37049,Bible Praseodymium Celadon Chun,Specialty,Glossy - Semi,Translucent,9,11,70.0857,7.3057,0,0,3.0351,1.3747,4.4098,0,2.6018,14.5204,0,0,0,0,0.0129,0,0,0,0,0,0,0.0624,0,0,0,0,0,0.038,0,0,0
37050,Floating Blue 1 (Midrange Glazes),Blue,Glossy - Semi,Opaque,5,7,64.6143,9.5148,7.3346,0,1.517,6.9203,8.4373,0,1.0974,7.3674,0,0,0,0,0.0217,0,0,0,0,0,0,0.7108,0.8521,0,0,0,0,0.0498,0,0,0
37051,Glossy Transparent Base Glaze,Glaze,,Transparent,10,10,73.4111,7.9654,0,0,1.9503,0.8815,2.8318,0,0.0349,13.5545,0,0,2.0366,0,0.0249,0,0,0,0,0,0,0.076,0,0,0,0,0,0.0647,0,0,0
37052,Silky Dolomite Matte Base Glaze,Glaze,Matte,,10,10,64.682,11.6285,0,0,2.4232,1.0924,3.5156,0,8.056,11.8577,0,0,0,0,0.0397,0,0,0,0,0,0,0.1171,0,0,0,0,0,0.1033,0,0,0
37080,Daylene's Red with higher iron frit 3110,Glaze,,,5,7,65.795,6.9616,0.6777,0,0.9568,5.374,6.3308,0,7.2845,4.8227,0,0,0,0,0.87,0,0,0,0,0,0,6.9572,0,0,0,0,0,0.3006,0,0,0
37096,Strontium Blue (WI red var),Clear,,,6,10,64.1154,7.6681,0,2.8076,1.7939,3.2016,4.9954,0,0.3776,0.4137,13.9554,0.032,0,0,0.0088,0,0,0,0.0629,0,0,4.0379,0,0,1.1111,0,0,0.4139,0,0,0
37123,Strontium Blue (1/2 n 1/2 var),Clear,,,6,10,61.6552,9.9599,0,2.8403,2.0218,5.2206,7.2424,0,0.2514,0.5,14.1157,0.0159,0,0,0.0089,0,0,0,0.0313,0,0,2.0371,0,0,1.1241,0,0,0.2179,0,0,0
37141,Daylene's Red oak ash 6,Glaze,,,5,7,60.7971,5.4677,0.0171,0,4.9731,1.029,6.0022,0,7.1432,11.4471,0.0018,0.0049,0,0,2.5722,0,0,0.0013,0.0052,0,0,6.3138,0,0,0,0,0,0.2265,0,0,0
37142,Peachbloom (Hollingsworth),Glaze,,,10,10,69.5151,4.504,4.5245,0,1.0263,3.9401,4.9665,0,5.7455,8.9133,0,0,0,0,0.0083,0,0,0,0,0,0,0.0802,0,0,0.5379,0,0,0.7637,0,0,0.441
37149,Daylene's Red oak ash 7,Glaze,,,5,7,51.6004,5.7006,0.6477,0,4.886,4.3055,9.1915,0,8.2995,14.0836,0,0,0,0,2.6598,0,0,0,0,0,0,7.4535,0,0,0,0,0,0.3635,0,0,0
37205,Fish Guts,Purple,Glossy - Semi,Opaque,9,10,64.6529,6.3399,3.6154,0,3.4587,2.225,5.6837,0,3.1582,11.2877,0,0,3.4191,0,0.0098,0,0,0,0,0,0,0.1041,0.2925,0,0.5631,0,0,0.4121,0,0,0.4616
37245,Daylene's Red oak ash w/quarry  test 7,Glaze,,,5,7,53.1701,5.8363,0.0219,0,6.0813,1.1758,7.2571,0,11.4552,12.8166,0.0018,0.005,0,0,2.6777,0,0,0.0014,0.0054,0,0,6.4996,0,0,0,0,0,0.2518,0,0,0
37247,Red test (Copy),Glaze,,,5,7,72.0998,7.6045,0.431,2.0859,0.4065,2.7777,3.1842,0,6.5829,1.8292,0,0,0,0,0,0,0,0,0,0,0,5.8373,0,0,0,0,0,0.3451,0,0,0
37248,sparkle red,Glaze,,,5,7,66.2523,6.3322,0.3827,1.8522,0.8867,2.3104,3.1971,0,6.2225,8.908,0.0022,0.006,0,0,2.247,0,0,0.0017,0.0065,0,0,4.3725,0,0,0,0,0,0.217,0,0,0
37275,"Daylene's from Kaki Biaxial D4 (8% Bone Ash, 13% RIO)",Glaze,,,6,6,54.2911,5.5951,0.8613,0,5.558,5.5691,11.1271,0,7.3211,11.9297,0,0,0,0,1.7959,0,0,0,0,0,0,6.7417,0,0,0,0,0,0.3369,0,0,0
37319,White Matte,Glaze,,,6,6,70.4197,2.6565,5.88,0,4.588,3.46,8.048,0,2.0472,9.8832,0,0.0092,0,0,0.1805,0,0,0.0016,0,0,0,0.3762,0,0,0,0,0,0.4978,0,0,0
37333,JP RustyWash,Iron,Glossy - Semi,Semi-opaque,5,6,60.3794,7.2789,4.0529,1.9575,0.9684,2.5211,3.4895,0,4.4153,11.8737,0,0,1.7947,0,0.0027,0,0,0,0,0,0,1.8773,0,0,0,0,0,0.9397,0,0,1.9384
37368,Periwinkle,Green - Copper,Glossy - Semi,Opaque,6,6,58.4923,7.2656,5.8303,0,1.684,3.8764,5.5604,0,0.2563,13.8668,0,0,4.4772,0,0.0061,0,0,0,0,0,0,0.1334,0.1393,0,0,0,0,0.0158,0,0,3.9566
37370,Rose Quarts IV (barium),Specialty,Glossy,Transparent,10,10,73.1996,7.4361,0,0.0327,3.2108,1.4499,4.6608,0,3.3862,0.2618,0,10.9689,0,0,0,0,0,0,0,0,0,0.0513,0,0,0,0,0,0.0026,0,0,0
37385,Fisher Blue (Cobalt),Blue - Cobalt,Glossy - Semi,Opaque,10,10,62.2842,6.242,6.8471,0,3.4156,1.6173,5.0329,0,2.3408,12.6,0,0,3.4161,0,0.0032,0,0,0,0,0,0,0.0804,0.2922,0,0,0,0,0.3999,0,0,0.4612
37396,Jaded Green,Green - Copper,Matte,Opaque,8,11,58.1398,10.8885,0,0,2.0293,6.447,8.4763,0,0.218,0.5584,15.8364,0,0,0,0,0,0,0,0,0,0,0.3295,0,0,1.223,0,0,4.3301,0,0,0
37408,Red Granite Slurry,Iron,,,9,12,76.0649,8.7561,0,0,2.6327,4.7375,7.3702,0,0.5415,0.5897,0.0064,0.0474,0,0,0,0,0,0,0.0932,0,0,5.9511,0,0,0,0,0,0.5796,0,0,0
37426,Waterfall Brown MC6,Iron,Satin,Opaque,6,6,62.4998,4.7417,12.0335,0,0.1111,4.9372,5.0482,0,0.1039,10.6951,0,0,0,0,0,0,0,0,0,0,0,4.6514,0,0,0,0,0,0.2265,0,0,0
37440,Cow Bone,Iron,,,9,12,63.666,7.0683,0,1.5009,1.6727,3.0099,4.6826,0,0.344,14.3138,0.0041,0.0301,0,0,4.1817,0,0,0,0.0592,0,0,3.7809,0,0,0,0,0,0.3683,0,0,0
37478,aguamarina,Green - Copper,Glossy - Semi,Translucent,6,8,61.2872,8.5376,3.5009,0,1.6891,4.6348,6.3238,0,1.435,13.8515,0,0,0,0,0.0093,0,0,0,0,0,0.0156,0.0543,0,0,2.6385,0,0,0.0252,0,0,2.321
37483,Ve Ru 1 (original),Green - Copper,Glossy,Translucent,6,8,60.6769,8.4525,3.466,0,1.6722,4.5886,6.2608,0,1.4207,13.7136,0,0,0,0,0.0093,0,0,0,0,0,0.0154,0.2254,0,0,2.6122,0,0,3.1471,0,0,0
37484,MM32 Finally brains!,Glaze,Matte,Opaque,6,9,64.1031,13.0592,0,0,3.5866,3.764,7.3506,0,15.2559,0.052,0,0,0,0,0.0289,0,0,0,0,0,0,0.0752,0,0,0,0,0,0.0752,0,0,0
37492,UWW Copper Red,Glaze,,,9,12,60.653,8.0186,1.537,0,1.2007,4.5593,5.76,0,0.1238,17.9394,0,0,3.5994,0,0,0,0,0,0,0,0,0.0702,0,0,0.1897,0,0,0.1651,0,0,1.9438
37521,Strawberry,Red - Copper,Glossy - Semi,Semi-opaque,6,6,65.2678,8.2314,3.7518,0,1.4479,3.968,5.4159,0,0.8628,11.7304,0,0,3.1662,0,0.0187,0,0,0,0,0,0,0.067,0,0,0.5474,0,0,0.043,0,0,0.8976
37529,Penn State Shino,Shino - White,Glossy,Opaque,9,11,67.7043,15.5937,0,5.4436,1.6288,8.6551,10.2839,0,0.0566,0.7516,0,0,0,0,0.0124,0,0,0,0,0,0,0.0699,0,0,0,0,0,0.0839,0,0,0
37532,Pier Green Celadon,Green,Glossy,Translucent,9,11,73.2384,7.8653,0,0,2.2091,0.9063,3.1155,0,0.0988,14.9708,0,0,0,0,0,0,0,0,0,0,0,0.0697,0,0,0,0,0,0.0048,0,0.3891,0
37578,White Wedding,"White, Off-White",Glossy,Opaque,4,7,68.2474,6.3831,5.1647,0,2.3669,2.5823,4.9492,0,2.3681,7.9863,0,0,0,0,0,0,0,0,0,0,0,0,0,0,0,0,0,0,0,4.9012,0
37592,Allen's Halloween,Yellow - Iron,Satin,Opaque,5,7,54.7936,10.9915,0,0,7.61,0.0079,7.6179,0,0.0246,17.5726,6.4762,0,0,0,0.0131,0,0,0,0,0,0,0.6809,0,0,0,0,0,1.8296,0,0,0
37612,Heino Lime-o,Green - Chrome,,Opaque,10,10,62.4985,12.3426,0,3.3349,2.3393,7.4158,9.7551,0,0.2129,0.6249,0,10.7373,0,0,0,0,0,0.3219,0,0,0,0.0862,0,0,0,0,0,0.0857,0,0,0
37620,UWW Copper Blue,Green - Copper,Matte - Smooth,Opaque,9,12,59.1925,9.6081,0,0,1.3375,1.5144,2.8519,0,0.1343,23.6557,0,0,0,0,0.0255,0,0,0,0,0,0,0.1004,0,0,2.3695,0,0,0.1194,0,0,1.9426
37708,Strontium Blue,Blue - Strontium,Matte,Opaque,10,10,60.691,11.4549,0,4.1661,2.1063,6.7691,8.8754,0,0.1181,0.5487,11.9032,0,0,0,0.0084,0,0,0,0,0,0,0.0484,0,0,2.164,0,0,0.0218,0,0,0
37718,UWW Copper Red (Copy),Glaze,,,9,12,62.554,7.7768,0.954,0,1.1775,3.8878,5.0653,0,0.3802,17.7331,0.0118,0,3.3315,0,0,0,0,0,0,0,0,0.0658,0,0,0.1756,0,0,0.1528,0,0,1.7992
37741,JP VanillaCream,Glaze,,,,,58.0477,7.9439,2.4967,0,2.0741,2.0677,4.1418,0,0.497,15.5997,0.4435,0,0,0,0.0211,0,0,0,0,0,0,0.1001,0,0,0,0,0,10.7084,0,0,0
37795,White Gloss,"White, Off-White",Glossy,Opaque,6,6,65.2273,8.2068,2.9042,0,1.1363,4.4644,5.6007,0,12.1437,2.1303,0,0,0,0,0.0087,0,0,0,0,0,0,0.1369,0,0,0,0,0,1.3658,0,2.2756,0
37802,Waterfall Brown MC6,Iron,Glossy,Semi-opaque,6,6,62.091,4.7107,11.9548,0,0.1103,4.9049,5.0152,0,0.1032,10.6251,0,0,0,0,0,0,0,0,0,0,0,4.6551,0,0,0,0,0,0.8449,0,0,0
37814,Translucent Blue,Blue - Strontium,Glossy - Semi,Translucent,10,10,61.6779,9.2756,0,0,3.8026,2.5541,6.3567,0,2.8882,14.8384,2.7339,0,0,0,0.0054,0,0,0,0,0,0,0.0603,0.9141,0,1.1877,0,0,0.0618,0,0,0
37828,Cornfield,Green - Copper,Satin,Semi-opaque,6,6,67.6559,7.5775,1.9478,0,1.521,2.4596,3.9806,0,5.5438,8.6984,0,0,0,0,0,0,0,0,0,0,0,0.2604,0,0,1.0629,0,0,3.2726,0,0,0
37875,Galactic Blue,Glaze,,,10,10,63.7367,10.3808,1.2513,0,1.2624,4.1222,5.3846,0,0.2519,14.2544,0,0,0,0,0,0,0,0,0,0,0,0.1511,0.1439,0,1.247,0,0,3.1982,0,0,0
37941,Glossy - First year's project  (6004) - class 2019,Clear,Glossy,Transparent,6,6,67.7227,9.8168,2.8368,0,1.9443,2.046,3.9904,0,0.2666,15.2715,0.0187,0.0095,0,0,0,0,0,0,0,0,0,0.0431,0,0,0,0,0,0.0239,0,0,0
38044,Hicks Shino 1 (Copy),Shino - Carbon Trap,Glossy - Semi,Opaque,10,10,61.3992,16.5414,0,0,2.2113,18.6412,20.8525,0,0.1678,0.7485,0,0,0,0,0.0289,0,0,0,0,0,0,0.1275,0,0,0,0,0,0.1343,0,0,0
38063,rare earth clusterf*ck,Glaze,,,9,11,71.074,7.6169,0.2393,0.6493,2.1471,1.4076,3.5548,0,1.3415,7.0934,0,4.4305,1.4881,0,0.1072,0,0,0,0.0067,0,0,0.0659,0,0,0.0121,0,0,0.0049,0,0.0979,0
38064,Elaine Coleman's Apple Celadon,Iron - Celadon - Green,Glossy - Semi,Translucent,9,11,73.2338,8.5339,0,0,2.1354,0.9654,3.1008,0,0.0368,14.2758,0,0,0,0,0.0263,0,0,0.0474,0,0,0,0.6767,0,0,0,0,0,0.0684,0,0,0
38065,Pooling Celadon,Iron - Celadon,Glossy - Semi,Translucent,9,11,66.8254,8.1634,1.1028,0,2.2626,1.5461,3.8088,0,0.1694,17.2922,0,0,2.5324,0,0,0,0,0,0,0,0,0.101,0,0,0,0,0,0.0048,0,0,0
38066,Fat Cream Low expansion 6.6,Glaze,,,6,6,65.498,8.504,4.5149,0.8213,1.0159,4.0815,5.0974,0,6.414,5.5382,0.0558,0,0,0,0.0039,0,0,0,0.0009,0,0,0.0456,0,0,0,0,0,0.0056,0,3.5004,0
38067,Racer Celadon,Iron - Celadon - Green,Glossy - Semi,Transparent,9,10,76.6635,5.6398,0,0,2.3041,2.4238,4.7279,0,1.9992,8.1529,0,2.3186,0,0,0,0,0,0.0274,0,0,0,0.4707,0,0,0,0,0,0,0,0,0
38105,Mo's White Shino (Copy),Shino - White,Glossy - Semi,Semi-opaque,13,13,65.1936,13.9773,0,0,4.7221,7.9157,12.6378,0,8.0345,0.0241,0,0,0,0,0,0,0,0,0,0,0,0.0904,0,0,0,0,0,0.0422,0,0,0
38147,Juicy Turquoise,Turquoise,Glossy,Semi-opaque,6,6,65.8842,7.9086,0,4.9049,1.4157,1.6153,3.031,0,0.1563,8.1904,6.0931,0,0,0,0,0,0,0,0,0,0,0.0817,0,0,1.4558,0,0,0.1457,0,0,2.1484
38148,Behren's Satin Matte Revison. B101,Glaze,,Semi-opaque,5 &#189;,6,51.9041,5.2658,0.7678,0,1.504,2.8144,4.3185,0,0.0088,7.8716,0.0028,0.098,20.0345,0,0.0059,0,0,0,0,0,0.003,0.284,0.5445,0,1.1793,0,0,7.7115,0,0,0
38149,Chun Seafaom,Glaze,Glossy,Semi-opaque,6,6,65.5057,5.0877,0,0,1.192,2.0705,3.2625,0,0,9.785,0,0,9.614,0,0,0,0,0,0,0,0,0.0234,0,0,2.6388,0,0,4.0829,0,0,0
38151,"High Calcium Semi Matte 1 and color variations.  Frit should be 3195.  Subbed with a JM 169,  which has almost no Alum. and little Calcium.  All surfaces are glossy.",Glaze,Glossy,Semi-opaque,6,6,62.087,8.1022,5.3373,0,0.3199,4.6247,4.9446,0,0.0553,17.5263,0.0197,0.6809,0.9888,0,0.0371,0,0,0,0,0,0.021,0.1,0,0,0,0,0,0.0998,0,0,0
38152,"High Calcium Semi Matte 2 and color variations. and color variations. Frit should be 3195. Subbed with a JM 169, which has almost no Alum. and little Calcium. All surfaces are glossy.",Glaze,,,6,6,61.5077,7.5945,6.1199,0,0.314,5.2487,5.5627,0,0.0521,16.9805,0.0226,0.7808,1.1338,0,0.0345,0,0,0,0,0,0.0241,0.0933,0,0,0,0,0,0.0936,0,0,0
38204,Autumn's Crystal Matte,Glaze,,Opaque,6,8,62.2243,5.4721,2.0623,0,0.0245,5.2164,5.2408,0,12.2887,8.988,0,0,2.5467,0,0.0055,0,0,0,0,0,0,0.042,0,0,0.4067,0,0,0.0144,0,0,0.7085
38225,Spearmint,Glaze,,,6,6,59.201,7.4418,4.5961,0,0.1306,2.7378,2.8684,0,0.0661,19.5498,0,0,0,0,0,0,0,0,0,0,0,0.2521,0,0,1.9507,0,0,4.0741,0,0,0
38229,Molybdenum Crystalline,Crystalline,,,9,11,61.922,5.2459,6.8766,0,3.5777,2.3341,5.9117,0,1.558,11.4592,0,0.6791,6.2211,0,0.0176,0,0,0,0,0,0,0.0732,0,0,0,0,0,0.0356,0,0,0
38238,Icy blue,Blue,Glossy,Semi-opaque,8,9,66.7338,8.1288,2.7716,0,4.4204,1.4314,5.8518,0,0,13.6121,0,0,0,0,0,0,0,0,0,0,0,0,0,0,0.293,0,0,0,0,0,2.6089
38239,Southern Ocean,Blue,Glossy - Semi,Semi-opaque,6,8,66.5001,7.6344,2.6009,0,4.1409,1.3433,5.4842,0,0,12.7332,0,0,0,0,0,0,0,0,0,0,0,0,0,0,1.1549,0,0,0,0,3.8923,0
38268,CJ Frosty Crystal v2,Glaze,,Translucent,6,6,64.4474,7.7821,0,0,1.3566,4.3789,5.7355,0,0.1604,6.8327,0,0,13.3434,0,0.0062,0,0,0,0,0,0,0.1539,0,0,0,0,0,1.5384,0,0,0
38278,Deep Blue Glaze,Blue - Cobalt,Glossy,Semi-opaque,8,10,66.7386,9.0432,0,0,7.4915,0.0644,7.5558,0,5.2908,7.9363,0,0,0,0,1.1839,0,0,0,0,0,0,0.0291,2.2222,0,0,0,0,0,0,0,0
38341,WSP Shino,Glaze,,,8,11,71.4296,15.169,0,0.8934,2.5521,8.6045,11.1567,0,0.306,0.7042,0,0,0,0,0,0,0,0,0,0,0,0.2159,0,0,0,0,0,0.1252,0,0,0
38342,Mixed wood ash glaze,Ash,Glossy,Semi-opaque,13,13,44.3899,5.4334,0,0,9.4465,5.2059,14.6523,0,8.5296,21.7105,0,0,0,0,3.3218,0,0,0,0,0,0,1.9255,0,0,0,0,0,0.0369,0,0,0
38368,Waterloo,Blue - Cobalt,Glossy,Opaque,4,7,66.8454,6.7357,5.45,0,2.4976,2.7249,5.2226,0,2.4989,8.4275,0,0,0,0,0,0,0,0,0,0,0,0.1959,1.0628,0,0,0,0,3.5613,0,0,0
38371,"Behrens Satin Matte + Boron Frit.   2 samples,  2gr. Frit JM169, 4 gr. Frit JM169",Glaze,Glossy - Semi,Semi-opaque,6,6,53.8651,5.344,0,0,4.3202,0.0031,4.3233,0,0.0072,8.6754,0,0,21.7933,0,0.0052,0,0,0,0,0,0,0.2734,0,0,0.9738,0,0,4.7394,0,0,0
38372,Selsor Chun +0.5 Sic,Glaze,Glossy - Semi,Semi-opaque,6,6,69.4356,3.3183,4.5344,0,1.0232,5.4073,6.4306,0,2.2042,9.4637,0.0167,0.5785,3.328,0,0,0,0,0,0,0,0.0179,0.2209,0,0,0,0,0,0.0034,0,0,0.4479
38382,Ox blood - Lava,Glaze,,,,,52.0806,0.6301,13.5679,0,0.164,2.3377,2.5017,0,10.3105,12.2991,0,0,0,0,0.0248,0,0,0,0,0,0,8.5412,0,0,0,0,0,0.0442,0,0,0
38394,Alisa Clausen Turquoise SS,Turquoise,,,6,6,60.9545,11.7993,0,2.0121,2.1984,7.1489,9.3474,0,0.5617,0.6078,12.4976,0,0,0,0,0,0,0,0,0,0,0.1035,0,0,2.0903,0,0,0.0259,0,0,0
38412,Makins Matte - Base,"White, Off-White",Matte,Semi-opaque,6,6,58.7207,10.4412,0,2.5096,1.921,6.0929,8.0139,0,0.22,10.7305,0,9.1903,0,0,0,0,0,0,0,0,0,0.0981,0,0,0,0,0,0.0757,0,0,0
38438,Erbium Pink,Red - Pink,Glossy,Transparent,6,6,68.4602,7.6613,3.4378,0,0.6502,3.0902,3.7404,0,0.033,15.1584,0,0,0,0,0.0236,0,0,0,0,0,0,0.066,0,0,0,0,0,0.0612,0,0,0
38439,Karma Chameleon,Green,Glossy,Translucent,4,7,69.6856,7.0219,5.6815,0,2.6038,2.8407,5.4445,0,2.6051,8.7856,0,0,0,0,0,0,0,0.1626,0,0,0,0,0,0,0.6133,0,0,0,0,0,0
38440,Mo' Movin' Clear,Clear,Glossy - Semi,Transparent,5,10,64.1902,6.1247,4.2529,1.8904,0.0423,2.1391,2.1813,0,0.0296,21.1998,0,0,0,0,0.0211,0,0,0,0,0,0,0.055,0,0,0,0,0,0.055,0,0,0
38441,Mo' Movin' Turquoise,Green - Copper,Glossy - Semi,Translucent,6,10,63.6992,6.0778,4.2203,1.8759,0.042,2.1227,2.1647,0,0.0294,21.0377,0,0,0,0,0.021,0,0,0,0,0,0,0.0546,0,0,0.7648,0,0,0.0545,0,0,0
38449,Evergreen,Green - Chrome,Glossy,Semi-opaque,4,7,69.925,7.046,5.7011,0,2.6127,2.8505,5.4632,0,2.614,8.8158,0,0,0,0,0,0,0,0.435,0,0,0,0,0,0,0,0,0,0,0,0,0
38450,Pink Stain,Red - Pink,Glossy,Semi-opaque,4,7,70.2305,7.0768,5.726,0,2.6241,2.8629,5.487,0,2.6255,8.8543,0,0,0,0,0,0,0,0,0,0,0,0,0,0,0,0,0,0,0,0,0
38498,John Britt Kiln Wash,Refractory,Matte,Opaque,8,10,44.9172,54.1582,0,0,0.1835,0.2441,0.4275,0,0.0657,0.1395,0,0,0,0,0.0469,0,0,0,0,0,0,0.1228,0,0,0,0,0,0.122,0,0,0
38499,Icy Blue,Blue,Glossy - Semi,Transparent,6,3,57.7279,8.0872,10.8139,3.84,0.8882,5.3257,6.2139,0,1.5705,11.3919,0,0,0,0,0.0188,0,0,0,0,0,0,0.0692,0,0,0.228,0,0,0.0388,0,0,0
38507,Waterfall Brown with EPK,Glaze,Glossy,Opaque,6,6,63.1324,4.7888,10.6221,0,0.043,5.0327,5.0758,0,0.0301,10.9204,0,0,0,0,0.0215,0,0,0,0,0,0,4.6608,0,0,0,0,0,0.748,0,0,0
38511,Bananya Blue v.2,Blue - Rutile,Glossy - Semi,Opaque,5,6,61.4514,7.581,6.5148,0,1.2817,4.4659,5.7476,0,2.5945,10.7745,0,0,0,0,0.0236,0,0,0,0.0017,0,0,0.3247,0.7742,0,0,0,0,4.212,0,0,0
38570,Vanilla ice,"White, Off-White",Glossy,,6,8,68.922,9.4277,0,0,5.166,0.0129,5.1789,0,5.1244,6.9536,0,0,0,0,0.0215,0,0,0,0,0,0,0.2223,0,0,0,0,0,3.0809,0,0,1.0687
38573,Kuttel Ru,Iron - Celadon - Green,Glossy - Semi,Transparent,9,12,68.6241,9.8331,0,0,2.1422,0.9664,3.1086,0,3.0952,14.2888,0,0,0,0,0.0329,0,0,0,0,0,0,0.932,0,0,0,0,0,0.0854,0,0,0
38579,Agave,Glaze,Glossy - Semi,Transparent,10,10,73.5052,8.2044,0,0,1.3766,3.2628,4.6394,0,0.0607,13.499,0,0,0,0,0.0129,0,0,0,0,0,0,0.0449,0,0,0,0,0,0.0334,0,0,0
38580,Banilla,Glaze,Matte - Smooth,Opaque,10,10,55.8522,11.3981,0,0,2.2081,7.0994,9.3075,0,8.1665,8.5041,0,0,0,0,0,0,0,0,0,0,0,0.7222,0,0,0,0,0,0.0444,0,6.005,0
38581,Cor’s Surprise,Glaze,Matte,Opaque,10,10,51.3352,11.7302,0,0,2.0025,0.9639,2.9664,0,0.1321,28.9737,0,0,0,0,0.0423,0,0,0,0,0,0,0.2868,0.1293,0,1.8674,0,0,2.5366,0,0,0
38583,Chartreuse (stain 6236),Glaze,Glossy - Semi,Transparent,6,6,67.1256,7.7536,5.5704,0,1.1484,4.3741,5.5226,0,1.3289,12.5387,0,0,0,0,0.0234,0,0,0,0,0,0,0.0842,0,0,0,0,0,0.0526,0,0,0
38584,Eau de Clare,Clear,Glossy - Semi,Transparent,6,6,67.9534,8.2129,3.8993,0,0.8319,3.0709,3.9028,0,0.9497,14.8834,0,0,0,0,0.0303,0,0,0,0,0,0,0.0952,0,0,0,0,0,0.073,0,0,0
38586,Skim Milk,"White, Off-White",Glossy - Semi,Semi-opaque,6,6,63.6233,9.1549,3.8374,0,0.2122,1.9893,2.2015,0,0.0509,17.4917,0,0,0,0,0.0364,0,0,0,0,0,0,0.0945,0,0,0,0,0,0.0945,0,3.415,0
38588,Salt and Pepper,Glaze,Matte,Opaque,6,6,64.8438,10.8705,0,0,2.0158,4.837,6.8528,0,2.1002,5.6039,0,0,1.5885,0,0.0118,0,0,0,0,1.9385,1.2783,0.076,0,0,0,0,0,1.3091,0,3.5265,0
38589,Blue Raspberry,Glaze,Matte,Opaque,6,6,60.6882,13.0783,3.3235,0,0.9418,4.1274,5.0692,0,0.0936,17.2233,0,0,0,0,0.0399,0,0,0.098,0,0,0,0.1132,0.1691,0,0,0,0,0.1037,0,0,0
38591,Cherry Garcia (stain 6021),Glaze,,Translucent,6,6,66.3295,9.8745,4.1866,0,1.2106,5.1126,6.3232,0,0.3845,12.764,0,0,0,0,0.02,0,0,0,0,0,0,0.0678,0,0,0,0,0,0.05,0,0,0
38592,Frosé,Glaze,Glossy,Transparent,6,6,66.412,9.2642,4.4167,0,0.9617,4.4205,5.3822,0,0.3433,14.0347,0,0,0,0,0.022,0,0,0,0,0,0,0.0695,0,0,0,0,0,0.0554,0,0,0
38593,Darooj,Glaze,Glossy,Opaque,6,6,66.7128,7.3569,3.562,0,1.0298,4.1949,5.2246,0,1.6148,11.2123,0,0,2.4743,0,0.016,0,0,0,0,0,0,0.05,0,0,0.8439,0,0,0.0416,0,0,0.8908
38594,Ham Bone,"White, Off-White",Matte,Opaque,6,6,55.6878,12.4606,0,0,2.6164,2.6366,5.253,0,0.0457,14.9265,0,0,11.4074,0,0.0326,0,0,0,0,0,0,0.1017,0,0,0,0,0,0.0848,0,0,0
38595,Satin yellow (improved),Green - Copper,Satin - Matte,Opaque,10,10,55.952,13.1863,0,0,2.2585,5.7091,7.9676,0,0.1041,12.1627,3.726,0,6.7573,0,0.0204,0,0,0,0,0,0,0.0704,0,0,0,0,0,0.0531,0,0,0
38599,Greenland Ice,Blue,Glossy,Semi-opaque,8,8,66.1523,8.058,2.7474,0,4.3819,1.4189,5.8008,0,0,13.4935,0,0,0,0,0,0,0,0,0,0,0,0,0,0,1.1619,0,0,0,0,0,2.5861
38663,FL3,"White, Off-White",Matte,,10,10,53.3924,12.2187,0,0,7.2445,0,7.2445,0,0,4.2071,0,7.4466,15.4906,0,0,0,0,0,0,0,0,0,0,0,0,0,0,0,0,0,0
38716,astor menta,Glaze,,,5,6,65.9602,8.1243,2.5428,0,0.0324,7.3403,7.3727,0,5.0022,6.9464,0,0,0,0,0.0094,0,0,0,0,0,0,0.2505,0.1672,0,0,0,0,3.6244,0,0,0
38734,UWW Creamy Shino,Glaze,,,9,12,66.7888,18.1559,0,3.2351,1.8545,8.6714,10.526,0,0.2691,0.5799,0,0,0,0,0.0143,0,0,0,0,0,0,0.1669,0,0,0,0,0,0.264,0,0,0
38737,UWW Old Shop Shino,Glaze,,,9,12,66.8778,15.3776,0,4.4782,1.6432,10.0481,11.6913,0,0.1806,0.8332,0,0,0,0,0.0102,0,0,0,0,0,0,0.42,0,0,0,0,0,0.1312,0,0,0
38751,UWW Gloss White,Glaze,,,9,12,71.9017,6.8417,0,0,2.8358,1.2892,4.125,0,0.017,13.4109,0,0,0,0,0.0121,0,0,0,0,0,0,0.0481,0,0,0,0,0,0.0315,0,3.6119,0
38752,UWW Shiny Black,Glaze,,,9,12,72.682,8.7119,0,0,4.7778,2.1765,6.9543,0,1.8295,6.0937,0,0,0,0,0.0061,0,0,0,0,0,0,2.037,1.6693,0,0,0,0,0.016,0,0,0
38876,Autumn (variation),Iron,Satin - Matte,Opaque,5,7,62.8834,7.7557,1.9921,0,2.9549,2.3296,5.2846,0,4.4187,12.7163,0,0,0,0,0.0159,0,0,0,0,0,0,4.0698,0,0,0.8148,0,0,0.0488,0,0,0
38897,M2VC base brillant,Clear,Glossy - Semi,Transparent,9,9,71.2551,6.95,2.146,0,0.8532,2.1276,2.9807,0,0.7564,15.7984,0,0,0,0,0,0,0,0,0,0,0,0.0971,0,0,0,0,0,0.0163,0,0,0
39000,Homegrown Tomatoes,Red - Stain,Glossy,Opaque,4,7,70.2305,7.0768,5.726,0,2.6241,2.8629,5.487,0,2.6255,8.8543,0,0,0,0,0,0,0,0,0,0,0,0,0,0,0,0,0,0,0,0,0
39066,OldForge Strontium Gloss,Clear,Glossy,Transparent,5,6,63.4228,7.991,2.7749,0,3.0064,2.8145,5.8209,0,0.091,3.205,9.9197,0,0,0,0.0153,0,0,0,0,0,0,0.4337,0,0,0,0,0,6.3258,0,0,0
39082,Dave's Rutile - high viscosity,Blue - Rutile,Glossy - Semi,Translucent,10,10,66.5519,7.5971,0,0,2.09,0.9461,3.0361,0,4.2351,12.1106,0,0,0,0,0.0219,0,0,0,0,0,0,0.3986,0,0,0,0,0,6.0488,0,0,0
39105,Sue's Clear base (Whitehorse Workshop),Glaze,,,6,6,67.0272,8.9616,3.8397,0,0.8188,3.6461,4.4649,0,0.036,15.5054,0,0,0,0,0.0257,0,0,0,0,0,0,0.0727,0,0,0,0,0,0.0668,0,0,0
39106,Sue's White base (Whitehorse Workshop),Glaze,,,6,6,65.8714,8.3534,3.5791,0,0.7632,3.3986,4.1619,0,0.0335,14.453,0,0,0,0,0.0239,0,0,0,0,0,0,0.0677,0,0,0,0,0,0.0622,0,3.3938,0
39107,Sue's Randy's Red variation base (Whitehorse Workshop),Glaze,,,6,6,62.7829,5.7093,7.9195,0,1.0622,3.6443,4.7065,0,11.0154,7.7197,0,0,0,0,0.022,0,0,0,0,0,0,0.0793,0,0,0,0,0,0.0454,0,0,0
39108,Sue's Blue base (Whitehorse Workshop),Glaze,,,6,6,59.5691,11.053,2.566,0,1.6876,2.4921,4.1797,0,6.1637,11.7588,0,0,0,0,0.0254,0,0,0,0,0,0,0.5,0,0,0,0,0,4.1842,0,0,0
39109,Sue's BGP base (Whitehorse Workshop),Glaze,,,6,6,67.8905,7.4868,3.6249,0,1.0479,4.2689,5.3168,0,1.6433,11.4103,0,0,2.5179,0,0.0163,0,0,0,0,0,0,0.0509,0,0,0,0,0,0.0423,0,0,0
39110,Sapphire base (Whitehorse Workshop),Glaze,,,6,6,63.9879,8.182,8.49,0,1.6854,5.0046,6.69,0,0.0394,9.3211,0,0,0,0,0.0281,0,0,0,0,0,0,0.2446,0,0,0,0,0,3.0168,0,0,0
39111,Sue's Black Velvet base (Whitehorse Workshop),Glaze,,,6,6,60.4752,12.4419,3.9861,0,2.7898,4.0722,6.8621,0,0.0417,12.4664,0,0,3.5381,0,0.0278,0,0,0,0,0,0,0.0886,0,0,0,0,0,0.0721,0,0,0
39112,Sue's Brain Crawl (Whitehorse Workshop),Glaze,,,6,6,61.5695,15.044,0,0,1.6116,5.0107,6.6223,0,8.0013,0.2801,0,0,8.2147,0,0.0408,0,0,0,0,0,0,0.1211,0,0,0,0,0,0.1061,0,0,0
39113,Sue's Calcium Matte base (Whitehorse Workshop),Glaze,,,6,6,57.449,12.2006,3.9976,0,0.9657,4.5201,5.4858,0,0.0553,20.5919,0,0,0,0,0.0343,0,0,0,0,0,0,0.0965,0,0,0,0,0,0.0892,0,0,0
39156,20ish x5 Pink,Red - Pink,Glossy - Semi,Semi-opaque,5,7,64.4649,6.5319,4.0434,0,1.6697,2.1155,3.7852,0,0.631,16.6338,0,0,0,0,0,0,0,0.016,0.0215,0,0,0.0803,0,0,0,0,0,0.1069,0,1.6628,2.0224
39182,Cone 6 Matte Test 4,Clear,Glossy - Semi,Transparent,6,6,59.7619,13.319,3.9551,0,4.8009,2.0278,6.8287,0,0,16.1353,0,0,0,0,0,0,0,0,0,0,0,0,0,0,0,0,0,0,0,0,0
39183,Cone 6 Matte Test 6,Clear,Matte - Semi,Transparent,6,6,61.9234,13.1931,4.4171,0,3.8544,2.2085,6.0629,0,0,14.4035,0,0,0,0,0,0,0,0,0,0,0,0,0,0,0,0,0,0,0,0,0
39184,Semi transparent Ash Glaze,Glaze,,,6,10,30.7744,4.6912,17.7136,0,9.2018,3.5756,12.7773,0,5.326,23.7181,0,0,0,0,3.0588,0,0,0,0,0,0,1.8076,0,0,0,0,0,0.1329,0,0,0
39187,Blue Spruce,Turquoise,Glossy - Semi,Transparent,5,6,64.7141,8.6341,3.5796,0,0.9044,3.261,4.1654,0,0.882,14.6313,0,0,0,0,0.0301,0,0,0,0,0,0,0.095,0.3007,0,2.8947,0,0,0.073,0,0,0
39190,Alex's Matte Teal,Turquoise,Satin,Opaque,5,6,56.9152,11.3651,4.3436,0,1.1064,3.9602,5.0666,0,1.0764,17.767,0,0,0,0,0.041,0,0,0,0,0,0,0.1269,0.1579,0,3.0402,0,0,0.1001,0,0,0
39211,Taro,Glaze,,,9,10,59.0125,5.5201,2.9253,0,2.836,1.8243,4.6603,0,20.6907,5.217,0,0,0,0,0.0053,0,0,0,0,0,0,0.085,0.9862,0,0,0,0,0.0571,0,0,0.8404
39212,Eggshell,Glaze,,,10,10,68.7142,6.98,1.5757,0,1.1727,1.3143,2.487,0,0.0366,14.9848,0,0,0,0,0.0261,0,0,0,0,0,0,0.0745,0,0,0,0,0,0.0679,0,5.0533,0
39213,Well Done,Glaze,,,10,10,59.8181,13.0744,0,0,4.4311,2.016,6.4471,0,0.0193,19.1087,0,0,0,0,0.0138,0,0,0,0,0,0,0.0619,0.1585,1.2621,0,0,0,0.0359,0,0,0
39214,Coyo,Glaze,,,10,10,70.8774,6.8606,1.5487,0,1.1526,1.2919,2.4445,0,0.0359,14.7285,0,0,0,0,0.0257,0,0,0,0,0,0,0.0732,0,0,0,0,0,0.0667,0,3.3388,0
39215,Lemonhead,Glaze,,,6,6,60.5918,12.8003,3.2529,0,0.9218,4.0397,4.9615,0,0.0916,16.8572,0,0,0,0,0.0391,0,0,0,0,0,0,0.1108,0,0,0,0,0,0.1015,0,1.1933,0
39216,Pistachio Ice Cream,Glaze,,,6,6,56.9653,12.276,3.1196,0,0.8841,3.8742,4.7583,0,0.0879,16.1667,0,0,0,0,0.0375,0,0,0,0,0,0,0.1062,0,0,1.1319,0,0,5.3508,0,0,0
39224,82.5% Glaze Stone + 17.5% Glaze Ash,Iron - Celadon - Blue,Glossy - Semi,Translucent,10,10,72.7495,9.1313,0,0,1.8001,2.4899,4.29,0,0.8904,12.7597,0,0,0,0,0,0,0,0,0,0,0,0.1791,0,0,0,0,0,0,0,0,0
39231,San Bao Porcelain Stone Glaze,Iron - Celadon,Glossy - Semi,Translucent,10,10,76.2783,8.325,0,0,2.4261,3.3837,5.8097,0,0.2197,9.097,0,0,0,0,0,0,0,0,0,0,0,0.2426,0,0,0,0,0,0.0277,0,0,0
39232,Glaze Stone Celadon,Iron - Celadon - Blue,Glossy - Semi,Translucent,10,10,72.2356,8.9462,0,0,1.7935,2.4892,4.2827,0,0.4803,13.8608,0,0,0,0,0,0,0,0,0,0,0,0.1943,0,0,0,0,0,0,0,0,0
39289,John Post's Tomato Red (Copy),"Iron - Kaki, Tomato Red",Satin,Opaque,6,6,58.8731,9.2845,2.472,0,0.8492,3.8466,4.6957,0,5.2077,13.6312,0,0,0,0,1.6254,0,0,0,0,0,0,4.1406,0,0,0,0,0,0.0697,0,0,0
39319,Jenny's Charcoal Matte (Copy),Glaze,Matte,Opaque,5,7,56.1793,10.9319,3.5915,0,1.3551,3.7108,5.0659,0,0.8303,13.0188,0,0,6.1726,0,0.021,0,0,0,0,0,0,2.9325,1.2068,0,0,0,0,0.0493,0,0,0
39371,Yanatt Base 1,Iron - Amber,,Semi-opaque,6,7,66.625,10.7645,3.2503,0,1.1141,3.6279,4.7419,0,5.5994,8.9074,0,0,0,0,0,0,0,0,0,0,0,0.0534,0,0,0,0,0,0.0581,0,0,0
39478,Orange Julius,Glaze,Matte - Semi,Translucent,5,7,53.5955,5.7258,0,0,5.0263,0.0205,5.0468,0,0.0315,11.3072,0,0,21.6839,0,0,0,0,0,0,0,0,0.0212,0,0,0,0,0,0.0849,0,2.5032,0
39479,Glossy Nuka,Ash - Nuka,,,8,10,57.8333,4.1684,1.9718,0,4.0213,4.223,8.2442,0,5.6717,18.7972,0.0244,0,0,0,2.4748,0,0,0,0,0,0,0.7877,0,0,0,0,0,0.0263,0,0,0
39482,Ivory/Eggshell White,"White, Off-White",Glossy - Semi,Semi-opaque,6,10,68.8174,6.8062,0.3237,0,2.5523,2.9908,5.5431,0,0.1065,11.342,0,0,1.6596,0,0.0095,0,0,0,0,0,0,0.9727,0,0,0,0,0,1.586,0,2.8333,0
39694,Low Fire Glaze (Dolomite Matte),Matte - Magnesium Matte,Matte - Semi,Semi-opaque,3,1,63.4763,5.9365,7.3481,0,0.5113,6.4837,6.995,0,5.2584,10.8036,0,0,0,0,0.0248,0,0,0,0,0,0,0.0928,0,0,0,0,0,0.0645,0,0,0
39714,Toms Shino ATM,Shino,Satin,Opaque,8,13,62.4509,25.2843,0,2.905,2.0448,6.3528,8.3976,0,0.1786,0.5542,0,0,0,0,0,0,0,0,0,0,0,0.0938,0,0,0,0,0,0.1357,0,0,0
39715,RJ 16 Shino (Hymod AT),Shino,Satin,Opaque,8,13,70.9852,16.7247,0,1.8865,2.2648,6.8122,9.077,0,0.2605,0.6407,0,0,0,0,0,0,0,0,0,0,0,0.161,0,0,0,0,0,0.2643,0,0,0
39716,Mamo,Glaze,Matte - Stony,Opaque,10,10,58.2085,13.9804,0,0,3.3606,3.6526,7.0132,0,8.438,12.2157,0,0,0,0,0,0,0,0,0,0,0,0.0961,0,0,0,0,0,0.048,0,0,0
39790,Magnesium Crystal Chun fail,Iron - Celadon - Chun,Glossy - Semi,Opaque,10,12,68.9535,5.9786,0,0,2.9386,1.368,4.3065,0,5.6471,14.019,0,0,0,0,0.4168,0,0,0,0,0,0,0.662,0,0,0,0,0,0.0164,0,0,0
39794,Lively Lavender,Blue - Nickel,Glossy,Semi-opaque,8,12,54.6615,11.8558,0,0,4.0728,1.8483,5.9211,0,8.2668,16.0142,0,0,0,0,2.2879,0,0,0,0,0,0,0.0958,0.3182,0.5066,0,0,0,0.0721,0,0,0
39796,Fetish,Blue - Nickel,Glossy - Semi,Transparent,8,12,67.0016,8.1152,0,0,3.4983,1.5909,5.0892,0,0.0186,14.739,0,0,0,0,0.0133,0,0,0,0,0,0,0.2713,0,0.4865,0,0,0,1.8544,0,0,2.411
39798,Derek's Manganese Red,Red,Glossy - Semi,Translucent,8,12,68.4595,6.6884,0.4026,0,3.4539,3.7748,7.2287,0,0.0089,10.8376,0,0,0,0,0.0063,0,0,0,0,3.4598,0,0.0347,0,0,0.5603,0,0,0.0165,0,0,2.2967
39864,Goldstone,Crystalline - Aventurine,Glossy - Semi,Opaque,10,10,65.6783,4.2288,1.099,6.6592,2.6654,7.2264,9.8918,0,0,2.7472,0,0,0,0,0,0,0,0,0,0,0,9.6957,0,0,0,0,0,0,0,0,0
39910,HCSM169,Glaze,Matte - Semi,Semi-opaque,6,6,63.7005,9.4898,4.8843,0,0.3378,4.2717,4.6096,0,0.0647,15.4065,0.018,0.6231,0.9049,0,0.044,0,0,0,0,0,0.0192,0.118,0,0,0,0,0,0.1175,0,0,0
39913,Peridot Green,Green,Glossy,Opaque,4,6,60.3524,4.8678,11.4165,0,0.1026,4.0674,4.1699,0,1.1564,11.4837,0,0,0,0,0.0328,0,0,0,0,0,0,0.3346,0.1632,0,1.5707,0,0,4.4518,0,0,0
39914,Ball Crawl over AC Glittering Brown   S'mores,Glaze,Matte - Dry,,6,6,37.4161,8.7461,0,0,3.4968,4.6924,8.1892,0,45.5995,0,0,0,0,0,0,0,0,0,0,0,0,0.0491,0,0,0,0,0,0,0,0,0
39932,Sprinkle - Blue Rust,Specialty,Matte,Opaque,4,10,40.2323,6.0278,10.2211,0,1.0981,4.8663,5.9644,0,2.3633,19.356,0,0,0,0,2.9982,0,0,0,0,0,0,0.0948,2.2324,0,2.149,0,0,8.3607,0,0,0
39942,Blue Bayou,Blue - Cobalt,Glossy,Opaque,4,7,66.1459,6.6652,5.3929,0,2.4715,2.6964,5.1679,0,2.4728,8.3393,0,0,0,0,0,0,0,0,0,0,0,0.4326,1.5775,0,0,0,0,3.8059,0,0,0
39956,Ruby,Red - Pink,Glossy,Translucent,5,6,60.2942,6.0398,4.2864,0,2.3735,2.4874,4.8609,0,2.7429,19.2266,0,0,0,0,0.0156,0,0,0.093,0,0,0,0.0582,0,0,0,0,0,0.0374,0,0,2.345
40102,Blue Raspberry (Copy) (Copy),Glaze,Matte,Opaque,6,6,60.6882,13.0783,3.3235,0,0.9418,4.1274,5.0692,0,0.0936,17.2233,0,0,0,0,0.0399,0,0,0.098,0,0,0,0.1132,0.1691,0,0,0,0,0.1037,0,0,0
40184,C2 Original,Crystalline - Micro,Glossy - Semi,Translucent,10,10,62.4275,7.2244,1.1678,0,1.0841,6.8733,7.9574,0,0.039,2.8785,0,0,18.1329,0,0.0278,0,0,0,0,0,0,0.0723,0,0,0,0,0,0.0723,0,0,0
40205,"Bristol Glaze VIII cone 6, opaque mottled",Bristol,,Opaque,6,6,71.4443,8.3394,0,4.1494,1.3379,4.3309,5.6688,0,0.0681,0.3416,0,0,9.9714,0,0,0,0,0,0,0,0,0.017,0,0,0,0,0,0,0,0,0
40207,"Bristol Glaze X cone 6, fairly clear and bright",Bristol,,Opaque,6,6,74.6436,6.8327,4.3849,2.8871,1.037,4.2834,5.3204,0,0,0.1635,0,0,5.7678,0,0,0,0,0,0,0,0,0,0,0,0,0,0,0,0,0,0
40208,White Bristol Glaze,Bristol,,Opaque,10,10,63.1764,8.6214,0,0,1.2591,4.1146,5.3737,0,9.2231,4.767,0,0,5.8032,0,0,0,0,0,0,0,0,0.0758,0,0,0,0,0,0,0,0,2.9594
40209,Lewing Zn Base,Bristol,,Opaque,6,6,67.777,7.0726,2.943,0,3.6891,2.1587,5.8478,0,0.6727,5.7106,0,0,9.8811,0,0.0117,0,0,0,0,0,0,0.0572,0,0,0,0,0,0.0262,0,0,0
40211,Red-Green,Glaze,Glossy - Semi,Transparent,6,6,55.6823,13.1409,7.2598,7.0037,0.2117,2.4337,2.6453,0,0.8809,7.8546,0,0,0,0,0.0284,0,0,0,0,0,0,0.0806,0,0,2.5378,0,0,0.0683,0,0,2.8174
40213,MC6G Raspberry  and Selsor Chun + 0.5 SiC,Glaze,Glossy - Semi,Opaque,6,6,65.6797,5.7978,3.1555,0,0.7146,3.59,4.3046,0,0.1205,17.2316,0,0,0,0,0,0,0,0.0894,0,0,0,0.0857,0,0,0,0,0,0.1531,0,0,3.3821
40347,Raspberry Pink,Glaze,Matte - Semi,Opaque,4,6,57.9254,5.3711,4.1345,0,1.9999,2.2673,4.2672,0,4.8021,18.5308,0,0,0,0,0.0151,0,0,0,0,0,0,0.308,0,0,0,0,0,4.6459,0,0,0
40350,ADAM WELCH AVERAGE SHINO,Shino - Carbon Trap,,,10,10,66.9487,16.4325,0,3.2954,2.1404,9.9704,12.1108,0,0.223,0.6258,0,0,0,0,0.0155,0,0,0,0,0,0,0.1747,0,0,0,0,0,0.1737,0,0,0
40351,BYRD MATTE,Glaze,Matte,,10,10,55.6969,11.9854,0,0,2.3239,7.4479,9.7718,0,8.3945,8.7727,0,0,0,0,0,0,0,0,0,1.4251,0,0.1004,0.2997,0,0,0,0,0.0535,0,3.5,0
40352,CHUN BLUE,Blue,,Opaque,10,10,68.3606,5.8735,2.373,0,1.3261,3.5384,4.8645,0,3.9206,8.1108,0,0,1.4639,0,0.0059,0,0,0,0,0,0,0.2184,0,0,0.4298,0,0,3.1715,0,0,1.2074
40353,CHUN RED,Iron - Celadon - Chun,,Opaque,10,10,69.7876,5.7578,2.4436,0,3.2725,1.8885,5.161,0,4.0059,7.6914,1.9548,0,1.5953,0,0.0075,0,0,0,0,0,0,0.0429,0,0,0.2919,0,0,0.0159,0,0,1.2445
40354,DARK CELADON,Iron - Celadon,,Transparent,10,10,71.8463,9.4799,0,0,1.2906,3.0196,4.3101,0,0.03,12.4862,0,0,0,0,0.0214,0,0,0,0,0.7781,0,0.9923,0,0,0,0,0,0.0556,0,0,0
40356,DON REITZ GREEN,Green,Matte,Opaque,10,10,66.6848,14.5845,0.534,1.6984,2.3938,7.7674,10.1613,0,0.2535,4.5842,0,0,0,0,0.0099,0,0,0,0,0,0,0.0997,0.5832,0,0,0,0,0.8065,0,0,0
40357,NELSON’S CELADON,Iron - Celadon - Green,Glossy - Semi,,10,10,73.2379,8.2349,0,0,1.3662,3.2543,4.6205,0,0.0523,13.3367,0,0,0,0,0.0127,0,0,0,0,0,0,0.4719,0,0,0,0,0,0.033,0,0,0
40358,OESTREICH TENMOKU,Iron - Tenmoku,Glossy - Semi,,10,10,70.905,7.8709,0,0,3.8427,1.8472,5.69,0,0.121,8.8702,0,0.8404,2.0386,0,0.0073,0,0,0,0,0,0,3.6376,0,0,0,0,0,0.0189,0,0,0
40359,OHATA KAKI,"Iron - Kaki, Tomato Red",Glossy - Semi,,10,10,58.261,8.6856,0,0,2.2951,1.0384,3.3334,0,5.7796,16.421,0,0,0,0,3.1812,0,0,0,0,0,0,4.271,0,0,0,0,0,0.0671,0,0,0
40361,VAL’S (CUSHING) BLUE,Blue - Cobalt,Matte,,10,10,55.6395,11.4026,0,0,1.6866,1.916,3.6025,0,0.1648,27.5989,0,0,0,0,0.0284,0,0,0,0,0,0,0.1172,1.3048,0,0,0,0,0.1412,0,0,0
40362,SCHERZER RED,Red,Satin,Opaque,10,10,53.1999,11.2171,0,0,7.2582,0.3062,7.5644,0,0.2116,22.3996,0,0,0,0,0.6896,0,0,0,0,0,0,4.7075,0,0,0,0,0,0.0103,0,0,0
40363,VAL’S (CUSHING) GREEN,Green - Copper,Matte,,10,10,53.8793,11.0419,0,0,1.6332,1.8554,3.4886,0,0.1596,26.7258,0,0,0,0,0.0275,0,0,0,0,0,0,0.1135,0,0,2.4327,0,0,0.1368,0,0,1.9944
40364,YING CHING BLUE,Blue,Glossy - Semi,Transparent,10,10,75.7251,7.5866,0,0,3.1446,1.4296,4.5741,0,2.8124,5.2518,2.9844,0,0,0,0.0135,0,0,0,0,0,0,0.7085,0.3086,0,0,0,0,0.035,0,0,0
40374,Vert bleu craquelé (Copy),Green,Glossy,,7,9,61.3253,13.8713,0,0,2.965,9.5981,12.5631,0,0.1509,11.4738,0,0,0,0,0,0,0,0,0,0,0,0.0377,0,0,0.578,0,0,0,0,0,0
40401,Ashley Wedding Day,Crystalline - Micro,Matte,Opaque,6,10,60.7223,7.0092,0,5.6899,0.8708,2.7284,3.5992,0,11.3283,5.8094,0,0,0,0,0.0154,0,0,0,0,0,0,0.0507,0,0,0,0,0,4.035,0,1.7406,0
40402,Shallow Ashley,Crystalline - Micro,Matte,Opaque,6,10,60.0777,6.9348,0,5.6295,0.8615,2.6995,3.561,0,11.2081,5.7477,0,0,0,0,0.0152,0,0,0,0,0,0,0.0502,1.0616,0,0,0,0,3.9921,0,1.7221,0
40403,Old Man Ashley,Crystalline - Micro,Matte,Opaque,6,10,60.1015,6.9375,0,5.6318,0.8619,2.7005,3.5624,0,11.2125,5.75,0,0,0,0,0.0152,0,0,0,0,0,0,0.0502,0,0,1.0224,0,0,3.9937,0,1.7228,0
40421,M99 Matt Iron (Rock),Glaze,Matte,,6,7,61.2839,10.1549,0,0,0,5.0595,5.0595,0,5.3789,11.5687,0,0,2.5073,0,0,0,0,0,0,0,0,4.0468,0,0,0,0,0,0,0,0,0
40435,Not so Peacock / Nebula color variations,Glaze,Matte,,5,7,68.918,5.7005,2.7749,0,5.3386,1.4815,6.8201,0,0.0963,11.4853,0,0,2.3723,0,0.4151,0,0,0,0,0,0,0.0425,0,0,0.5209,0,0,0,0,0,0.8541
40448,Hansen G2926B,Clear,Glossy - Semi,Transparent,6,6,73.2064,6.6974,4.974,0,0.5688,4.2038,4.7726,0,1.1346,9.077,0,0,0,0,0.0212,0,0,0,0,0,0,0.0617,0,0,0,0,0,0.055,0,0,0
40476,Básico/Basic 1,Iron - Celadon,Glossy,Transparent,5,7,58.0586,10.9416,0,0,4.3917,0.0502,4.4419,0,0.2317,24.0213,0,0,0,0,0,0,0,0,0,0,0,1.7982,0,0,0,0,0,0.5067,0,0,0
40480,Básico/Basic 2,Iron - Celadon,Glossy - Semi,Transparent,5,7,63.3311,9.5738,0,0,3.8178,0.0441,3.8619,0,0.2036,20.8778,0,0,0,0,0,0,0,0,0,0,0,1.7065,0,0,0,0,0,0.4453,0,0,0
40482,Básico/Basic 3,Iron - Celadon,Glossy,Translucent,5,7,68.2979,8.2866,0,0,3.2768,0.0384,3.3152,0,0.1772,17.915,0,0,0,0,0,0,0,0,0,0,0,1.6205,0,0,0,0,0,0.3875,0,0,0
40489,Básico/Basic 4,Iron - Celadon,Matte - Smooth,Opaque,5,7,72.9826,7.0725,0,0,2.7666,0.033,2.7996,0,0.1523,15.1205,0,0,0,0,0,0,0,0,0,0,0,1.5394,0,0,0,0,0,0.3331,0,0,0
40509,Ashley's Best with 4 cobalt (Copy),Purple - Magnesium Matte,Matte,Opaque,6,6,62.131,7.6138,0,5.9663,0.9273,2.9258,3.8532,0,11.949,6.1163,0,0,0,0,0.0162,0,0,0,0,0,0,0.0824,2.2298,0,0,0,0,0.042,0,0,0
40518,Básico/Basic 5,Iron - Celadon,Matte - Stony,Opaque,5,7,77.403,5.9256,0,0,2.2854,0.0279,2.3133,0,0.1288,12.4851,0,0,0,0,0,0,0,0,0,0,0,1.4625,0,0,0,0,0,0.2816,0,0,0
40520,Básico/Basic 6,Iron - Celadon,Glossy - Semi,Transparent,5,7,56.1454,10.8921,0,0,4.8385,0.0253,4.8638,0,0.1166,26.3251,0,0,0,0,0,0,0,0,0,0,0,1.4967,0,0,0,0,0,0.1602,0,0,0
40535,Básico/Basic 7,Iron - Celadon,Glossy,Transparent,5,7,61.58,9.0038,0,0,4.1868,0.0369,4.2237,0,0.1704,22.9961,0,0,0,0,0,0,0,0,0,0,0,1.6534,0,0,0,0,0,0.3726,0,0,0
40536,Básico/Basic 8,Iron - Celadon,Glossy - Semi,Translucent,5,7,67.0685,7.7443,0,0,3.5607,0.0321,3.5927,0,0.148,19.5511,0,0,0,0,0,0,0,0,0,0,0,1.5717,0,0,0,0,0,0.3236,0,0,0
40538,Básico/Basic 9,Iron - Celadon,Satin,Opaque,5,7,72.2251,6.5611,0,0,2.9724,0.0275,3,0,0.1269,16.3148,0,0,0,0,0,0,0,0,0,0,0,1.4946,0,0,0,0,0,0.2776,0,0,0
40539,Básico/Basic 10,Iron - Celadon,Matte - Stony,Opaque,5,7,77.0815,5.4466,0,0,2.4184,0.0232,2.4416,0,0.1071,13.2667,0,0,0,0,0,0,0,0,0,0,0,1.4222,0,0,0,0,0,0.2342,0,0,0
