Repository: derekphilipau/glazy-data

# glazy-data
Public data from the Glazy database

## About

The Glazy database of ceramic recipes was originally seeded with data from [Linda Arbuckle's](http://lindaarbuckle.com)  [GlazeChem database](http://lindaarbuckle.com/arbuckle_handouts.html), John Sankey's [glaze database](http://www.johnsankey.ca/glazedata.html) (which is based on the extensive work by [Alisa Clausen](https://glazy.org/u/alisaclausen)), and [Louis Katz's](http://www.louiskatz.net) [Hyperglaze database](http://falcon.tamucc.edu/~lkatz/allglazes.txt).

This repository intends to continue the tradition of making recipes publicly available.  This archived data only includes publicly shared recipes and materials.

File: glazy-data-glazes-simplified-20201210.csv (part 35 of 47)
id,name,material_type_concatenated,surface_type,transparency_type,from_orton_cone,to_orton_cone,SiO2_percent_mol,Al2O3_percent_mol,B2O3_percent_mol,Li2O_percent_mol,K2O_percent_mol,Na2O_percent_mol,KNaO_percent_mol,BeO_percent_mol,MgO_percent_mol,CaO_percent_mol,SrO_percent_mol,BaO_percent_mol,ZnO_percent_mol,PbO_percent_mol,P2O5_percent_mol,F_percent_mol,V2O5_percent_mol,Cr2O3_percent_mol,MnO_percent_mol,MnO2_percent_mol,FeO_percent_mol,Fe2O3_percent_mol,CoO_percent_mol,NiO_percent_mol,CuO_percent_mol,Cu2O_percent_mol,CdO_percent_mol,TiO2_percent_mol,ZrO_percent_mol,ZrO2_percent_mol,SnO2_percent_mol
40540,Básico/Basic 11,Iron - Celadon,Glossy,Transparent,5,7,53.3553,9.7473,0,0,5.3243,0.0339,5.3583,0,0.1564,29.3579,0,0,0,0,0,0,0,0,0,0,0,1.6828,0,0,0,0,0,0.3421,0,0,0
40545,Básico/Basic 12,Iron - Celadon,Glossy - Semi,Transparent,5,7,59.8093,8.4302,0,0,4.5595,0.0297,4.5892,0,0.1369,25.135,0,0,0,0,0,0,0,0,0,0,0,1.6,0,0,0,0,0,0.2994,0,0,0
40547,Básico/Basic 14,Iron - Celadon,Satin - Matte,Semi-opaque,5,7,71.4722,6.0494,0,0,3.1775,0.022,3.1996,0,0.1016,17.5051,0,0,0,0,0,0,0,0,0,0,0,1.45,0,0,0,0,0,0.2221,0,0,0
40548,Básico/Basic 13,Iron - Celadon,Glossy,Translucent,5,7,65.8392,7.1997,0,0,3.8449,0.0257,3.8707,0,0.1187,21.1898,0,0,0,0,0,0,0,0,0,0,0,1.5225,0,0,0,0,0,0.2595,0,0,0
40549,Básico/Basic 15,Iron - Celadon,Matte - Stony,Opaque,5,7,76.7585,4.9707,0,0,2.5511,0.0186,2.5696,0,0.0856,14.0463,0,0,0,0,0,0,0,0,0,0,0,1.3822,0,0,0,0,0,0.1872,0,0,0
40550,Básico/Basic 16,Iron - Celadon,Satin - Matte,Semi-opaque,5,7,50.9579,9.1386,0,0,5.7997,0.0256,5.8253,0,0.1181,32.0778,0,0,0,0,0,0,0,0,0,0,0,1.6241,0,0,0,0,0,0.2582,0,0,0
40551,Básico/Basic 17,Iron - Celadon,Satin,Translucent,5,7,58.0287,7.8507,0,0,4.9347,0.0224,4.9571,0,0.1031,27.2889,0,0,0,0,0,0,0,0,0,0,0,1.5459,0,0,0,0,0,0.2255,0,0,0
40552,Básico/Basic 18,Iron - Celadon,Satin - Matte,Semi-opaque,5,7,64.5992,6.6528,0,0,4.1312,0.0193,4.1505,0,0.0892,22.8399,0,0,0,0,0,0,0,0,0,0,0,1.4733,0,0,0,0,0,0.195,0,0,0
40553,Básico/Basic 19,Iron - Celadon,Matte - Smooth,Opaque,5,7,70.7192,5.5377,0,0,3.3827,0.0165,3.3992,0,0.0762,18.6957,0,0,0,0,0,0,0,0,0,0,0,1.4054,0,0,0,0,0,0.1667,0,0,0
40554,Básico/Basic 20,Iron - Celadon,Matte - Stony,Opaque,5,7,76.439,4.4948,0,0,2.6832,0.0139,2.6971,0,0.0641,14.8228,0,0,0,0,0,0,0,0,0,0,0,1.3421,0,0,0,0,0,0.1401,0,0,0
40555,Básico/Basic 21,Iron - Celadon,Glossy - Semi,Semi-opaque,5,7,48.5292,8.5219,0,0,6.2812,0.0172,6.2984,0,0.0792,34.8333,0,0,0,0,0,0,0,0,0,0,0,1.5647,0,0,0,0,0,0.1732,0,0,0
40686,Strontium Crystal Magic - Warm,Specialty,Matte - Smooth,Semi-opaque,5,8,48.9744,9.7904,0.6358,4.3837,3.4898,1.9619,5.4517,0,0.0966,13.0657,5.9665,0,0,0,0.0192,0,0,0,0,0,0,1.0638,0,0,0,0,0,10.5521,0,0,0
40699,Básico/Basic 22,Iron - Celadon,Glossy - Semi,Translucent,5,7,56.231,7.2655,0,0,5.3136,0.015,5.3286,0,0.069,29.4635,0,0,0,0,0,0,0,0,0,0,0,1.4915,0,0,0,0,0,0.1509,0,0,0
40700,Básico/Basic 23,Iron - Celadon,Satin,Translucent,5,7,63.3503,6.1037,0,0,4.4193,0.0129,4.4322,0,0.0596,24.5003,0,0,0,0,0,0,0,0,0,0,0,1.4237,0,0,0,0,0,0.1302,0,0,0
40701,Básico/Basic 24,Iron - Celadon,Glossy - Semi,Transparent,5,7,69.965,5.0246,0,0,3.5882,0.011,3.5992,0,0.0508,19.8885,0,0,0,0,0,0,0,0,0,0,0,1.3608,0,0,0,0,0,0.1111,0,0,0
40702,Básico/Basic 25,Iron - Celadon,Matte - Stony,Opaque,5,7,76.1206,4.0205,0,0,2.8149,0.0092,2.8241,0,0.0426,15.5967,0,0,0,0,0,0,0,0,0,0,0,1.3022,0,0,0,0,0,0.0932,0,0,0
40703,Básico/Basic 26,Iron - Celadon,Satin - Matte,Translucent,5,7,46.0717,7.8979,0,0,6.7686,0.0086,6.7772,0,0.0399,37.6219,0,0,0,0,0,0,0,0,0,0,0,1.5042,0,0,0,0,0,0.0872,0,0,0
40704,OldForge Blizzard - Base,"White, Off-White",Glossy - Semi,Semi-opaque,5,7,70.5871,8.4346,2.5171,0,3.1444,1.8983,5.0426,0,0.6593,11.0781,0,0,0,0,0.021,0,0,0,0,0,0,0.1074,0,0,0,0,0,0.0508,0,1.502,0
40769,Básico/Basic 27,Iron - Celadon,Matte - Smooth,Opaque,5,7,54.4126,6.6771,0,0,5.6963,0.0075,5.7038,0,0.0346,31.6596,0,0,0,0,0,0,0,0,0,0,0,1.4365,0,0,0,0,0,0.0758,0,0,0
40786,Básico/Basic 28,Iron - Celadon,Satin,Opaque,5,7,62.106,5.5525,0,0,4.707,0.0065,4.7135,0,0.0299,26.1591,0,0,0,0,0,0,0,0,0,0,0,1.3738,0,0,0,0,0,0.0653,0,0,0
40787,Básico/Basic 29,Iron - Celadon,Matte,Opaque,5,7,69.2114,4.5125,0,0,3.7936,0.0055,3.7991,0,0.0254,21.08,0,0,0,0,0,0,0,0,0,0,0,1.3161,0,0,0,0,0,0.0555,0,0,0
40788,Básico/Basic 30,Iron - Celadon,Matte - Stony,Opaque,5,7,75.8008,3.5492,0,0,2.9462,0.0046,2.9509,0,0.0213,16.3687,0,0,0,0,0,0,0,0,0,0,0,1.2626,0,0,0,0,0,0.0466,0,0,0
40789,Básico/Basic 31,Iron - Celadon,Matte - Smooth,Semi-opaque,5,7,43.5791,7.265,0,0,7.2628,0,7.2628,0,0,40.4498,0,0,0,0,0,0,0,0,0,0,0,1.4432,0,0,0,0,0,0,0,0,0
40790,Básico/Basic 32,Iron - Celadon,Satin,Semi-opaque,5,7,52.5867,6.0829,0,0,6.0811,0,6.0811,0,0,33.8683,0,0,0,0,0,0,0,0,0,0,0,1.381,0,0,0,0,0,0,0,0,0
40791,Básico/Basic 33,Iron - Celadon,Matte - Smooth,Opaque,5,7,60.85,4.9985,0,0,4.997,0,4.997,0,0,27.8305,0,0,0,0,0,0,0,0,0,0,0,1.324,0,0,0,0,0,0,0,0,0
40792,Básico/Basic 34,Iron - Celadon,Matte - Semi,Opaque,5,7,68.4575,4.0001,0,0,3.9989,0,3.9989,0,0,22.2719,0,0,0,0,0,0,0,0,0,0,0,1.2715,0,0,0,0,0,0,0,0,0
40793,Básico/Basic 35,Iron - Celadon,Matte - Stony,Opaque,5,7,75.4844,3.078,0,0,3.0771,0,3.0771,0,0,17.1376,0,0,0,0,0,0,0,0,0,0,0,1.2229,0,0,0,0,0,0,0,0,0
40948,Glopstyle 3,Glaze,,,,,72.4681,9.6325,0,0,3.8075,1.7911,5.5986,0,0.093,12.0479,0,0,0,0,0.0173,0,0,0,0,0,0,0.0975,0,0,0,0,0,0.0449,0,0,0
40953,Old Forge Strontium Gloss (Modified Slightly For REE),Clear,Glossy,Transparent,5,6,68.4642,8.4297,2.779,0,3.2682,2.8744,6.1426,0,0.0235,3.2007,10.8374,0,0,0,0.0167,0,0,0,0,0,0,0.0626,0,0,0,0,0,0.0435,0,0,0
40961,Chartruse,Glaze,,,6,6,68.3703,8.6273,2.8901,0,2.0668,3.7465,5.8132,0,0.0243,0.1118,0,13.3303,0.189,0,0.0139,0,0,0.5525,0,0,0,0.041,0,0,0,0,0,0.0362,0,0,0
40969,Modified deboos 144,Blue,Glossy - Semi,Translucent,6,8,61.7108,6.1146,0,0,4.9338,0.0036,4.9374,0,0.0083,9.9005,0,0,9.7821,0,0.006,0,0,0,0,0,0,0.4102,2.2313,0,3.2219,0,0,1.6769,0,0,0
40970,Reosat,"Iron - Kaki, Tomato Red",Glossy - Semi,Opaque,5 &#189;,9,61.7385,8.0285,0,2.6395,5.114,0.0629,5.1769,0,5.1672,9.0164,0,0,0,0,2.6979,0,0,0,0,0,2.576,2.959,0,0,0,0,0,0,0,0,0
40972,Sink_New Glossy Test,Glaze,,,,,68.2757,7.6117,3.3495,0,0.7258,3.8942,4.62,0,0.0657,11.0559,0,0,0,0,0.0221,0,0,0,0,0,0,0.0662,0,0,0,0,0,0.0575,0,4.8757,0
40994,Leviticus Celadon,Iron - Celadon - Blue,Glossy - Semi,Transparent,9,11,70.2892,7.5082,0,6.7339,0.0174,0.0022,0.0197,0,2.2967,0.2021,0,12.4478,0,0,0.0037,0,0,0,0,0,0,0.4851,0,0,0,0,0,0.0136,0,0,0
41059,Amazing Purple,Glaze,,,5,6,69.1048,5.4716,2.1637,3.3182,2.4204,2.8065,5.2269,0,1.855,10.218,0,0,0,0,0.0039,0,0,0.0746,0,0,0,0.0553,0.342,0,0,0,0,0.007,0,0,2.159
41158,Кракле в крапинку,Iron - Celadon,Glossy - Semi,Semi-opaque,8,9,64.4952,13.8836,0,0,5.2671,7.5439,12.811,0,0,8.3518,0,0,0,0,0,0,0,0,0,0,0,0.4575,0,0,0,0,0,0.0009,0,0,0
41182,Leafy Greens,Glaze,,,6,6,60.6704,11.7777,0,0.9535,2.1387,6.7365,8.8752,0,0.2435,0.5859,9.4755,0,0,0,0,0,0,0,0,0,0,0.1051,0,0,2.83,0,0,4.4832,0,0,0
41184,Wood-Derek-Kuttel Chun (Custer Jun),Iron - Celadon - Chun,Glossy - Semi,Translucent,9,12,72.2455,6.8604,0,0,3.772,1.7319,5.5039,0,2.526,11.7726,0,0,0,0,0.418,0,0,0,0,0,0,0.6726,0,0,0,0,0,0.0009,0,0,0
41187,Lucky 11,Red - Copper - Flambe,Glossy - Semi,Semi-opaque,8,11,70.5215,5.7003,2.8847,0,1.2509,4.0463,5.2972,0,0.6782,13.8608,0,0,0,0,0.0053,0,0,0,0,0,0,0.0348,0,0,0.2246,0,0,0.0097,0,0,0.7827
41194,Nickel Nurple (Purple),Purple - Nickel,Matte,Semi-opaque,9,12,68.6261,9.724,0,6.0657,0.0364,0.0109,0.0473,0,0.0255,0.0328,0,14.2573,0,0,0.0182,0,0,0,0,0,0,0.0473,0,1.1084,0,0,0,0.0473,0,0,0
41195,Beluga Chun,Specialty,Glossy - Semi,Translucent,6,11,65.6079,6.419,5.6389,0,2.8805,2.2275,5.108,0,3.2756,13.8105,0,0,0,0,0.0197,0,0,0,0,0,0,0.0777,0,0,0,0,0,0.0428,0,0,0
41212,Light Tsaber's Celadon,Iron - Celadon - Blue,Glossy - Semi,Transparent,9,12,69.9478,8.3698,0,0,1.7512,5.7535,7.5047,0,0.1827,10.2918,0,3.3754,0,0,0,0,0,0,0,0,0,0.3279,0,0,0,0,0,0,0,0,0
41225,Никель белая,"White, Off-White",Matte - Semi,Opaque,8,9,60.5812,7.2822,4.0314,0,2.1052,3.013,5.1181,0,3.7039,9.364,0,0,0,0,0,0,0,0,0,0,0,0.0165,0,4.1202,0,0,0,5.7826,0,0,0
41264,VC Matte and revised with  Frit 169 and Lithium Frit 3069,Glaze,Matte - Semi,Opaque,6,6,61.1242,9.2134,7.2511,0.8673,2.2285,4.8262,7.0547,0,0.8967,6.1776,0.0086,0.2969,0.4312,0,0.0132,0,0,0,0,0,0.0092,0.0652,0,0,0,0,0,6.5908,0,0,0
41325,New Shiny Clear,Clear,Glossy - Semi,Transparent,9,12,73.1216,8.4605,0,0,3.6874,1.7449,5.4323,0,0.0725,12.8595,0,0,0,0,0,0,0,0,0,0,0,0.0536,0,0,0,0,0,0,0,0,0
41351,No More Tears Celadon (from J. Britt),"White, Off-White",Glossy - Semi,Opaque,7,8,73.5126,8.4968,0,0.5893,2.6534,0.0159,2.6693,0,0.0371,14.5305,0,0,0,0,0.0265,0,0,0,0,0,0,0.069,0,0,0,0,0,0.069,0,0,0
41453,Anja's Key West Blue,Glaze,Glossy,Semi-opaque,5,6,64.7219,5.5077,2.7273,0,1.5335,2.7079,4.2415,0,1.7339,9.455,0,0,10.1404,0,0.0103,0,0,0,0,0,0,0.052,0,0,1.3874,0,0,0.0226,0,0,0
41461,HPC2,Purple,Glossy - Semi,Semi-opaque,9,12,70.1844,5.7691,0.4441,0,2.7482,3.7176,6.4658,0,2.0347,13.8548,0,0,0,0,0,0,0,0,0,0,0,0.4844,0,0,0.2884,0,0,0.0013,0,0,0.4729
41463,KCC2,Crystalline - Micro,Glossy,Transparent,8,10,62.6978,9.6399,0,0,1.8645,6.0373,7.9018,0,0.0271,11.0531,0,3.6423,0,0,0.0066,0,0,0,0,0,0,0.0351,0,0,0,0,0,4.5192,0,0,0.4772
41475,Grolleg Ru,Iron - Celadon - Green,Glossy - Semi,Transparent,9,12,68.627,9.8465,0,0,2.3459,0.9282,3.2741,0,3.0497,14.2734,0,0,0,0,0,0,0,0,0,0,0,0.9226,0,0,0,0,0,0.0067,0,0,0
41476,Dianetics Celadon,Iron - Celadon,Glossy - Semi,Transparent,8,12,70.1206,9.1916,0,0,2.8441,1.2845,4.1285,0,2.4369,13.5133,0,0,0,0,0.024,0,0,0,0,0,0,0.5185,0,0,0,0,0,0.0666,0,0,0
41480,Gold Whiskey,Clear,Glossy - Semi,Translucent,9,12,68.4132,9.6336,0,0,1.7241,0.6271,2.3511,0,7.9926,10.9458,0,0,0,0,0.4712,0,0,0,0,0,0,0.1849,0,0,0,0,0,0.0076,0,0,0
41485,Glorpus Lowfire,Specialty - Gloop,Glossy,Semi-opaque,6,4,66.278,8.8709,8.0136,0,2.4479,2.5099,4.9578,0,1.951,9.6296,0,0,0,0,0.0378,0,0,0,0,0,0,0.175,0,0,0,0,0,0.0863,0,0,0
41486,Snair Goldstone,Specialty - Metallic,Glossy - Semi,,6,10,62.0482,2.0145,1.2768,4.8093,1.1353,7.546,8.6813,0,0.0503,3.1106,0,0,0,0,0,0,0,0,0,0,0,18.0091,0,0,0,0,0,0,0,0,0
41494,Fish Guts,Glaze,,,10,10,61.9357,6.2071,6.8088,0,3.3965,1.6082,5.0048,0,2.3277,12.5295,0,0,3.397,0,0.0032,0,0,0,0,0,0,0.08,0.2906,0,0.5594,0,0,0.3977,0,0,0.4586
41495,Satin Black,Glaze,,,10,10,64.3155,10.8819,0,0,2.6957,2.8056,5.5014,0,6.7627,7.3739,0,0,0,0,0.0499,0,0,0,0,0,0,1.9693,2.8828,0,0,0,0,0.2628,0,0,0
41529,Y0424,Glaze,,,,,60.7445,8.4824,0,0,3.9713,0,3.9713,0,0,22.1182,0,0,4.6835,0,0,0,0,0,0,0,0,0,0,0,0,0,0,0,0,0,0
41533,CH Kids clear,Glaze,,,6,4,51.519,7.3421,15.6579,0,0.51,7.4334,7.9434,0,1.2032,16.1029,0,0,0,0,0.0365,0,0,0,0,0,0,0.1079,0,0,0,0,0,0.0872,0,0,0
41622,Leather Glaze,Glaze,Matte - Stony,Opaque,6,6,54.9328,11.4597,2.9102,1.7765,2.9578,4.3837,7.3415,0,8.4385,12.0488,0.0107,0.3713,0.5392,0,0.0216,0,0,0,0,0,0.0115,0.0799,0,0,0,0,0,0.0579,0,0,0
41632,Wollaflake 2,Specialty - Crackle,Satin - Matte,Translucent,5,8,68.2123,12.6215,0,0,2.6978,8.7334,11.4312,0,0.1373,7.5634,0,0,0,0,0,0,0,0,0,0,0,0.0343,0,0,0,0,0,0,0,0,0
41674,Spodumene,"White, Off-White",Matte - Smooth,Semi-opaque,9,12,54.6916,14.4437,0,4.0098,2.3375,1.055,3.3925,0,8.9813,11.3211,0,0,0,0,0.0343,0,0,0,0,0,0,0.1026,0,0,0,0,0,0.0892,0,0,2.934
41679,Сборка «Трещины»,Specialty - Crawling,Glossy,Opaque,6,6,62.1631,16.0115,0,0,2.3681,3.3915,5.7596,0,7.5864,0.7721,0,0,7.2676,0,0,0,0,0,0,0,0,0.1759,0,0,0,0,0,0.2639,0,0,0
41681,Сборка «Капли»,Specialty - Crawling,Satin - Matte,Opaque,6,6,58.2747,11.2593,2.0728,0,1.9316,3.6069,5.5385,0,0.0708,1.8115,0,0,20.7611,0,0,0,0,0,0,0,0,0.0669,0,0,0,0,0,0.1444,0,0,0
41706,Ol' Blue,Glaze,Glossy - Semi,,5,6,61.3974,9.1022,4.1445,0,0.1947,1.5955,1.7902,0,0.0554,18.6018,0,0,0,0,0.0351,0,0.0074,0.0025,0,0,0,0.0987,0.8044,0,1.5486,0,0,2.3932,0,0.0186,0
41755,Miracle Chun,Iron - Celadon - Chun,Glossy - Semi,Translucent,9,12,75.2562,6.3889,0.3434,0,2.1611,2.8589,5.0199,0,3.0169,9.4602,0,0,0,0,0.0151,0,0,0,0,0,0,0.46,0,0,0,0,0,0.0394,0,0,0
41756,Miracle Flambé,Red - Copper - Flambe,Glossy - Semi,Semi-opaque,9,12,74.7478,6.3457,0.3411,0,2.1465,2.8396,4.986,0,2.9965,9.3963,0,0,0,0,0.015,0,0,0,0,0,0,0.4569,0,0,0.2215,0,0,0.0391,0,0,0.454
41757,Smooth and Stony Glaze,Glaze,Matte - Stony,Opaque,6,6,66.4755,9.3793,0,0,2.8044,3.738,6.5424,0,2.3105,6.8674,0,4.7467,3.564,0,0.0121,0,0,0,0,0,0,0.0706,0,0,0,0,0,0.0315,0,0,0
41759,Dry Sandstone Base Glaze,Glaze,Matte - Stony,Opaque,6,6,49.6131,10.6208,0,0,2.0399,2.6785,4.7184,0,11.8937,11.905,0,11.0457,0,0,0.0283,0,0,0,0,0,0,0.1015,0,0,0,0,0,0.0736,0,0,0
41761,Stony Earth Glaze,Glaze,Matte - Stony,Opaque,6,6,74.4095,9.4774,0,0,2.8418,2.4269,5.2688,0,1.4062,7.2971,0,0,0,0,0.0552,0,0,0,0,0,0,1.5987,0,0,0,0,0,0.4872,0,0,0
41762,Nancy's Pink Icing Glaze,Glaze,Satin,,6,6,63.1639,3.667,1.6781,10.3597,1.4676,2.2258,3.6934,0,2.6354,9.8723,0,0.6767,0,0,0.0031,0,0,0,0,0,0,0.1798,0,0,0,0,0,2.7051,0,0,1.3657
41763,Cream Cheese Matt Glaze,Glaze,Satin,Opaque,6,6,56.2757,14.0891,0,0.8564,3.4711,1.5703,5.0414,0,0.0553,23.417,0,0,0,0,0.0395,0,0,0,0,0,0,0.1228,0,0,0,0,0,0.1027,0,0,0
41764,Dense Waxy White Glaze,Glaze,Satin,Semi-opaque,6,6,72.9817,6.1541,0,0,1.3426,2.3041,3.6467,0,0.0135,9.3419,0,0,2.5267,0,0.0097,0,0,0,0,0,0,0.0512,0,0,0,0,0,3.4565,0,0,1.818
41790,Val's Rivulet,Ash - Synthetic/Fake,,Opaque,6,6,38.7221,6.1804,0,0,0.241,0.1607,0.4017,0,7.0294,32.1719,8.53,0,0,0,0,0,0,0,0,0,0,2.8656,0,0,0,0,0,4.0989,0,0,0
41834,Korean Celadon,Iron - Celadon - Yellow,,,10,10,67.233,9.7509,0,0,2.1569,1.0434,3.2003,0,0.2353,18.7643,0,0,0,0,0.0088,0,0,0,0,0,0,0.5617,0,0,0,0,0,0.2456,0,0,0
41939,Marinaflake 3,Specialty - Crackle,Glossy - Semi,Translucent,6,7,66.1177,12.3142,0.1792,0,2.7355,9.3967,12.1322,0,0.1312,9.0927,0,0,0,0,0,0,0,0,0,0,0,0.0328,0,0,0,0,0,0,0,0,0
41967,Foye Turquoise,Turquoise,Matte,Opaque,10,10,69.6887,12.2587,0,0,4.9053,2.2293,7.1346,0,4.7543,5.0085,0,0,0,0,0.0231,0,0,0.5283,0,0,0,0.0888,0.4547,0,0,0,0,0.0602,0,0,0
41976,Gota de Aceite/Caolín,Iron - Oil Spot,Glossy - Semi,Opaque,6,7,66.8919,10.5987,1.5499,0,3.2166,5.5742,8.7908,0,5.8472,3.4705,0,0,0,0,0,0,0,0,0,0,0,2.7969,0,0,0,0,0,0.0541,0,0,0
41977,Hat Turquoise Rx,Glaze,Glossy,Transparent,4,6,59.8398,6.4799,8.7879,1.7599,0.8354,3.7898,4.6252,0,6.067,6.2253,0,0,2.3789,0,0.0077,0,0,0,0,0,0.1571,0.4245,0,0,1.0447,0,0,2.2019,0,0,0
41990,Buoyancy Blue,Glaze,,,5,6,60.1559,7.8388,5.1706,0,2.1342,2.9879,5.122,0,2.9798,13.0995,0,0,0,0,0,0,0,0,0,0,0,0.4798,0.7481,0,1.458,0,0,2.9474,0,0,0
41991,Ginger n' Val's Green Slime (GV Green Slime) (Copy),Green - Chrome,Glossy,Transparent,6,6,61.7975,8.9419,5.1947,2.9051,0.7739,3.022,3.7959,0,9.1081,7.7301,0,0,0,0,0.0381,0,0,0.2804,0,0,0,0.1167,0,0,0,0,0,0.0913,0,0,0
42065,Campana Kiln Wash,Glaze,,,,,43.9218,55.497,0,0,0.0969,0.029,0.1259,0,0.0678,0.0872,0,0,0,0,0.0484,0,0,0,0,0,0,0.1259,0,0,0,0,0,0.1259,0,0,0
42073,mg crystal chun 2,Iron - Celadon - Chun,Glossy - Semi,Opaque,10,12,71.4945,6.2392,0,0,3.1159,1.4485,4.5644,0,6.3101,10.5115,0,0,0,0,0.4113,0,0,0,0,0,0,0.4528,0,0,0,0,0,0.0162,0,0,0
42074,Hegelian Chun,Iron - Celadon - Chun,Glossy - Semi,Semi-opaque,9,12,70.8716,5.838,0.3611,0,3.3086,3.6363,6.9449,0,2.0637,13.4129,0,0,0,0,0,0,0,0,0,0,0,0.5077,0,0,0,0,0,0,0,0,0
42077,Test Amber Modificado 2,Glaze,,,6,6,67.7195,6.4707,4.4331,0,3.287,2.2371,5.5241,0,0,11.9646,0,0,0,0,0,0,0,0,0,0,0,3.888,0,0,0,0,0,0,0,0,0
42081,Derek's Kaki Biaxial D4 (Custer Substitution),"Iron - Kaki, Tomato Red",Glossy - Semi,Opaque,10,11,69.5195,7.5788,0,0,2.7598,1.2532,4.0129,0,4.0478,8.7316,0,0,0,0,1.4304,0,0,0,0,0,0,4.6361,0,0,0,0,0,0.0428,0,0,0
42087,G3806C Hyper Gloss Clear Base,Clear,Glossy - Semi,Transparent,5,10,68.7454,6.3206,2.4295,0,0.8445,6.0733,6.9178,0,3.3361,7.1836,2.0806,0,2.83,0,0.0252,0,0,0,0,0,0,0.0655,0,0,0,0,0,0.0655,0,0,0
42191,OldForge Blizzard - Sprinkles,Blue - Cobalt,Glossy,Transparent,5,7,72.3258,7.4233,0,0,2.9702,1.3543,4.3245,0,0,14.1447,0,0,0,0,0,0,0,0,0,0,0,0.0175,1.7642,0,0,0,0,0,0,0,0
42197,Satin White,Yellow,Matte - Semi,Semi-opaque,6,6,68.671,5.6644,3.2465,0,2.6868,1.8113,4.4981,0,10.2503,5.3843,0,0,2.203,0,0.0059,0,0,0,0,0,0,0.0659,0,0,0,0,0,0.0106,0,0,0
42208,Evan's Magnesium Matte,"White, Off-White",Matte,Opaque,5,6,62.6794,10.4954,3.3809,0,0.8415,3.8909,4.7323,0,7.0441,11.4814,0,0,0,0,0.0287,0,0,0,0,0,0,0.0831,0,0,0,0,0,0.0746,0,0,0
42247,Honey Amber,Iron - Amber,Glossy - Semi,Translucent,6,10,70.1697,7.2274,0.3448,0,2.7173,3.1801,5.8974,0,0.1079,12.0852,0,0,1.6318,0,0.0101,0,0,0,0,0,0,0.961,0,0,0,0,0,1.5647,0,0,0
42264,Brandon's Blue (Raku),Raku,Glossy,Translucent,8,4,44.288,5.5035,19.5565,0,0.9945,5.7553,6.7497,0,4.4596,17.7818,0,0,0,0,0.0428,0,0,0,0,0,0,0.1557,1.38,0,0,0,0,0.0823,0,0,0
42274,Ranch Butter,"White, Off-White",Glossy,Opaque,8,10,65.0305,5.3489,3.1045,0,4.0795,0.5206,4.6001,0,3.6436,7.7549,0,0,3.9636,0,0.0057,0,0,0,0,0,0,0.0971,0,0,0,0,0,1.4084,0,5.0427,0
42278,Alabama Rain,Glaze,Glossy,Semi-opaque,6,6,62.8734,6.6122,4.9574,0,3.3136,2.3149,5.6285,0,3.3952,8.2868,0,0,6.8304,0,0.016,0,0,0,0,0,0,0.1138,0.4457,0,0,0,0,0.8405,0,0,0
42376,Traditional Qingbai Glaze (Glaze Ash 25%),Iron - Celadon,Glossy - Semi,Translucent,10,11,68.3978,8.6484,0,0,1.6892,2.332,4.0212,0,1.0495,17.6925,0,0,0,0,0,0,0,0,0,0,0,0.1905,0,0,0,0,0,0,0,0,0
42393,Sun Valley,Glaze,,,10,10,64.6858,7.2976,0,0,2.1552,1.0337,3.1889,0,5.4866,12.776,0,0,0,0,0.0187,0,0,0,0,0,0,0.4236,0,0,0,0,0,6.1228,0,0,0
42425,Arrowmont Blue Green SS,Blue - Cobalt,Glossy,Semi-opaque,6,6,55.9159,10.6623,2.9107,6.1298,1.5442,5.3729,6.9171,0,0.8157,10.5915,0,0,0,0,0.0053,0,0,0,0,0,0,0.1019,0.5727,0,0,0,0,5.3771,0,0,0
42439,Selsor Chun SS,Iron - Celadon - Chun,Glossy,Semi-opaque,6,6,68.0862,4.5039,3.6925,0,0.014,6.1567,6.1707,0,2.2013,12.7077,0,0,2.414,0,0,0,0,0,0,0,0,0.2236,0,0,0,0,0,0,0,0,0
42442,Ginkgo Glaze,Ash,,,9,12,48.138,8.9391,0,0,5.1969,3.0617,8.2586,0,6.7354,22.7829,0,0,0,0,1.009,0,0,0,1.0982,0,0,0.1399,0,0,0.866,0,0,2.0329,0,0,0
42444,Miracle Ash (ginkgo soft wood),Ash,Glossy - Semi,Translucent,9,12,68.7141,6.0812,0,0,4.1456,1.1066,5.2523,0,3.9261,14.1708,0,0,0,0,0.6462,0,0,0,0.6863,0,0,0.4825,0,0,0,0,0,0.0406,0,0,0
42446,Tom's Glossy Nuka + Cu,Ash - Nuka,,,8,10,61.2619,6.7277,1.6862,0,3.9886,4.2013,8.1899,0,3.8719,13.3952,0.0208,0,0,0,1.7688,0,0,0,0,0,0,0.8028,0,0,2.2166,0,0,0.0583,0,0,0
42459,Linda Bloomfield One (Ceramic Review Rutile article),Green - Copper,Glossy - Semi,Transparent,4,8,62.5445,8.1877,7.3179,0,0.0783,5.9593,6.0376,0,0.1847,14.3875,0,0,0,0,0,0,0,0,0,0,0,0.0598,0,0,1.2803,0,0,0,0,0,0
42493,FG Glossy White,"White, Off-White",Glossy - Semi,Semi-opaque,5 &#189;,6,60.792,6.8101,6.1334,0,0.0882,5.6587,5.7469,0,1.3975,11.0742,3.7546,0,0,0,0.0213,0,0,0,0,0,0,0.0664,0,0,0,0,0,0.0464,0,4.1571,0
42506,Frosted Nabeshima (VC71 revision),Clear,Satin - Matte,Transparent,6,8,67.1586,8.6961,1.1914,0,4.8887,0.7739,5.6626,0,4.9309,12.2868,0,0,0,0,0,0,0,0,0,0,0,0.0737,0,0,0,0,0,0,0,0,0
42564,VC Glossy White Opaque,"White, Off-White",Satin,Opaque,9,12,71.5898,6.7443,0,0,2.7954,1.2708,4.0663,0,0.0167,13.2199,0,0,0,0,0.012,0,0,0,0,0,0,0.0474,0,0,0,0,0,0.0311,0,4.2726,0
42578,JSMB+6600,Glaze,Glossy - Semi,,7,7,62.0043,10.1945,8.8444,0,0.3801,4.5522,4.9323,0,2.5661,11.2769,0,0,0,0,0.0293,0,0,0,0,0,0,0.0761,0,0,0,0,0,0.0761,0,0,0
42682,Malcom Davis Shino,Glaze,Glossy - Semi,Semi-opaque,6,10,63.1889,16.7397,0,0,2.2068,16.0857,18.2925,0,0.3984,0.7156,0,0,0,0,0.0316,0,0,0,0,0,0,0.354,0,0,0,0,0,0.2795,0,0,0
42768,Anja's Key West Blue,Glaze,,,6,6,64.7219,5.5077,2.7273,0,1.5335,2.7079,4.2415,0,1.7339,9.455,0,0,10.1404,0,0.0103,0,0,0,0,0,0,0.052,0,0,1.3874,0,0,0.0226,0,0,0
42805,"2019_08_05_Cobalt,Copper+Zinc version 3",Green,Matte - Semi,Opaque,9,10,47.905,8.5076,1.1866,0,1.1425,7.1493,8.2919,0,0.2107,2.9897,6.8305,0,8.2585,0,0.0308,0,0,0,0,0,0,0.8831,1.5701,0,0,0,0,13.3357,0,0,0
42965,low expansion fat white,"White, Off-White",Glossy,Opaque,6,6,65.4808,8.5563,4.517,0.8217,1.013,4.0677,5.0807,0,6.401,5.5351,0.0558,0,0,0,0.0039,0,0,0,0.0009,0,0,0.039,0,0,0,0,0,0.0058,0,3.502,0
43015,Strontium Blue,Blue - Strontium,Matte,Opaque,10,10,60.691,11.4549,0,4.1661,2.1063,6.7691,8.8754,0,0.1181,0.5487,11.9032,0,0,0,0.0084,0,0,0,0,0,0,0.0484,0,0,2.164,0,0,0.0218,0,0,0
43136,Infinity Erbium Crystalline,Crystalline,,,9,10,64.7581,2.9275,0,5.9692,0.6512,2.1223,2.7736,0,4.362,15.6707,0,0,0,0,0,0,0,0,0,0,0,0.0063,0,0,0,0,0,0,0,0,0
43144,Mo' Movin' Clear (Copy),Clear,Glossy - Semi,Transparent,5,10,64.1902,6.1247,4.2529,1.8904,0.0423,2.1391,2.1813,0,0.0296,21.1998,0,0,0,0,0.0211,0,0,0,0,0,0,0.055,0,0,0,0,0,0.055,0,0,0
43236,Green Mile,Green - Copper,Glossy,Translucent,8,10,71.6427,7.9023,0,0,5.101,0,5.101,0,0,14.2049,0,0,0,0,0,0,0,0,0,0,0,0,0,0,1.1492,0,0,0,0,0,0
43246,Basic Wood Ash Glaze,Ash,,,10,10,35.165,3.9655,0,0,15.0119,1.4442,16.4561,0,14.7429,23.6956,0,0,0,0,4.2954,0,0,0,1.3676,0,0,0.1951,0,0,0,0,0,0.1168,0,0,0
43247,Today's Wood Ash Glaze,Ash,,,10,10,36.2293,4.703,0,0,14.199,1.8202,16.0193,0,14.7939,22.1797,0,0,0,0,4.2942,0,0,0,1.3673,0,0,0.2263,0,0,0,0,0,0.1872,0,0,0
43248,Matte Black,Ash,,,10,11,23.9955,1.2563,0,0,15.9875,7.5784,23.5659,0,11.303,25.3655,0,0,0,0,6.5447,0,0,0,0,2.2465,0,5.0927,0.6299,0,0,0,0,0,0,0,0
43249,Cinnamon,Ash,,,10,11,27.3261,1.0594,0,0,15.1798,7.1659,22.3458,0,10.7032,24.0834,0,0,0,0,6.2171,0,0,0,0,0,0,3.5527,0,0,0,0,0,0,0,4.7123,0
43250,Oil Spot Gloss,Ash,,,10,11,22.3248,1.0665,0,0,15.3291,7.2356,22.5647,0,10.8077,24.3201,0,0,7.8546,0,6.2782,0,0,0,0,0,0,3.5873,0,0,0,0,0,1.1961,0,0,0
43251,Ochre Matte,Ash,,,10,11,22.225,1.1765,0,0,14.7503,6.9958,21.7461,0,10.4321,23.4026,0,0,0,0,6.0379,0,0,0,0,0,0,3.4668,0,0,0,0,0,11.5131,0,0,0
43252,Dark Red Semi-Matte (Plum),Ash,,,10,11,24.3669,1.2733,0,0,16.2457,7.7,23.9457,0,11.4848,25.775,0,0,0,0,6.6505,0,0,0,0,0,0,6.5038,0,0,0,0,0,0,0,0,0
43253,Rust Semi-Matte,Ash,,,10,11,23.9143,1.2497,0,0,15.944,7.557,23.501,0,11.2715,25.2963,0,0,0,0,6.527,0,0,0,0,0,0,3.9283,0,0,0,0,0,3.3312,0,0,0.9807
43254,Casebeer Green Ash,Ash,,,9,11,57.8625,7.714,0,0,8.9054,4.0769,12.9823,0,5.5169,11.4321,0,0,0,0,2.2834,0,0,0,0,0,0,2.0898,0,0,0,0,0,0.1191,0,0,0
43255,Casebeer White/Grey Ash,Ash,,,9,11,55.8892,13.7068,0,0,8.6187,3.9974,12.6161,0,4.1895,9.526,0,0,0,0,2.4504,0,0,0,0,0,0,1.5027,0,0,0,0,0,0.1193,0,0,0
43257,Casebeer Yellow Ash,Ash,,,9,11,47.9098,10.0312,0,0,2.6823,1.1362,3.8185,0,3.5402,32.0816,0,0,0,0,0.5719,0,0,0,0,0,0,1.6254,0,0,0,0,0,0.4213,0,0,0
43258,Kurt Mangus Ash Glaze #1,Ash,,,9,11,57.8075,10.2849,0,0,7.9449,3.6966,11.6415,0,3.9522,8.654,0,0,0,0,2.1726,0,0,0,0,0,0,1.406,0,0,0,0,0,0.34,0,3.7413,0
43259,Kirk Mangus Ash Glaze #2,Ash,,,9,11,55.8892,13.7068,0,0,8.6187,3.9974,12.6161,0,4.1895,9.526,0,0,0,0,2.4504,0,0,0,0,0,0,1.5027,0,0,0,0,0,0.1193,0,0,0
43260,Kurt Mangus Green Ash Glaze,Ash,,,9,11,57.8625,7.714,0,0,8.9054,4.0769,12.9823,0,5.5169,11.4321,0,0,0,0,2.2834,0,0,0,0,0,0,2.0898,0,0,0,0,0,0.1191,0,0,0
43261,Kovatch Yellow Wood Ash,Ash,,,10,10,50.3469,9.664,0,0,9.1153,4.8637,13.979,0,5.9014,13.5869,0,0,0,0,3.3518,0,0,0,0,0,0,2.9482,0,0,0,0,0,0.2218,0,0,0
43262,Joe Zeller's Ash (Glick/Symon),Ash,,,10,10,45.6732,9.7207,0,0,7.4888,6.5913,14.0801,0,4.5777,21.6053,0,0,0,0,2.5475,0,0,0,0,0,0,1.5677,0,0,0,0,0,0.2278,0,0,0
43263,George Lowe Killer Ash,Ash,,,10,10,51.8978,10.6692,0,0,5.0241,4.7179,9.742,0,2.9738,21.8688,0,0,0,0,1.7139,0,0,0,0,0,0,1.051,0,0,0,0,0,0.0834,0,0,0
43264,Wood Ash Yellow,Ash,,,10,10,50.8245,9.7674,0,0,8.9476,4.8393,13.7869,0,5.8577,13.34,0,0,0,0,3.2842,0,0,0,0,0,0,2.922,0,0,0,0,0,0.2173,0,0,0
43268,Gowdy Ash Variant #1,Ash,,,10,10,68.066,9.8716,0,0,4.944,6.9412,11.8853,0,2.4041,5.5433,0,0,0,0,1.3122,0,0,0,0,0,0,0.8148,0,0,0,0,0,0.1027,0,0,0
43269,Gowdy Ash Variant #2,Ash,,,10,10,41.4929,6.6811,0,0,10.7737,6.3987,17.1725,0,7.073,16.1869,0,3.8804,0,0,4.0451,0,0,0,0,0,0,3.2955,0,0,0,0,0,0.1726,0,0,0
43270,Richard Aerni Fake Ash Glaze,Ash - Synthetic/Fake,,,10,10,53.1973,9.2252,0,0,1.5494,0.6246,2.1739,0,2.9151,30.6637,0,0,0,0,0,0,0,0,0,0,0,1.4512,0,0,0,0,0,0.3736,0,0,0
43271,Victor Babu/Clary Illian Bone Ash,Ash,,,9,10,50.1932,13.2232,0,0,1.649,3.5087,5.1577,0,12.6733,17.3479,0,0,0,0,1.1806,0,0,0,0,0,0,0.1328,0,0,0,0,0,0.0913,0,0,0
43272,Pettingill Volcanic Ash,Ash,,,9,10,58.506,6.9425,7.3491,0,0.5689,4.1956,4.7645,0,5.0752,11.5169,0,0,0,0,0.0456,0,0,0,0,0,0,0.6229,0,0,0,0,0,0.3114,0,2.6038,2.2621
43273,Clear Ash,Ash,,,9,10,51.7166,6.3602,0,0,11.9744,5.5749,17.5493,0,5.7931,13.2614,0,0,0,0,3.3767,0,0,0,0,0,0,1.9427,0,0,0,0,0,0,0,0,0
43274,Gowdy Ash,Ash,,,9,10,67.6911,9.4239,0,0,5.1295,7.8724,13.0019,0,2.319,5.5105,0,0,0,0,1.2931,0,0,0,0,0,0,0.7606,0,0,0,0,0,0,0,0,0
43275,Lansmen Fake Ash,Ash - Synthetic/Fake,,,9,10,54.3247,6.5965,0,0,1.4353,0.6544,2.0897,0,4.3016,26.2659,0,3.8518,0,0,0,0,0,0,0,0,0,1.632,0,0,0.6839,0,0,0.2539,0,0,0
43276,Lorio Ash,Ash,,,9,10,45.4371,9.8828,0,0,3.6885,2.347,6.0354,0,5.026,30.3846,0,0,0,0,1.0162,0,0,0,0,0,0,2.0371,0,0,0,0,0,0.1808,0,0,0
43277,Anderson Ranch Lorios Ash,Ash,,,9,10,45.3195,9.8924,0,0,3.6865,2.3439,6.0303,0,5.0164,30.5266,0,0,0,0,1.0171,0,0,0,0,0,0,2.0167,0,0,0,0,0,0.181,0,0,0
43278,V&O Clear Glaze,Clear,,,10,10,73.676,8.764,0,0,2.1462,1.0328,3.179,0,0.1075,14.0681,0,0,0,0,0.0261,0,0,0,0,0,0,0.1114,0,0,0,0,0,0.0678,0,0,0
43279,John Gill Clear,Clear,,,10,10,71.3712,8.9463,0,0,1.0464,2.1879,3.2343,0,0.0606,14.5329,0,0,1.6887,0,0.026,0,0,0,0,0,0,0.0725,0,0,0,0,0,0.0675,0,0,0
43280,D. Nelson's Davis Clear,Clear,,,10,10,71.3253,7.5558,3.2292,0,1.2994,3.3171,4.6164,0,2.6225,9.0771,0,1.4541,0,0,0.0182,0,0,0,0,0,0,0.0583,0,0,0,0,0,0.0432,0,0,0
43281,Les Blakeborough Clear,Clear,,,10,10,71.5729,7.2578,0,0,5.5149,0.4546,5.9695,0,0.4653,14.5292,0,0,0,0,0,0,0,0,0,0,0,0.2053,0,0,0,0,0,0,0,0,0
43282,Branum Amber Ash Celadon,Ash,,,7,7,57.8461,5.771,0,0,6.5169,3.0193,9.5363,0,2.4889,17.5234,0,0,1.1113,0,1.4516,0,0,0,0,0,0,4.26,0,0,0,0,0,0.0115,0,0,0
43283,Branum Grey Ash,Ash,,,7,7,63.476,10.4075,1.3982,0,6.8008,3.3567,10.1575,0,5.0184,7.9472,0,0,0,0,0.8394,0,0,0,0,0,0,0.5876,0,0,0,0,0,0.1683,0,0,0
43284,Ash Glaze,Ash,,,6,6,52.4745,13.1122,0,0,0.4163,2.0378,2.4541,0,15.0275,16.0598,0,0,0,0,0.0645,0,0,0,0,0,0,0.5013,0,0,0,0,0,0.306,0,0,0
43285,Ash Glaze,Ash,,,6,6,41.0568,7.1589,4.1884,4.9086,4.4738,2.6893,7.1631,0,5.3198,26.7841,0,0,0,0,1.4188,0,0,0,0,0,0,1.8073,0,0,0,0,0,0.1942,0,0,0
43286,Tan Ash,Ash,,,6,6,57.5676,6.541,0,0,6.4982,3.0161,9.5143,0,9.1192,11.2041,0,0,0,0,1.6915,0,0,0,0,0,0,1.9644,0,0,0,0,0,2.3979,0,0,0
43287,Fake Ash,Ash - Synthetic/Fake,,,6,6,41.7387,7.1452,8.3881,0,1.7771,3.9582,5.7353,0,0.7255,24.6485,0,6.0797,0,0,0.0276,0,0,0,0,0,0,0.0873,0,5.3568,0,0,0,0.0672,0,0,0
43288,Bauer Clear Glaze,Clear,,,9,10,66.2696,8.7425,0.8308,0,2.3974,3.0003,5.3977,0,0.4763,15.4139,0,0,2.6516,0,0.0015,0,0,0,0,0,0,0.1157,0,0,0,0,0,0.1004,0,0,0
43289,Tom Coleman Standard Clear,Glaze,,,9,10,72.308,8.7442,0,0,2.3421,0.9516,3.2937,0,0.1138,15.4556,0,0,0,0,0,0,0,0,0,0,0,0.0792,0,0,0,0,0,0.0055,0,0,0
43290,Hensley Clear,Clear,,,9,10,68.8672,6.5741,6.0579,0,1.7324,3.5365,5.2689,0,0.3292,10.9181,0,1.3918,0,0,0.1121,0,0,0,0,0,0,0.116,0,0,0,0,0,0,0,0,0.3647
43291,Tom Coleman Standard Clear,Clear,,,8,10,76.714,5.757,0,0,1.6275,3.7341,5.3616,0,2.0153,7.7798,0,2.3289,0,0,0,0,0,0,0,0,0,0.0433,0,0,0,0,0,0,0,0,0
43292,Tom Coleman Clear to Milky White,Clear,,,8,10,75.9574,6.7841,0.1295,0,0.3717,6.2627,6.6345,0,0.2613,3.9886,0,4.9939,0.4799,0,0.153,0,0,0,0,0,0,0.0945,0,0,0,0,0,0.0096,0,0,0.5136
43293,Transparent Green,Green - Copper,,,7,7,65.9833,9.3023,6.7486,0,1.6906,6.1553,7.8458,0,1.6702,6.4956,0,0,0,0,0.0123,0,0,0,0,0,0,0.1119,0,0,1.7027,0,0,0.1273,0,0,0
43294,David Shaner Clear,Clear,,,10,10,72.3398,7.7668,0,0,2.434,1.1959,3.6298,0,2.1306,13.9605,0,0,0,0,0.0181,0,0,0,0,0,0,0.1072,0,0,0,0,0,0.0471,0,0,0
43296,Chun Clear,Clear,,,10,10,71.9483,6.7731,1.1809,0,3.0293,1.5272,4.5566,0,0.3114,14.3953,0,0,0,0,0.3145,0,0,0,0,0,0,0.0514,0,0,0,0,0,0.006,0,0,0.4626
43297,Arac Clear Blue Celadon,Iron - Celadon - Blue,,,10,10,69.8861,7.5116,0,0,6.3046,0.0028,6.3074,0,1.0809,13.7836,0,0,0.9398,0,0.2747,0,0,0,0,0,0,0.2036,0,0,0,0,0,0.0123,0,0,0
43298,Georgia Clear,Clear,,,10,10,72.9516,7.8745,0,0,4.0602,0.0702,4.1304,0,0.144,14.5817,0,0,0,0,0,0,0,0,0,0,0,0.1,0,0,0,0,0,0.2178,0,0,0
43299,Transparent,Glaze,,,6,7,69.4501,8.9111,2.0868,0,1.8238,4.0764,5.9003,0,1.7294,7.6533,0,0,4.163,0,0.0038,0,0,0,0,0,0,0.0933,0,0,0,0,0,0.009,0,0,0
43300,McDermott Clear,Clear,,,5,7,63.7171,6.363,11.9616,0,1.4919,2.6194,4.1112,0,2.7257,10.8513,0,0,0,0,0.0418,0,0,0,0,0,0,0.1375,0,0,0,0,0,0.0907,0,0,0
43301,McDermott Clear #2,Clear,,,5,7,68.8303,6.9205,0,0,1.3216,4.1811,5.5027,0,0.0982,8.8502,0,0,9.7096,0,0,0,0,0,0,0,0,0.0391,0,0,0,0,0,0.0495,0,0,0
43302,Arbuckle Clear Glaze,Clear,,,4,3,56.0996,8.1512,11.3958,3.8987,0.958,5.6427,6.6007,0,1.6676,12.0135,0,0,0,0,0.0262,0,0,0,0,0,0,0.0895,0,0,0,0,0,0.0573,0,0,0
43303,Pete Pinnell Clear,Clear,,,3,3,52.91,8.3091,16.0476,0,0.0262,4.5484,4.5746,0,8.0484,10.0304,0,0,0,0,0.0124,0,0,0,0,0,0,0.0352,0,0,0,0,0,0.0322,0,0,0
43304,Clear Green Glaze,Clear,,,3,3,52.7698,9.8834,14.5602,3.3614,0.2821,6.0662,6.3483,0,0.0359,10.5914,0,0,0,0,0.0256,0,0,0,0,0,0,1.2519,0,0,1.1056,0,0,0.0666,0,0,0
43305,Clear Purple Oxide,Purple - Manganese,,,3,3,68.721,4.6301,3.7601,0,1.9811,11.7299,13.7109,0,0.4205,6.3564,0,0.4907,0,0,0.0112,0,0,0,1.6832,0,0,0.0324,0,0,0.1568,0,0,0.0265,0,0,0
43306,Pete's Basic Clear,Clear,,,4,3,58.3977,8.3218,9.4334,0,0.7628,6.0136,6.7764,0,0.1526,12.1177,4.6169,0,0,0,0,0,0,0,0,0,0,0.0812,0,0,0,0,0,0.1024,0,0,0
43307,Ian Symons Satin Clear,Clear,,,4,3,58.2308,8.7968,9.8776,3.4277,0.6991,6.1158,6.8149,0,0.0941,12.656,0,0,0,0,0.0114,0,0,0,0,0,0,0.0612,0,0,0,0,0,0.0296,0,0,0
43308,Arbuckle/Arac Clear,Clear,,,4,3,56.0996,8.1512,11.3958,3.8987,0.958,5.6427,6.6007,0,1.6676,12.0135,0,0,0,0,0.0262,0,0,0,0,0,0,0.0895,0,0,0,0,0,0.0573,0,0,0
43309,Johnston Batz Clear Amber,Iron - Amber,,,4,4,57.9636,8.3076,10.607,0,0.4359,5.5667,6.0026,0,0.2934,13.777,0,1.0872,0,0,0.0118,0,0,0,0.4445,0,0,1.4746,0,0,0,0,0,0.0307,0,0,0
43310,Arbuckle Shiny Clear,Clear,,,4,4,50.0603,9.412,17.2777,0,0.2811,2.9241,3.2051,0,3.9596,15.6069,0,0,0,0,0.0764,0,0,0,0,0,0,0.2292,0,0,0,0,0,0.1729,0,0,0
43311,Alfred Glossy Transparent,Clear,,,4,4,55.056,8.7336,15.4291,0,0.827,5.6976,6.5246,0,1.9417,12.1266,0,0,0,0,0.0285,0,0,0,0,0,0,0.098,0,0,0,0,0,0.0618,0,0,0
43312,Clear,Clear,,,4,4,58.3179,7.9469,8.7277,0,1.8283,5.2461,7.0744,0,2.0106,8.8731,0,2.2968,4.6429,0,0.0159,0,0,0,0,0,0,0.0654,0,0,0,0,0,0.0284,0,0,0
43313,Clear Shiny,Clear,,,4,4,55.4157,8.8485,15.1366,0,0.8265,5.6589,6.4854,0,1.9757,11.9222,0,0,0,0,0.028,0,0,0,0,0,0,0.1274,0,0,0,0,0,0.0606,0,0,0
43314,John Gill Shiny Clear,Clear,,,4,4,70.8837,4.8351,3.4475,0,1.84,12.2651,14.1051,0,0.3937,6.2392,0,0,0,0,0.0108,0,0,0,0,0,0,0.0589,0,0,0,0,0,0.026,0,0,0
43315,Arac Glossy Clear,Clear,,,4,4,56.0996,8.1512,11.3958,3.8987,0.958,5.6427,6.6007,0,1.6676,12.0135,0,0,0,0,0.0262,0,0,0,0,0,0,0.0895,0,0,0,0,0,0.0573,0,0,0
43316,Transparent Glaze,Clear,,,6,4,70.8254,4.6819,3.505,0,1.857,12.4061,14.2631,0,0.3353,6.3201,0,0,0,0,0.0111,0,0,0,0,0,0,0.0314,0,0,0,0,0,0.0268,0,0,0
43317,Andrea's Clear Glaze,Clear,,,6,6,60.1662,8.9295,10.2447,0,0.7914,6.5871,7.3785,0,0.0391,13.1286,0,0,0,0,0,0,0,0,0,0,0,0.0197,0,0,0,0,0,0.0937,0,0,0
43318,Alfred Clear Base,Clear,,,6,6,47.5482,1.6323,18.0257,0,0.0633,9.0416,9.1049,0,0.0592,19.5406,0,0,0,0,0,0,0,0,0,0,0,0.0411,0,0,0,0,0,0.0896,0,0,3.9583
43319,Blues Brothers,Blue - Cobalt,Glossy,Semi-opaque,8,10,70.3977,7.765,0,0,5.0123,0,5.0123,0,0,13.958,0,0,0,0,0,0,0,0,0,0,0,0,1.1731,0,1.6939,0,0,0,0,0,0
43320,Blue Lagoon,Turquoise,Glossy,Opaque,8,10,67.5719,7.4533,0,0,4.8111,0,4.8111,0,0,13.3977,0,0,0,0,0,0,0,0,0,0,0,0.1245,1.126,0,3.2517,0,0,2.2638,0,0,0
43321,Tom Coleman Elaine's Apple Green Celadon,Iron - Celadon,,,9,11,72.442,8.8403,0,0,3.598,0.0159,3.6139,0,0.0371,14.2553,0,0,0,0,0.0265,0,0,0.0477,0,0,0,0.6684,0,0,0,0,0,0.0688,0,0,0
43322,Tom Coleman Iron Blue Celadon #2,Iron - Celadon - Blue,,,9,11,74.5291,7.0365,0,0,1.3018,1.4947,2.7965,0,3.9142,4.725,0,1.7697,4.2929,0,0.0128,0,0,0,0,0,0,0.8373,0,0,0,0,0,0.086,0,0,0
43323,Keator Celadon,Iron - Celadon,,,10,10,75.6857,7.3873,0,0,3.3113,1.5098,4.8211,0,0,11.2617,0,0,0,0,0,0,0,0,0,0,0,0.8442,0,0,0,0,0,0,0,0,0
43324,Long Green Celadon Glaze,Iron - Celadon,,,10,10,74.727,7.1415,0,0,3.9104,1.7813,5.6918,0,2.1997,3.7862,5.6354,0,0,0,0.0051,0,0,0,0,0,0,0.8002,0,0,0,0,0,0.0132,0,0,0
43325,Frazier Blue Celadon,Iron - Celadon - Blue,,,10,10,71.6422,7.4685,0,0,3.5136,0.3351,3.8487,0,1.6078,15.1817,0,0,0,0,0,0,0,0,0,0,0,0.2475,0,0,0,0,0,0.0035,0,0,0
43326,Green Celadon,Iron - Celadon - Green,,,10,10,66.1813,6.7722,0,0,1.6196,10.1902,11.8098,0,0.0301,13.4114,0,1.1877,0,0,0.0215,0,0,0,0,0,0,0.5302,0,0,0,0,0,0.0558,0,0,0
43327,Peter's Celadon,Iron - Celadon,,,10,10,72.0549,9.3972,0,0,2.6793,3.1218,5.8011,0,0.2054,12.2569,0,0,0,0,0,0,0,0,0,0,0,0.1738,0,0,0,0,0,0.1107,0,0,0
43328,Arac Hirondelle Celadon,Iron - Celadon,,,10,10,73.3219,7.3816,0,0,1.0539,3.3363,4.3902,0,0.0703,14.3256,0,0,0,0,0.0129,0,0,0,0,0,0,0.464,0,0,0,0,0,0.0334,0,0,0
43329,Steve Loucks Blue Celadon,Iron - Celadon - Blue,,,10,10,74.523,7.4803,0,0,3.9869,1.7898,5.7768,0,0.0274,5.3657,2.9963,2.9868,0,0,0,0,0,0,0,0,0,0.8424,0,0,0,0,0,0.0013,0,0,0
43330,Celadon,Iron - Celadon,,,9,10,73.1976,8.5833,0,0,2.1484,0.9713,3.1196,0,0.0371,14.3466,0,0,0,0,0.0265,0,0,0,0,0,0,0.6206,0,0,0,0,0,0.0688,0,0,0
43331,Overboard,Blue - Cobalt,Glossy,Translucent,8,10,71.9487,7.9361,0,0,5.1228,0,5.1228,0,0,14.2655,0,0,0,0,0,0,0,0,0,0,0,0,0.1499,0,0.5771,0,0,0,0,0,0
43332,ARAC Malloy Celadon,Iron - Celadon,,,9,10,73.7605,8.5782,0,0,3.0862,1.4957,4.5819,0,0.1305,12.3542,0,0,0,0,0.017,0,0,0,0,0,0,0.5335,0,0,0,0,0,0.0442,0,0,0
43333,ARAC Mamo Celadon,Iron - Celadon,,,9,10,73.3754,8.0233,0,0,1.6491,1.934,3.5832,0,2.5019,10.1285,0,0,1.6593,0,0,0,0,0,0,0,0,0.5431,0,0,0,0,0,0.1854,0,0,0
43334,ARAC Ball Celadon,Iron - Celadon,,,9,10,74.6766,8.0389,0,0,1.8981,0.8574,2.7555,0,0.036,13.8961,0,0,0,0,0.0257,0,0,0,0,0,0,0.5044,0,0,0,0,0,0.0668,0,0,0
43335,ARAC Mitch Celadon,Iron - Celadon,,,9,10,64.0385,11.1565,0,0,2.1186,1.7418,3.8604,0,1.8762,3.5908,0,13.2718,0,0,0.016,0,0,0,0,0,0,1.9676,0,0,0,0,0,0.2222,0,0,0
43336,ARAC Leach Celadon,Iron - Celadon,,,9,10,67.491,9.7865,0,0,2.2629,2.5693,4.8322,0,0.0635,12.796,0,0.6367,3.8611,0,0.023,0,0,0,0,0,0,0.4503,0,0,0,0,0,0.0599,0,0,0
43337,ARAC Shaner Amber Celadon,Iron - Amber,,,9,10,68.8049,7.548,0.8099,0,2.2921,1.1158,3.4079,0,1.7532,15.991,0,0,0,0,0.0053,0,0,0,0,0,0,1.5512,0,0,0,0,0,0.1286,0,0,0
43338,ARAC Korean Celadon,Iron - Celadon,,,9,10,67.044,9.6055,0,0,2.2096,1.0381,3.2476,0,0.2044,19.27,0,0,0,0,0.0091,0,0,0,0,0,0,0.3669,0,0,0,0,0,0.2524,0,0,0
43339,ARAC Beth's Celadon,Iron - Celadon,,,9,10,73.6809,8.7944,0,0,2.1221,1.0301,3.1522,0,0.1789,13.6669,0,0,0,0,0.0252,0,0,0,0.1017,0,0,0.3163,0,0,0,0,0,0.0835,0,0,0
43340,ARAC Jeff Oestrich Celadon,Iron - Celadon,,,9,10,74.2186,6.8985,0,0,2.9997,1.3677,4.3674,0,0.0718,13.9821,0,0,0,0,0,0,0,0,0,0,0,0.358,0,0,0,0,0,0.1035,0,0,0
43341,Pete Pinnell Opaque Celadon,Iron - Celadon,,,9,10,71.4209,9.0155,0,0,4.8889,2.2256,7.1145,0,0.1486,4.0328,0,7.573,0,0,0,0,0,0,0.1844,0,0,0.4214,0,0,0,0,0,0.0889,0,0,0
43342,Tom Coleman Racer Celadon,Iron - Celadon,,,9,10,75.8043,5.9617,0,0,2.7701,2.9799,5.75,0,2.0163,7.6957,0,2.3301,0,0,0,0,0,0.0251,0,0,0,0.4168,0,0,0,0,0,0,0,0,0
43343,Tom Coleman Elaine's Celadon Base,Iron - Celadon,,,8,10,75.6648,6.9307,0.078,0,2.0015,3.7614,5.7629,0,0.3033,4.9492,0,5.0406,0.4844,0,0.1544,0,0,0,0,0,0,0.1035,0,0,0,0,0,0.0097,0,0,0.5184
43344,Tom Coleman Non-Iron Blue Celadon,Iron - Celadon,,,8,10,67.7393,8.6147,0,0,2.2052,0.9973,3.2024,0,0.0366,17.4808,0,0,2.7512,0,0.0262,0,0,0,0,0,0,0.0807,0,0,0,0,0,0.068,0,0,0
43345,ARAC David Leach Light Blue Green Celadon,Iron - Celadon - Blue,,,9,9,68.2609,9.8387,0,0,0.9216,1.0146,1.9361,0,0.1134,19.3584,0,0,0,0,0.0342,0,0,0,0,0,0,0.334,0,0,0,0,0,0.1242,0,0,0
43346,ARAC David Leach Blue Green Celadon,Iron - Celadon - Blue,,,9,9,67.8087,9.7735,0,0,0.9155,1.0078,1.9233,0,0.1126,19.2301,0,0,0,0,0.034,0,0,0,0,0,0,0.9943,0,0,0,0,0,0.1234,0,0,0
43347,Leach's Korean-Type Celadon,Iron - Celadon,,,7,9,65.5852,10.2977,0,0,3.6074,0.0743,3.6817,0,0.1523,19.2625,0,0,0,0,0,0,0,0,0,0,0,0.7901,0,0,0,0,0,0.2304,0,0,0
43348,Kenzan Celadon,Iron - Celadon,,,8,8,72.7414,12.8544,0,0,6.621,2.0242,8.6452,0,0.027,0.2659,0,0,0,0,0.0148,0,0,0,0,0,0,5.413,0,0,0,0,0,0.0384,0,0,0
43349,Cunningham Celadon,Iron - Celadon,,,7,7,71.9653,7.7374,0,0,2.5033,1.1353,3.6386,0,0.0271,14.2349,0,1.4253,0,0,0.0193,0,0,0,0,0,0,0.9019,0,0,0,0,0,0.0503,0,0,0
43350,Celadon,Iron - Celadon,,,7,7,66.1128,11.2791,0,0,1.6608,2.1202,3.781,0,2.0964,15.2774,0,0,0,0,0,0,0,0,0,0,0,1.0476,0,0,0,0,0,0.4058,0,0,0
43351,Glossy Celadon,Iron - Celadon,,,6,6,40.5985,2.4701,32.5155,0,0.0376,0.0789,0.1165,0,0.0893,23.2262,0,0,0,0,0.0109,0,0,0,0,0,0,0.9447,0,0,0,0,0,0.0283,0,0,0
43352,ARAC Celadon,Iron - Celadon,,,6,6,68.6161,9.5653,0,0,2.4507,5.4054,7.8561,0,0.2993,12.3899,0,0,0,0,0,0,0,0,0,0,0,1.2733,0,0,0,0,0,0,0,0,0
43353,Faux Celadon,Iron - Celadon,,,6,6,67.1028,8.8213,2.554,0,0.0526,6.7623,6.8149,0,0.593,13.7405,0,0,0,0,0.0168,0,0,0,0,0,0,0.0482,0,0,0.2685,0,0,0.0399,0,0,0
43354,Anderson Ranch Tenmoku,Iron - Tenmoku,,,9,11,71.1401,7.9352,0,0,3.4757,1.5279,5.0036,0,0.0556,11.7599,0,0,0,0,0,0,0,0,0,0,0,4.1029,0,0,0,0,0,0.0027,0,0,0
43355,Jeff's Tenmoku,Iron - Tenmoku,,,10,10,67.7572,11.1147,0,0,8.8143,0.0623,8.8766,0,0.0721,8.6681,0,0,0,0,0.0105,0,0,0,0,0,0,3.4734,0,0,0,0,0,0.0274,0,0,0
43356,Mark Tenmoku (Porcelain only),Iron - Tenmoku,,,10,10,71.8786,8.0596,0,0,3.2126,1.5562,4.7688,0,0.1273,11.1261,0,0,0,0,0.0133,0,0,0,0,0,0,3.9917,0,0,0,0,0,0.0346,0,0,0
43357,Soldner Tenmoku,Iron - Tenmoku,,,10,10,71.1673,7.2353,0,0,2.2108,1.0385,3.2493,0,0.1753,14.1105,0,0,0,0,0,0,0,0,0,0,0,3.8497,0,0,0,0,0,0.2127,0,0,0
43358,Bobby Silverman Wild Rose Tenmoku,Iron - Tenmoku,,,10,10,53.2285,14.3034,0,9.4258,2.3443,6.7972,9.1415,0,0.199,7.4386,0,0,0,0,2.0645,0,0,0,0,0,0,4.1941,0,0,0,0,0,0.0045,0,0,0
43359,Tenmoku,Iron - Tenmoku,,,10,10,71.6238,7.7799,0,0,4.1155,1.8764,5.9919,0,0.0509,11.1662,0,0,0,0,0,0,0,0,0,0,0,3.3103,0,0,0,0,0,0.077,0,0,0
43360,Kovatch Tenmoku,Iron - Tenmoku,,,10,10,63.2974,8.6442,8.9099,0,5.3651,2.4992,7.8642,0,0.0603,9.2597,0,0,0,0,0,0,0,0,0,0,0,1.9642,0,0,0,0,0,0,0,0,0
43361,Good Things Tenmoku,Iron - Tenmoku,,,10,10,71.6238,7.7799,0,0,4.1155,1.8764,5.9919,0,0.0509,11.1662,0,0,0,0,0,0,0,0,0,0,0,3.3103,0,0,0,0,0,0.077,0,0,0
43362,Steve Loucks Tenmoku,Iron - Tenmoku,,,10,10,71.3741,7.8691,0,0,3.287,1.4944,4.7813,0,0.0193,11.7926,0,0,0,0,0.0138,0,0,0,0,0,0,4.114,0,0,0,0,0,0.0357,0,0,0
43363,David Leach's Tenmoku,Iron - Tenmoku,,,10,10,74.6011,8.4957,0,0,2.11,2.4663,4.5763,0,0.1537,8.903,0,0,0,0,0.1557,0,0,0,0,0,0,3.0556,0,0,0,0,0,0.059,0,0,0
43364,Teadust (Yellow Speckle Tenmoku),Iron - Tea Dust,,,10,10,69.5127,7.0241,0,0,4.8942,0.0392,4.9334,0,4.0184,10.6306,0,0,0,0,0,0,0,0,0,0,0,3.7592,0,0,0,0,0,0.1216,0,0,0
43365,Mark's Tenmoku,Iron - Tenmoku,,,9,10,71.4215,7.9929,0,0,3.2425,1.5329,4.7755,0,0.0857,11.6059,0,0,0,0,0.0135,0,0,0,0,0,0,4.0699,0,0,0,0,0,0.0351,0,0,0
43366,Jeff Oestrich's Tenmoku,Iron - Tenmoku,,,9,10,71.0976,6.6303,0,0,4.0476,1.9119,5.9594,0,0.0755,9.3704,0,0.8905,2.1602,0,0,0,0,0,0,0,0,3.8161,0,0,0,0,0,0,0,0,0
43367,Black Tenmoku,Iron - Tenmoku,,,9,10,72.5668,8.5739,0,0,5.9463,0.6545,6.6008,0,0.1138,8.503,0,0,0,0,0,0,0,0,0,0,0,3.1288,0,0,0,0,0,0.0719,0,0,0.441
43368,Overglaze Pigment for Tenmoku,Iron - Tenmoku,,,9,10,60.7665,12.3436,0,0,0,0,0,0,0.0987,0.2593,0,0,0,0,0,0,0,0,0,0,8.9211,8.6899,0,0,0,0,0,8.921,0,0,0
43369,ARAC Tenmoku,Iron - Tenmoku,,,9,10,66.5968,9.498,0,0,2.3945,1.5847,3.9793,0,3.1041,12.8231,0,0,0,0,0,0,0,0,0,0,0,3.7369,0,0,0,0,0,0.2618,0,0,0
43370,Oestrich Tenmoku,Iron - Tenmoku,,,9,10,69.0633,8.6615,0,0,3.3274,1.5763,4.9037,0,0.0956,11.8097,0,0,1.8275,0,0.0161,0,0,0,0,0,0,3.5807,0,0,0,0,0,0.0419,0,0,0
43371,Tenmoku Black,Iron - Tenmoku,,,9,10,70.8717,7.797,0,0,3.8752,1.8279,5.7032,0,0.0824,8.9507,0,0.8494,2.0604,0,0.0074,0,0,0,0,0,0,3.6589,0,0,0,0,0,0.0191,0,0,0
43372,Lynn's Brown-black Tenmoku,Iron - Tenmoku,,,9,10,66.3932,10.0513,0,0,2.2707,3.6248,5.8954,0,4.5811,6.8806,0,3.3368,0,0,0,0,0,0,0,0,0,2.5316,0,0,0,0,0,0.3299,0,0,0
43373,Tom Coleman Rust Black Tenmoku,Iron - Tenmoku,,,8,10,68.5507,8.04,0,0,3.4036,1.5476,4.9512,0,0.0192,12.1696,0,0,1.9187,0,0.0137,0,0,0,0,0,0,4.3014,0,0,0,0,0,0.0356,0,0,0
43374,Kate Winn's Tenmoku Glaze,Iron - Tenmoku,,,9,9,68.7529,8.0965,0,0,3.4151,1.5528,4.9679,0,0.0194,12.0971,0,0,1.862,0,0.0139,0,0,0,0,0,0,4.1542,0,0,0,0,0,0.0361,0,0,0
