Repository: derekphilipau/glazy-data

# glazy-data
Public data from the Glazy database

## About

The Glazy database of ceramic recipes was originally seeded with data from [Linda Arbuckle's](http://lindaarbuckle.com)  [GlazeChem database](http://lindaarbuckle.com/arbuckle_handouts.html), John Sankey's [glaze database](http://www.johnsankey.ca/glazedata.html) (which is based on the extensive work by [Alisa Clausen](https://glazy.org/u/alisaclausen)), and [Louis Katz's](http://www.louiskatz.net) [Hyperglaze database](http://falcon.tamucc.edu/~lkatz/allglazes.txt).

This repository intends to continue the tradition of making recipes publicly available.  This archived data only includes publicly shared recipes and materials.

File: glazy-data-glazes-simplified-20201210.csv (part 36 of 47)
id,name,material_type_concatenated,surface_type,transparency_type,from_orton_cone,to_orton_cone,SiO2_percent_mol,Al2O3_percent_mol,B2O3_percent_mol,Li2O_percent_mol,K2O_percent_mol,Na2O_percent_mol,KNaO_percent_mol,BeO_percent_mol,MgO_percent_mol,CaO_percent_mol,SrO_percent_mol,BaO_percent_mol,ZnO_percent_mol,PbO_percent_mol,P2O5_percent_mol,F_percent_mol,V2O5_percent_mol,Cr2O3_percent_mol,MnO_percent_mol,MnO2_percent_mol,FeO_percent_mol,Fe2O3_percent_mol,CoO_percent_mol,NiO_percent_mol,CuO_percent_mol,Cu2O_percent_mol,CdO_percent_mol,TiO2_percent_mol,ZrO_percent_mol,ZrO2_percent_mol,SnO2_percent_mol
43375,J.O. Tenmoku,Iron - Tenmoku,,,9,9,71.2335,7.7812,0,0,3.8674,1.8243,5.6918,0,0.0822,8.929,0,0.8484,2.058,0,0.0074,0,0,0,0,0,0,3.3494,0,0,0,0,0,0.0191,0,0,0
43376,Stover Tenmoku,Iron - Tenmoku,,,7,7,70.9372,6.6512,0,0,2.0159,0.9192,2.935,0,0.1347,13.736,0,0,1.6665,0,0,0,0,0,0,0,0,3.7356,0,0,0,0,0,0.2038,0,0,0
43377,Branum Tenmoku,Iron - Tenmoku,,,7,7,70.9742,7.7496,0,0,3.6961,1.6852,5.3813,0,0.0752,11.5803,0,0,0,0,0,0,0,0,0,0,0,4.1259,0,0,0,0,0,0.1137,0,0,0
43378,Kovatch Carbon Trap,Shino - Carbon Trap,,,10,10,68.7814,16.0422,0,2.8073,2.2906,8.6556,10.9462,0,0.2684,0.8564,0,0,0,0,0.003,0,0,0,0,0,0,0.1319,0,0,0,0,0,0.1632,0,0,0
43380,Chris Gustin Carbon Trap,Shino - Carbon Trap,,,10,10,68.6832,16.0656,0,2.8599,2.3185,8.7493,11.0678,0,0.2035,0.8473,0,0,0,0,0.0031,0,0,0,0,0,0,0.1035,0,0,0,0,0,0.1662,0,0,0
43381,Original Carbon Trap,Shino - Carbon Trap,,,9,11,68.8706,16.3679,0,2.3626,2.3779,8.6722,11.0502,0,0.2224,0.821,0,0,0,0,0.0038,0,0,0,0,0,0,0.1153,0,0,0,0,0,0.1863,0,0,0
43382,Carbon Trap,Shino - Carbon Trap,,,9,10,68.0789,17.3166,0,2.9138,2.1054,8.3159,10.4213,0,0.2145,0.7165,0,0,0,0,0.0131,0,0,0,0,0,0,0.13,0,0,0,0,0,0.1952,0,0,0
43383,Pete Pinnell Shino Carbon Trap,Shino - Carbon Trap,,,9,10,69.1802,17.0382,0,0,2.631,9.597,12.228,0,0.3322,0.7278,0,0,0,0,0,0,0,0,0,0,0,0.1762,0,0,0,0,0,0.3172,0,0,0
43384,ARAC Carbon Trap,Shino - Carbon Trap,,,6,6,64.2652,15.988,0,7.0984,1.5992,10.4753,12.0745,0,0.0908,0.4177,0,0,0,0,0.0073,0,0,0,0,0,0,0.0391,0,0,0,0,0,0.0189,0,0,0
43401,Tom Coleman Satin White Matte,"White, Off-White",Satin,,10,11,68.0639,4.8171,3.0265,0,0.086,3.9209,4.0069,0,14.0641,5.8781,0,0,0,0,0.0055,0,0,0,0,0,0,0.0538,0,0,0,0,0,0.084,0,0,0
43402,Tom Coleman Super Matte White,"White, Off-White",Matte,,10,11,61.7343,13.9143,0,0,4.4617,2.0233,6.485,0,7.5443,10.0787,0,0,0,0,0.0351,0,0,0,0,0,0,0.1171,0,0,0,0,0,0.0912,0,0,0
43403,Tom Coleman Cornwall Stone White,"White, Off-White",,,10,11,71.3058,10.7119,0,0,2.3244,2.6854,5.0097,0,3.1932,9.2324,0,0,0,0,0.3221,0,0,0,0,0,0,0.0955,0,0,0,0,0,0.1294,0,0,0
43404,Tom Coleman No-Craze White,"White, Off-White",,,10,11,71.3269,10.4801,0,0,2.3164,1.0453,3.3617,0,6.3962,8.2063,0,0,0,0,0.0348,0,0,0,0,0,0,0.1036,0,0,0,0,0,0.0904,0,0,0
43405,Tom Coleman High-Alumina White,"White, Off-White",,,9,11,65.6377,10.8933,0,0,1.5676,0.7147,2.2823,0,6.3368,11.5625,0,0,0,0,1.0713,0,0,0,0,0,0,0.0386,0,0,0,0,0,0.0646,0,2.1128,0
43406,Tom Coleman Standard Matte White,"White, Off-White",Matte,,9,11,60.5443,9.3203,0,0,4.6535,2.1218,6.7753,0,0.0778,6.5365,0,8.4244,3.8519,0,0,0,0,0,0,0,0,0.0809,0,0,0,0,0,0.1176,0,4.271,0
43407,Tom Coleman Mottled White Matte,"White, Off-White",Matte,,9,11,56.8168,9.4647,0,0,4.6692,2.1289,6.7981,0,0.0824,7.6353,0,8.8361,8.1872,0,0,0,0,0,0,0,0,0.187,0,0,0,0,0,1.9924,0,0,0
43408,Tom Coleman Brushwork Alumina White,"White, Off-White",,,9,11,63.0648,13.4703,0,0,1.2939,5.1518,6.4457,0,6.3766,6.7941,0,0,0,0,0,0,0,0,0,0,0,0.0556,0,0,0,0,0,0.1056,0,3.6873,0
43409,"Creamy Satin, Breaks to Rust","White, Off-White",,,10,10,56.0862,13.988,0,0,1.9827,4.2781,6.2607,0,8.414,12.6071,0,0,0,0,0.0141,0,0,0,0,0,0,0.0462,0,0,0,0,0,0.0366,0,0,2.5472
43410,B. Tucker & S. Hartwell Satin Matte Glaze,"White, Off-White",Satin,,10,10,65.4353,12.9396,0,1.0458,2.1909,6.7635,8.9544,0,0.3352,0.6016,10.3928,0,0,0,0,0,0,0,0,0,0,0.1224,0,0,0,0,0,0.1728,0,0,0
43411,Satin White,"White, Off-White",Satin - Matte,,10,10,65.1856,11.1036,0,0,2.3994,2.6503,5.0497,0,7.3983,11.071,0,0,0,0,0.0053,0,0,0,0,0,0,0.0534,0,0,0,0,0,0.1331,0,0,0
43412,Shiny White,"White, Off-White",,,10,10,71.1496,8.5201,0,0,1.8838,4.1091,5.9928,0,0.2246,10.9095,0,0,0,0,0,0,0,0,0,0,0,0.0991,0,0,0,0,0,0.0628,0,3.0414,0
43413,Oribe Shaner,Green - Oribe,,,10,10,65.8609,7.0189,0,0,2.2361,1.1374,3.3735,0,4.2538,15.7183,0,0,0,0,0.2241,0,0,0,0,0,0,0.1141,0,0,3.3967,0,0,0.0396,0,0,0
43414,Silverman McMillan White,"White, Off-White",,,10,10,63.6491,9.2136,0,0,1.4328,3.0554,4.4883,0,11.2361,6.3446,0,0,0,0,0.0198,0,0,0,0,0,0,0.0583,0,0,0,0,0,0.0514,0,4.9387,0
43415,McKinnell B.W. White,"White, Off-White",,,10,10,67.6882,6.8358,0,0,2.8334,1.2881,4.1215,0,7.8635,13.3993,0,0,0,0,0.0121,0,0,0,0,0,0,0.0481,0,0,0,0,0,0.0315,0,0,0
43416,Hagi,"White, Off-White",,,10,10,69.6778,10.4122,0,0,2.2269,1.0613,3.2882,0,0.143,13.6588,0,0,0,0,0.3838,0,0,0,0,0,0,0.2551,0,0,0,0,0,2.1811,0,0,0
43417,Hirondelle Lithium Speckle,"White, Off-White",,,10,10,65.4432,15.2814,0,5.9479,2.9183,9.2324,12.1507,0,0.2168,0.7645,0,0,0,0,0,0,0,0,0,0,0,0.0863,0,0,0,0,0,0.1092,0,0,0
43418,Hirondelle Wheat White,"White, Off-White",,,10,10,66.7849,16.2148,0,1.8884,2.3865,7.3095,9.696,0,4.4318,0.6468,0,0,0,0,0,0,0,0,0,0,0,0.1256,0,0,0,0,0,0.2117,0,0,0
43420,"Alfred \L\""","White, Off-White",,,10,10,74.12,7.4673,0,0,2.5702,2.1106,4.6808,0,0.1072,12.2948,0,1.0933,0,0,0,0,0,0,0,0,0,0.0744,0,0,0,0,0,0.1621,0,0,0
43421,Randy Johnston Stoney Thin Base for Mashiko Kaki,"White, Off-White",,,10,10,62.4412,13.691,0,0,3.8376,1.7376,5.5752,0,0.0545,17.9745,0,0,0,0,0.0389,0,0,0,0,0,0,0.1234,0,0,0,0,0,0.1012,0,0,0
43422,Glick/Symons 2A,"White, Off-White",,,10,10,60.2463,13.0483,0,0,7.1024,0.088,7.1904,0,9.5842,9.508,0,0,0,0,0.007,0,0,0,0,0,0,0.1376,0,0,0,0,0,0.2782,0,0,0
43423,Ferguson White,"White, Off-White",,,10,10,55.5629,11.5573,0,0,5.8958,0.0171,5.9129,0,5.6939,17.3859,0,0,0,0,1.5817,0,0,0,0,0,0,0.0743,0,0,0,0,0,0.0743,0,0,2.1568
43424,Glick/Symons Secrest,"White, Off-White",,,10,10,72.3278,8.111,0,0,6.9807,0.0208,7.0014,0,0.0426,9.3216,0,0.9053,2.1962,0,0,0,0,0,0,0,0,0.0296,0,0,0,0,0,0.0644,0,0,0
43425,Bone Ash,"White, Off-White",,,9,10,50.1932,13.2232,0,0,1.649,3.5087,5.1577,0,12.6733,17.3479,0,0,0,0,1.1806,0,0,0,0,0,0,0.1328,0,0,0,0,0,0.0913,0,0,0
43426,Pete Pinnell Stokes Matte,"White, Off-White",Matte,,9,10,59.9829,12.0899,0,2.9439,2.2337,7.0706,9.3043,0,0.2541,0.6122,0,10.9365,0,0,0,0,0,0,0,0,0,0.1583,0,0,2.6886,0,0,1.0294,0,0,0
43427,Elmer Taylor Temple White,"White, Off-White",,,9,10,67.1875,10.8127,0,0,2.8807,1.3034,4.1841,0,7.7752,9.8259,0,0,0,0,0.0319,0,0,0,0,0,0,0.0997,0,0,0,0,0,0.083,0,0,0
43428,Babu/Illian Rhodes Matte,"White, Off-White",Matte,,9,10,70.3167,5.6351,0,0,1.4358,3.1719,4.6077,0,11.1379,7.8499,0,0,0,0,0,0,0,0,0,0,0,0.4528,0,0,0,0,0,0,0,0,0
43429,Babu/Illian Weiser Stony White,"White, Off-White",Matte - Stony,,9,10,63.801,9.6081,0,0,4.8936,2.2943,7.1878,0,9.5172,9.6841,0,0,0,0,0,0,0,0,0,0,0,0.1046,0,0,0,0,0,0.0972,0,0,0
43430,Babu/Illian Rosenthal Satin Matte,"White, Off-White",Satin,,9,10,67.0126,6.3752,5.7352,0,3.011,1.459,4.47,0,9.8414,6.5047,0,0,0,0,0,0,0,0,0,0,0,0.0609,0,0,0,0,0,0,0,0,0
43431,Babu/Illian Sylvie White,"White, Off-White",,,9,10,72.0286,10.795,0,0,2.015,4.4494,6.4644,0,3.3793,7.2064,0,0,0,0,0,0,0,0,0,0,0,0.0964,0,0,0,0,0,0.0299,0,0,0
43432,Blakeborough Kudo Matte,"White, Off-White",Matte,,9,10,62.5373,9.2992,0,0,5.388,0.0118,5.3998,0,13.9205,8.7207,0,0,0,0,0.0197,0,0,0,0,0,0,0.0513,0,0,0,0,0,0.0513,0,0,0
43433,Adele Super Matte,"White, Off-White",Matte,,9,10,63.9106,10.9605,0,0,2.1321,6.8715,9.0036,0,4.5781,4.8558,0,6.6323,0,0,0.0052,0,0,0,0,0,0,0.0404,0,0,0,0,0,0.0134,0,0,0
43434,Tom Coleman Stone White,"White, Off-White",Matte - Stony,,9,10,61.1796,12.2204,0,0,3.9266,1.7807,5.7072,0,11.7316,8.9476,0,0,0,0,0.0308,0,0,0,0,0,0,0.1028,0,0,0,0,0,0.0799,0,0,0
43435,Tom Coleman Wax Matte White,"White, Off-White",Matte,,9,10,69.2142,5.9264,3.1158,0,2.9828,1.8648,4.8476,0,11.2787,5.5256,0,0,0,0,0.0119,0,0,0,0,0,0,0.0537,0,0,0,0,0,0.0262,0,0,0
43436,Elmer Taylor Rhodes Matte,"White, Off-White",Matte,,9,10,57.2986,12.8169,0,0,4.1668,1.8899,6.0567,0,8.028,12.5006,0,0,0,0,0.0319,0,0,0,0,0,0,0.1071,0,0,0,0,0,0.0828,0,0,3.0774
43437,Babu/Illian Erickson White,"White, Off-White",,,9,10,43.1507,6.1621,0,0.5917,2.9259,1.6327,4.5585,0,4.8339,33.7855,0,0,3.1894,0,0.0026,0,0,0,0,0,0,0.0366,0,0,0,0,0,0.0069,0,3.682,0
43438,Babu/Illian Vaughn's White,"White, Off-White",,,9,10,58.0964,7.5741,0,0.892,4.163,1.9324,6.0954,0,6.4208,10.5203,0,0,4.8083,0,0,0,0,0,0,0,0,0.0417,0,0,0,0,0,0,0,5.5509,0
43439,Babu/Illian Paprika,"White, Off-White",,,9,10,57.2927,14.4284,0,3.909,2.5389,1.4857,4.0246,0,7.1411,10.4515,0,0,0,0,0.0309,0,0,0,0,0,0,0.0949,0,0,0,0,0,0.0804,0,0,2.5466
43440,Babu/Illian Spodumene,"White, Off-White",,,9,10,55.2444,14.4004,0,3.9114,2.3985,1.1151,3.5136,0,8.0156,11.7726,0,0,0,0,0.0334,0,0,0,0,0,0,0.1167,0,0,0,0,0,0.0869,0,0,2.9049
43441,White Shino,Shino,,,9,10,68.872,16.3628,0,2.3618,2.3797,8.6757,11.0554,0,0.2222,0.8213,0,0,0,0,0.0037,0,0,0,0,0,0,0.115,0,0,0,0,0,0.1858,0,0,0
43442,Schulman White Matte,"White, Off-White",Matte,,9,10,64.3233,11.0082,1.5813,0,1.7888,5.4911,7.2799,0,8.8322,1.5625,0,5.1223,0,0,0,0,0,0,0,0,0,0.1276,0,0,0,0,0,0.1628,0,0,0
43443,Temple White,"White, Off-White",,,9,10,67.4513,10.4887,0,0,2.8018,1.3326,4.1344,0,7.6944,9.9995,0,0,0,0,0.0296,0,0,0,0,0,0,0.1253,0,0,0,0,0,0.0769,0,0,0
43444,SDC Harvey Super White,Glaze,,,9,10,64.8344,9.9026,2.7699,0,2.2067,5.1861,7.3927,0,0.6891,9.0997,0,0,0,0,0.0135,0,0,0,0,0,0,0.0507,0,0,0,0,0,0.031,0,5.2165,0
43445,Tom Coleman Standard White,"White, Off-White",,,9,10,64.5317,10.3584,0,0,2.4539,1.1085,3.5624,0,7.1067,12.3288,0,0,0,0,0.033,0,0,0,0,0,0,0.1,0,0,0,0,0,0.0859,0,0,1.8931
43446,John Gill Killer,"White, Off-White",,,9,10,51.8978,10.6692,0,0,5.0241,4.7179,9.742,0,2.9738,21.8688,0,0,0,0,1.7139,0,0,0,0,0,0,1.051,0,0,0,0,0,0.0834,0,0,0
43447,Andy Martin's Showsaver V B,"White, Off-White",,,9,10,72.8553,5.9541,1.3038,0,1.1801,4.3509,5.531,0,0.3468,3.0956,5.4078,5.3907,0,0,0.0021,0,0,0,0,0,0,0.0479,0,0,0,0,0,0.0648,0,0,0
43448,Blakeborough White Matte,"White, Off-White",Matte,,9,10,60.7124,11.8571,0,0,5.7568,0.0185,5.7753,0,0.0431,13.5546,0,0,4.258,0,0.0308,0,0,0,0,0,0,0.2172,0,0,0,0,0,2.5729,0,0,0.9785
43449,Babu/Illian Limestone,"White, Off-White",,,9,10,73.9323,9.3455,0,0,3.6494,1.7497,5.3991,0,0.1264,10.6168,0,0,0,0,0.0165,0,0,0,0,0,0,0.5207,0,0,0,0,0,0.0428,0,0,0
43450,Keator's White Satin,"White, Off-White",Satin - Matte,,9,10,70.216,7.4862,0,0,1.3679,2.9426,4.3105,0,10.4841,7.4217,0,0,0,0,0.0121,0,0,0,0,0,0,0.0381,0,0,0,0,0,0.0314,0,0,0
43451,Blakeborough Pearl White,"White, Off-White",,,9,10,68.2398,8.1827,0,0,3.0505,0.0155,3.066,0,11.8263,8.5246,0,0,0,0,0.0259,0,0,0,0,0,0,0.0674,0,0,0,0,0,0.0674,0,0,0
43452,White Fatty,"White, Off-White",,,9,10,58.0822,9.1471,0,0,1.4219,4.5259,5.9478,0,3.9724,18.485,0,0,0,0,4.2796,0,0,0,0,0,0,0.0518,0,0,0,0,0,0.034,0,0,0
43453,Jeff Oestrich's White,"White, Off-White",,,9,10,67.773,10.1037,0,0,2.6698,1.2079,3.8777,0,8.9503,9.0938,0,0,0,0,0.03,0,0,0,0,0,0,0.0935,0,0,0,0,0,0.0781,0,0,0
43454,ARAC Oribe,Green - Oribe,,,9,10,74.614,8.9353,0,0,3.73,1.6958,5.4257,0,0.0219,10.8843,0,0,0,0,0.0156,0,0,0,0,0,0,0.0625,0,0,0,0,0,0.0406,0,0,0
43455,Blakeborough Koryo,Iron - Celadon,,,9,10,67.2591,7.0196,0,0,6.7901,0,6.7901,0,1.8199,16.4693,0,0,0,0,0.4819,0,0,0,0,0,0,0.1601,0,0,0,0,0,0,0,0,0
43456,B. Silverman Dickey Satin Matte,"White, Off-White",Satin,,9,10,56.4537,13.2869,0,0,2.2815,5.7683,8.0497,0,0.105,12.2681,0,2.8292,6.8631,0,0.0205,0,0,0,0,0,0,0.0707,0,0,0,0,0,0.0532,0,0,0
43457,Blakeborough Dolomite,"White, Off-White",,,9,10,57.1653,14.2249,0,0,7.113,0.0215,7.1345,0,9.6387,11.6139,0,0,0,0,0.0359,0,0,0,0,0,0,0.0934,0,0,0,0,0,0.0934,0,0,0
43458,Blakeborough Talc White,"White, Off-White",,,9,10,72.4264,6.7448,0,0,3.3738,0.0102,3.384,0,8.9416,8.3976,0,0,0,0,0.017,0,0,0,0,0,0,0.0443,0,0,0,0,0,0.0442,0,0,0
43459,SDC Harvey Rowe's Base,"White, Off-White",,,9,10,70.51,9.3022,0,0,5.3112,0.0121,5.3233,0,0.0282,14.7113,0,0,0,0,0.0202,0,0,0,0,0,0,0.0524,0,0,0,0,0,0.0524,0,0,0
43460,Blakeborough Barium Matte,"White, Off-White",Matte,,9,10,59.6028,11.9703,0,0,6.0244,3.2145,9.239,0,6.0815,7.8843,0,5.1375,0,0,0.0116,0,0,0,0,0,0,0.0428,0,0,0,0,0,0.0302,0,0,0
43461,Coleman German Crystal,"White, Off-White",,,8,10,56.8248,9.4686,0,0,4.6685,2.1286,6.797,0,0.0826,7.6403,0,8.8266,8.1794,0,0,0,0,0,0,0,0,0.1871,0,0,0,0,0,1.9934,0,0,0
43462,Oatmeal Glaze,"White, Off-White",,,9,10,54.3354,13.2824,1.4077,2.7444,3.9847,0.6184,4.6031,0,10.2563,11.3446,0,0,0,0,0.0026,0,0,0,0,0,0,0.024,0,0,0,0,0,0.0046,0,1.9949,0
43463,White,"White, Off-White",,,8,10,67.773,10.1037,0,0,2.6698,1.2079,3.8777,0,8.9503,9.0938,0,0,0,0,0.03,0,0,0,0,0,0,0.0935,0,0,0,0,0,0.0781,0,0,0
43464,Tom Coleman Bubble White,"White, Off-White",,,8,10,71.8048,6.4215,1.3991,0,3.525,1.8334,5.3584,0,1.6389,10.0384,0,1.719,0.5918,0,0.007,0,0,0,0,0,0,0.0413,0,0,0,0,0,0.0161,0,0,0.9637
43465,Tom Coleman Decoration White,"White, Off-White",,,8,10,72.684,7.9158,0,0,3.2509,1.4778,4.7287,0,0.02,11.6752,0,0,1.9093,0,0.0143,0,0,0,0,0,0,0.0561,0,0,0,0,0,0.0371,0,0,0.9595
43466,Hamada Base Rich Creamy White,"White, Off-White",,,8,10,60.7578,11.5435,0,0,8.2786,0.1285,8.4071,0,0.1879,9.1573,0,0.3827,9.2822,0,0,0,0,0,0,0,0,0.1114,0,0,0,0,0,0.1702,0,0,0
43467,Pete Pinnell Hamada Matte,"White, Off-White",Matte,,7,10,53.316,9.0747,0,0,2.2476,4.9207,7.1683,0,0.1452,8.9892,0,8.8917,8.4401,0,0,0,0,0,0,0,0,0.1497,0,0,0,0,0,1.7432,0,2.0819,0
43468,Pettingill C-Base,"White, Off-White",,,6,10,67.8023,7.839,2.1648,0,3.83,2.0983,5.9283,0,0.5581,13.423,0,0.356,1.7274,0,0.0039,0,0,0,0,0,0,0.0846,0,0,0,0,0,0.1127,0,0,0
43469,S. Duensing Opaque White Smooth Matte,"White, Off-White",Matte,Opaque,9,9,66.6588,9.94,0,0,2.5804,1.1672,3.7476,0,8.9149,10.5384,0,0,0,0,0.0299,0,0,0,0,0,0,0.0926,0,0,0,0,0,0.0777,0,0,0
43470,Satin White,"White, Off-White",Satin - Matte,,9,9,71.8915,7.0312,0,0,4.0301,0.0091,4.0392,0,7.3895,9.5548,0,0,0,0,0.0152,0,0,0,0,0,0,0.0394,0,0,0,0,0,0.0394,0,0,0
43471,David Leach's Dolomite White,"White, Off-White",,,9,9,60.8054,11.4991,0,0,3.5888,1.627,5.2157,0,12.4318,9.2412,0,0,0,0,0.6311,0,0,0,0,0,0,0.0983,0,0,0,0,0,0.0774,0,0,0
43472,Kate Winn's White Matte,"White, Off-White",,,9,9,59.3114,13.6042,0,0,4.122,1.9352,6.0572,0,8.3909,12.3631,0,0,0,0,0.0348,0,0,0,0,0,0,0.1478,0,0,0,0,0,0.0905,0,0,0
43473,Hirondelle Soda Ash,"White, Off-White",,,7,8,77.4194,4.1331,0,0,0.0413,18.2119,18.2532,0,0.0289,0.0372,0,0,0,0,0.0207,0,0,0,0,0,0,0.0537,0,0,0,0,0,0.0537,0,0,0
43474,Leach White,"White, Off-White",,,7,7,75.184,7.161,0,0,3.3948,1.6009,4.9957,0,0.0746,9.7199,0,0,0,0,0.0081,0,0,0,0,0,0,0.0689,0,0,0,0,0,0.0211,0,2.7667,0
43475,Branum Fat Cream,"White, Off-White",,,7,7,65.5985,8.8381,6.4118,0,1.6062,5.8481,7.4543,0,1.5868,6.1715,0,0,0,0,0.0117,0,0,0,0,0,0,0.1476,0,0,0,0,0,0.8718,0,2.9078,0
43476,Eriz's White,"White, Off-White",,,6,7,61.6209,10.7208,0,0,4.5367,1.9859,6.5227,0,0.0808,13.5169,0,0,7.4609,0,0,0,0,0,0,0,0,0.0731,0,0,0,0,0,0.0039,0,0,0
43477,Satin White,"White, Off-White",,,6,7,67.2531,10.4976,0,0,1.8678,3.6697,5.5375,0,1.3839,8.806,0,1.5718,4.7726,0,0,0,0,0,0,0,0,0.0817,0,0,0,0,0,0.0959,0,0,0
43478,Base Glaze,"White, Off-White",,,6,6,65.089,9.8666,0,0,4.2481,4.1337,8.3817,0,5.4998,11.0205,0,0,0,0,0.0124,0,0,0,0,0,0,0.0656,0,0,0,0,0,0.0644,0,0,0
43479,Base Glaze,"White, Off-White",,,6,6,72.4463,11.2124,0.2618,0,3.0421,4.7896,7.8317,0,1.7376,1.0688,0,0.6385,0,0,0.0665,0,0,0,0,0,0,2.0209,0,0,0,0,0,2.7156,0,0,0
43480,Xavier Satin-Matte Base,"White, Off-White",Satin,,6,6,67.9767,7.804,1.2393,0,3.0276,1.9913,5.0189,0,4.9736,12.8909,0,0,0,0,0.0128,0,0,0,0,0,0,0.0506,0,0,0,0,0,0.0332,0,0,0
43481,M. Fosdick Glossy White with Bluish Streaks,Glaze,,,5,5,70.3978,7.423,4.3847,0,4.2132,2.6329,6.8461,0,0.9944,9.8544,0,0,0,0,0.0119,0,0,0,0,0,0,0.0633,0,0,0,0,0,0.0244,0,0,0
43482,Some Like It Hot,Red,Glossy,Opaque,8,10,70.7235,7.8009,0,0,5.0355,0,5.0355,0,0,14.0226,0,0,0,0,0,0,0,0.0922,0,0,0,0,0,0,0,0,0,0,0,0,2.3252
43483,G-76 (Jackie Rice's Glaze),"White, Off-White",,,5,4,56.8453,5.4087,11.7385,0,3.2908,3.4447,6.7354,0,2.6875,10.7217,0,5.6905,0,0,0.0214,0,0,0,0,0,0,0.1127,0,0,0,0,0,0.0382,0,0,0
43484,Rozman Stoney Matte Base,"White, Off-White",Matte - Stony,,2,4,61.8659,10.3913,2.8753,0,1.2098,4.9348,6.1446,0,0.0822,18.5033,0,0,0,0,0.02,0,0,0,0,0,0,0.0655,0,0,0,0,0,0.0519,0,0,0
43485,Kansas City Semi-Matte Base,"White, Off-White",,,4,1,58.0251,6.1403,9.7578,0,0.4072,5.0269,5.4341,0,0.049,12.4098,0,0,0,0,0,0,0,0,0,0,0,0.034,0,0,0,0,0,0.0741,0,8.0758,0
43487,Semi-Matte Base,"White, Off-White",Matte - Semi,,4,2,56.6615,6.8828,6.8216,0,1.8246,3.9859,5.8105,0,0.0445,15.7687,0,5.1298,2.8716,0,0,0,0,0,0,0,0,0.009,0,0,0,0,0,0,0,0,0
43488,Ohio State G-76,"White, Off-White",,,4,2,56.8453,5.4087,11.7385,0,3.2908,3.4447,6.7354,0,2.6875,10.7217,0,5.6905,0,0,0.0214,0,0,0,0,0,0,0.1127,0,0,0,0,0,0.0382,0,0,0
43489,Woody Base Glaze A,"White, Off-White",,,4,2,62.8734,7.7624,7.05,0,0.2854,4.2561,4.5415,0,0.0203,8.9731,0,0,0,8.6893,0.0145,0,0,0,0,0,0,0.0377,0,0,0,0,0,0.0377,0,0,0
43490,Woody Base Glaze B,"White, Off-White",,,4,2,58.2308,8.7968,9.8776,3.4277,0.6991,6.1158,6.8149,0,0.0941,12.656,0,0,0,0,0.0114,0,0,0,0,0,0,0.0612,0,0,0,0,0,0.0296,0,0,0
43491,Ohio State G-64,"White, Off-White",,,4,2,74.8326,3.5359,0.2319,17.1261,0.2424,3.2626,3.505,0,0.0563,0.6018,0,0,0,0,0.0153,0,0,0,0,0,0,0.0552,0,0,0,0,0,0.0399,0,0,0
43492,Ann's Waxy Glaze,"White, Off-White",,,4,3,62.0008,6.7968,4.3197,0.7063,1.7484,2.5574,4.3059,0,0.9248,16.5818,2.1385,0,0,0,0.006,0,0,0,0,0,0,0.0157,0,0,0,0,0,0.0157,0,0,2.188
43493,Higby 1-2-3 (Kansas City),"White, Off-White",,,4,4,41.8561,9.6265,28.7549,0,0.0963,0.0289,0.1251,0,0.0674,19.2715,0,0,0,0,0.0481,0,0,0,0,0,0,0.1252,0,0,0,0,0,0.1251,0,0,0
43494,J's Base,"White, Off-White",,,4,4,62.8609,2.3885,10.4351,9.7263,0.3029,2.3177,2.6206,0,2.3715,9.4334,0,0,0,0,0.0256,0,0,0,0,0,0,0.0872,0,0,0,0,0,0.051,0,0,0
43495,Base (Kansas City),"White, Off-White",,,4,4,55.4234,8.9718,18.1503,0,0.0241,5.1358,5.1598,0,0.0169,11.3383,0,0,0,0,0.012,0,0,0.8648,0,0,0,0.0313,0,0,0,0,0,0.0313,0,0,0
43496,Ohio State Satin Base,"White, Off-White",Satin - Matte,,4,4,57.9638,7.6682,3.356,0,1.9393,4.686,6.6253,0,0.8201,14.3844,0,5.1838,3.9121,0,0.0061,0,0,0,0,0,0,0.0432,0,0,0,0,0,0.0371,0,0,0
43497,#8 Utah Opaque Milky White,"White, Off-White",,Opaque,4,4,49.7825,1.7792,17.2518,0,0.069,8.6572,8.7262,0,0.0646,18.7059,0,0,0,0,0,0,0,0,0,0,0,0.0448,0,0,0,0,0,0.0977,0,3.5472,0
43498,Gloria's Ace #1 (Penland),"White, Off-White",,,4,4,61.4832,2.7992,10.0331,9.3516,0.2962,2.2299,2.5261,0,2.2837,9.0745,0,0,0,0,0.0271,0,0,0,0,0,0,0.0904,0,0,0,0,0,0.0555,0,0,2.2756
43499,Jackeeze Matte,"White, Off-White",Matte,,4,4,63.6276,2.4166,9.8108,7.9425,0.2998,2.2248,2.5246,0,2.2311,8.8736,0,0,0,0,0.0246,0,0,0,0,0,0,0.0835,0,0,0,0,0,0.0493,0,0,2.4159
43500,Ohio State Satin,"White, Off-White",Satin - Matte,,4,4,57.587,6.7763,12.2238,0,0.1857,4.5237,4.7094,0,4.7544,10.6231,0,0,0,0,0.0088,0,0,0,0,0,0,0.0229,0,0,0,0,0,0.0229,0,3.2715,0
43501,Ohio State Soft Satin,"White, Off-White",Satin - Matte,,4,4,51.5226,6.6133,7.1821,0,0.7747,6.7875,7.5622,0,0.0178,16.7646,0,0,10.2583,0,0.0127,0,0,0,0,0,0,0.0331,0,0,0,0,0,0.0331,0,0,0
43502,Ohio State Satin Stone Matte,"White, Off-White",Matte - Stony,,4,4,62.3868,6.5192,8.5445,0,0.7488,5.084,5.8328,0,3.2655,13.3769,0,0,0,0,0.0108,0,0,0,0,0,0,0.039,0,0,0,0,0,0.0244,0,0,0
43503,Ohio State Smooth Satin,"White, Off-White",Satin - Matte,,4,4,62.4703,6.4727,4.1137,0.6726,1.6651,2.4355,4.1005,0,0.8807,15.791,2.0365,0,0,0,0.0058,0,0,0,0,0,0,0.015,0,0,0,0,0,0.015,0,3.4263,0
43504,Woody's Base,"White, Off-White",,,4,4,56.0996,8.1512,11.3958,3.8987,0.958,5.6427,6.6007,0,1.6676,12.0135,0,0,0,0,0.0262,0,0,0,0,0,0,0.0895,0,0,0,0,0,0.0573,0,0,0
43506,Alien,Green - Chrome,Glossy,Transparent,8,10,72.4413,7.9904,0,0,5.1578,0,5.1578,0,0,14.3632,0,0,0,0,0,0,0,0.0472,0,0,0,0,0,0,0,0,0,0,0,0,0
43508,Rob's Matte,"White, Off-White",Matte,,4,4,53.6464,9.4552,7.0813,0,3.9334,2.9044,6.8378,0,0.7364,17.0374,0,0,5.0612,0,0.0209,0,0,0,0,0,0,0.0738,0,0,0,0,0,0.0496,0,0,0
43509,Bill's Basic,"White, Off-White",,,4,4,60.9606,9.0843,7.7898,0,0.99,5.7411,6.7311,0,0.0877,10.2777,0,0,0,0,0,0,0,0,0,0,0,0.0429,0,0,0,0,0,0.4516,0,4.5744,0
43510,Mary Joe's Basic,"White, Off-White",,,4,4,54.7969,5.3348,12.3749,0,0.7131,7.405,8.1181,0,0.0847,14.74,0,0,0,0,0.0025,0,0,0,0,0,0,0.0825,0,0,0,0,0,0.7875,0,0,3.6781
43511,Ohio State Satin Semi-Opaque,"White, Off-White",,Semi-opaque,4,4,55.3363,5.8104,6.1612,0,3.4837,2.6606,6.1443,0,1.4694,15.3439,0,5.6748,3.9331,0,0.0112,0,0,0,0,0,0,0.0954,0,0,0,0,0,0.0201,0,0,0
43512,Alkaline Base,"White, Off-White",,,4,4,69.6564,9.4241,1.2905,0,3.1396,8.7751,11.9147,0,0.1209,3.4934,0,3.925,0,0,0.0181,0,0,0,0,0,0,0.0965,0,0,0,0,0,0.0603,0,0,0
43513,Opaque White,Glaze,,Opaque,4,4,66.4454,3.7667,2.8394,0,1.5405,15.0215,16.562,0,0.3212,5.185,0,0,0,0,0.0074,0,0,0,0,0,0,0.0472,0,0,0,0,0,0.0177,0,4.8081,0
43514,Alfred Glossy White Opaque,"White, Off-White",,Opaque,4,4,57.7405,6.0976,9.924,0,0.3731,5.0918,5.4649,0,2.6542,12.6053,0,0,0,0,0.0061,0,0,0,0,0,0,0.0159,0,0,0,0,0,0.0159,0,5.4755,0
43515,Dry Matte Base,"White, Off-White",Matte - Dry,,4,4,62.7799,12.9051,0,2.321,2.3236,7.4909,9.8144,0,0.2144,0.6313,0,11.2094,0,0,0.0094,0,0,0,0,0,0,0.0909,0,0,0,0,0,0.0243,0,0,0
43516,Tom's Cement,"White, Off-White",,,4,4,64.6763,10.4547,10.3909,0,0.2301,1.8457,2.0759,0,2.4882,9.4536,0,0,0,0,0.0684,0,0,0,0,0,0,0.2296,0,0,0,0,0,0.1624,0,0,0
43517,#11 Utah Shiny White,"White, Off-White",,,4,4,49.5895,1.6029,17.2691,0,0.0622,8.6627,8.7249,0,0.0582,18.7211,0,0,0,0,0,0,0,0,0,0,0,0.0404,0,0,0,0,0,0.088,0,3.9058,0
43518,Tom's Cement Variation,"White, Off-White",,,4,4,62.1701,9.8979,11.7348,0,0.2383,2.0651,2.3034,0,2.7829,10.6546,0,0,0,0,0.068,0,0,0,0,0,0,0.2289,0,0,0,0,0,0.1593,0,0,0
43519,#10 Utah Opalescent Blue White,"White, Off-White",,,4,4,20.2431,4.3365,43.6952,0,2.2365,0.0387,2.2752,0,0.0793,29.1957,0,0,0,0,0,0,0,0,0,0,0,0.0551,0,0,0,0,0,0.1199,0,0,0
43520,Faux Lead Strontium Base,"White, Off-White",,,4,4,55.7008,8.969,10.3983,0,1.0245,7.2321,8.2566,0,2.2557,12.7972,1.2603,0,0,0,0.0527,0,0,0,0,0,0,0.1865,0,0,0,0,0,0.1229,0,0,0
43521,Satin Opaque,Glaze,Satin - Matte,Opaque,4,4,64.4842,7.7238,9.218,0,0.7289,5.9589,6.6878,0,0.0293,11.808,0,0,0,0,0.0071,0,0,0,0,0,0,0.0233,0,0,0,0,0,0.0185,0,0,0
43522,#20 Utah Satin Matte,"White, Off-White",Satin,,4,4,18.4475,4.1385,31.9051,16.6922,0,0,0,0,0,21.2867,0,7.5299,0,0,0,0,0,0,0,0,0,0,0,0,0,0,0,0,0,0,0
43523,Alkaline Matte Glaze,"White, Off-White",Matte,,4,4,69.5662,9.3196,1.3155,0,3.1824,8.8739,12.0564,0,0.051,3.5356,0,4.0092,0,0,0.0185,0,0,0,0,0,0,0.0665,0,0,0,0,0,0.0616,0,0,0
43524,Alkaline Matte Opaque,"White, Off-White",Matte,Opaque,4,4,63.8926,6.3884,1.6887,5.9386,1.7975,10.8411,12.6386,0,0.0331,4.1863,0,5.1477,0,0,0.0133,0,0,0,0,0,0,0.0382,0,0,0,0,0,0.0346,0,0,0
43525,Alfred Satin White Opaque,"White, Off-White",,,4,4,60.7848,6.468,5.847,0,0.237,3.5299,3.7669,0,6.4469,7.4422,0,0,0,7.2066,0.0122,0,0,0,0,0,0,0.0317,0,0,0,0,0,0.0317,0,0,1.9619
43526,Base Glaze,"White, Off-White",,,4,4,54.4073,6.5508,12.8874,0,1.084,6.5867,7.6706,0,1.7662,13.7282,0,0,0,0,0.014,0,0,0,0,0,0,0.0601,0,0,0,0,0,0.0249,0,2.8905,0
43528,#11 Utah Barb's Gloss,"White, Off-White",,,4,4,60.1951,8.6566,10.3312,0,0.8169,6.6785,7.4954,0,0.0328,13.234,0,0,0,0,0.008,0,0,0,0,0,0,0.0261,0,0,0,0,0,0.0207,0,0,0
43529,WOM Glaze,"White, Off-White",,,4,4,55.9137,7.0211,9.4684,0,0.8054,5.8848,6.6902,0,0.076,16.6608,0,0,0,0,0.0023,0,0,0,0,0,0,0.0355,0,0,0,0,0,0.0059,0,0,4.1261
43530,Anne Currier J.P. Base,"White, Off-White",,,6,4,22.611,4.31,5.0185,29.283,0.0556,5.5007,5.5563,0,1.1318,4.5097,0,0,0,0,0.0092,18.6313,0,0,0,0,0,0.0327,0,0,0,0,0,0.0163,0,8.8902,0
43531,"Ohio State \B\"" Base""","White, Off-White",,,6,4,29.4232,0,43.1455,2.0574,0,10.7413,10.7413,0,7.3691,0,0,0,0,0,0,0,0,0,0,0,0,0,0,0,0,0,0,0,0,7.2636,0
43532,ARAC Ohio State BF Base,"White, Off-White",,,6,4,32.4728,4.6127,24.1999,6.3244,2.0936,10.1689,12.2625,0,3.3198,8.8787,0,0,0,0,2.3883,0,0,0,0,0,0,0,0,0,0,0,0,0,0,5.541,0
43533,Glaze VI,"White, Off-White",,,5,5,49.6248,3.2097,15.6784,0,0.2151,2.7114,2.9265,0,3.6302,19.4438,0,0,5.1931,0,0.0411,0,0,0,0,0,0,0.1685,0,0,0,0,0,0.0836,0,0,0
43534,Kansas City White F,"White, Off-White",,,7,5,15.8584,7.6354,45.6146,0,0.0763,0.0229,0.0992,0,0.0535,30.5022,0,0,0,0,0.0382,0,0,0,0,0,0,0.0993,0,0,0,0,0,0.0993,0,0,0
43535,Kansas City White Pink,"White, Off-White",,,7,5,46.8685,2.2225,18.1047,0,0.0222,9.0588,9.081,0,0.0156,19.6141,0,0,0,0,0.0111,0,0,0,0,0,0,0.0289,0,0,0,0,0,0.0289,0,0,4.0247
43536,ARAC Ohio State Robin's F Base,"White, Off-White",,,6,6,34.8904,8.4126,8.6866,9.9435,3.8184,9.7209,13.5393,0,0,16.1931,0,0,0,0,4.3558,0,0,0,0,0,0,0,0,0,0,0,0,0,0,3.9786,0
43537,Shaner White,"White, Off-White",,,6,6,65.831,6.6999,8.7278,0,0.4111,4.5176,4.9287,0,0.0877,11.1236,0,0,0,0,0,0,0,0,0,0,0,0.0609,0,0,0,0,0,0.1326,0,2.4078,0
43538,V. Scotchie Tin Glaze,"White, Off-White",,,6,6,56.835,8.8256,8.7749,0,2.3775,6.4526,8.8301,0,2.0346,9.2419,0,0,0,0,0.016,0,0,0,0,0,0,0.0684,0,0,0,0,0,0.0286,0,0,5.3447
43539,Ohio State BFR4 Base,"White, Off-White",,,6,6,29.0313,5.2662,25.4059,10.1632,2.4712,7.5399,10.011,0,3.438,10.0282,0,0,0,0,2.4734,0,0,0,0,0,0,0,0,0,0,0,0,0,0,2.2592,1.9235
43540,Ohio State Satin,"White, Off-White",,,4,4,57.9638,7.6682,3.356,0,1.9393,4.686,6.6253,0,0.8201,14.3844,0,5.1838,3.9121,0,0.0061,0,0,0,0,0,0,0.0432,0,0,0,0,0,0.0371,0,0,0
43546,Paul Davis Dark Manganese Crystal,Specialty - Metallic,,,10,11,62.4048,10.2736,0,0,9.1135,0.0035,9.117,0,0.7502,2.0758,0,0,0,0,0.0058,0,0,0,0,15.0074,0,0.3501,0,0,0,0,0,0.0152,0,0,0
43547,Casebeer Black,Black,,,9,11,69.5063,12.0263,0,0,2.7351,4.0185,6.7536,0,3.4027,5.4277,0,0,0,0,0,0,0,0,0,0,0.2582,1.9324,0.4433,0,0,0,0,0.2495,0,0,0
43548,Tom Coleman S.J. Black,Black,,,9,11,65.3627,12.2507,0,0,2.8742,5.2116,8.0857,0,4.7258,5.355,0,0,0,0,0.0345,0,0,0,0,0,0,1.374,2.63,0,0,0,0,0.1816,0,0,0
43549,Tom Coleman Teadust Black,Black,,,9,11,70.5961,6.6228,0,0,2.9034,1.3238,4.2272,0,3.9869,10.6851,0,0,0,0,0,0,0,0,0,0,0,3.7613,0,0,0,0,0,0.1206,0,0,0
43550,Tom Coleman Blackjack,Black,,,9,11,66.4967,9.3075,0,0,4.3625,1.9852,6.3477,0,0.0175,11.8223,0,0,0,0,0.0125,0,0,0.3961,1.7746,0,0,2.0751,1.7176,0,0,0,0,0.0324,0,0,0
43551,Casebeer/Silverman Perfect Black,Black,,,9,11,63.1639,6.9269,0,0,3.1295,3.1112,6.2407,0,0.0143,9.2435,0,0,10.2807,0,0.0102,0,0,0.4588,0,0,0,1.2894,2.345,0,0,0,0,0.0266,0,0,0
43552,Silverman Matte Black,Black,Matte,,10,10,65.0829,6.3745,0,0,2.0886,2.0843,4.1729,0,11.9343,7.0232,0,0,0,0,0,0,0,0.4231,0,1.2857,0,1.2034,2.4035,0,0,0,0,0.0966,0,0,0
43553,Toshiko Matte Black,Black,Matte,,10,10,52.5417,11.3643,0,0,1.8862,3.4535,5.3397,0,0.1067,13.6846,0,0,5.3663,0,0.0229,0,0,0,0,0.6861,0,8.0244,2.7804,0,0,0,0,0.083,0,0,0
43554,Dan Anderson Matte Black,Black,Matte,,10,10,64.9607,8.3991,0,0,4.0455,1.8969,5.9424,0,0.0758,10.3273,0,0,0,0,0.0092,0,0,0,0,1.8895,0,3.0743,5.2977,0,0,0,0,0.024,0,0,0
43555,Black Satin,Black,Satin - Matte,,10,10,67.7797,8.8075,0,0,2.5178,1.8143,4.3321,0,3.7471,11.6594,0,0,0,0,0.0093,0,0,0.1112,0,0.3378,0,0.3476,0.6316,0,0,0,0,0.0241,0,2.2126,0
43574,Marinaflake 2,Specialty - Crackle,Satin,Semi-opaque,6,6,66.1129,12.3759,0.1655,0,2.7408,9.3724,12.1131,0,0.1321,9.0675,0,0,0,0,0,0,0,0,0,0,0,0.033,0,0,0,0,0,0,0,0,0
43598,G2926B ^6 Transparent + 3% Lithium,Clear,Glossy - Semi,Transparent,6,6,71.3127,6.5242,4.8454,2.5869,0.5541,4.095,4.6491,0,1.1052,8.8422,0,0,0,0,0.0206,0,0,0,0,0,0,0.0602,0,0,0,0,0,0.0536,0,0,0
43657,Red iron glazes,Iron,Matte - Smooth,Opaque,7,7,70.3541,9.7968,0,5.3838,7.8149,0,7.8149,0,0,0,0,0,0,0,0,0,0,0,0,0,0,6.6504,0,0,0,0,0,0,0,0,0
43730,Babu/Illian Grey Ball,Black,,,10,10,69.5756,7.4897,0,0,1.7684,0.7988,2.5673,0,0.0335,12.9469,0,0,0,0,0.0239,0,0,0,0,0,0,0.0724,0.0702,7.1582,0,0,0,0.0622,0,0,0
43731,D. Nelson's Cushing Black,Black,,,10,10,60.5548,8.7502,0,0,2.1308,2.7265,4.8573,0,12.6117,5.2542,0,3.1368,0,0,0.0351,0,0,0.489,0,1.4857,0,1.3903,1.2497,0,0,0,0,0.1851,0,0,0
43732,Lynn Munn's Black Suede,Black,,,10,10,52.6667,11.291,2.3937,0,3.4396,1.5589,4.9985,0,8.9174,10.6968,0,0,0,0,0.0299,0,0,0,0,1.4905,0,0.9848,2.5074,0,0,0,0,0.0778,0,3.9454,0
43733,Kovatch St. John's Black,Black,,,10,10,64.0702,10.4103,0,0,2.4069,2.4502,4.8571,0,3.7273,5.8385,0,3.7158,0,0,0,0,0,0,0,0.7333,0,1.8022,4.5697,0,0,0,0,0.2756,0,0,0
43734,D. Nelson's Black with Blue,Black,,,10,10,71.104,6.8288,0,0,2.8305,1.2868,4.1172,0,10.4682,6.7744,0,0,0,0,0.0121,0,0,0.1565,0,0,0,0.048,0.4593,0,0,0,0,0.0315,0,0,0
43736,S. Duensing Metallic Black Matte,Black,Matte,,10,10,62.2319,10.9468,2.8179,0,9.6903,0.4762,10.1665,0,0.6441,6.2753,0,0,0,0,0.0113,0,0,0,0,2.8143,0,0.0343,1.7538,0,2.2787,0,0,0.0251,0,0,0
43737,Susan Filley's Black,Black,,,10,10,73.1334,7.9072,0,0,2.3643,1.2101,3.5744,0,0.2019,10.2036,0,0,0,0,0.0114,0,0,0,0,0,0,4.5981,0.2622,0,0,0,0,0.1078,0,0,0
43738,St. John's Black,Black,,,10,10,70.2637,11.4718,0,0,1.3267,3.8264,5.1531,0,2.6602,6.2494,0,0,0,0,0,0,0,0,0,0,0,1.2824,2.9195,0,0,0,0,0,0,0,0
43739,Malcom's Black,Black - Slip-Based,,,10,10,71.8193,8.0631,0,0,1.9108,1.1193,3.0301,0,1.0807,8.7583,0,0,0,0,0,0,0,0,2.3214,0,0,4.4778,0,0,0,0,0,0.4493,0,0,0
43740,Babu/Illian Clark's Black,Black,,,9,10,75.996,7.4289,0,0,1.4707,3.2306,4.7013,0,0.1422,8.5855,0,0,0,0,0.0082,0,0,0,0,0,0,3.1167,0,0,0,0,0,0.0213,0,0,0
43741,Toshiko Black,Black,,,9,10,72.2609,8.6614,0,0,4.7501,2.1639,6.914,0,1.8189,6.0584,0,0,0,0,0.0061,0,0,0,0,0,1.4504,1.6939,1.1201,0,0,0,0,0.0159,0,0,0
43742,Tom Coleman Brown Matte Black,Black,Matte,,8,10,56.9607,13.7458,0,0,3.8785,1.7665,5.645,0,0.0086,19.7257,0,0,0,0,0.0062,0,0,0,0,0,0,3.892,0,0,0,0,0,0.016,0,0,0
43743,Tom Coleman F. Black,Black,,,8,10,72.4941,7.8036,0,0,2.4255,1.1022,3.5276,0,0.0808,10.5175,0,0,0,0,0.0119,0,0,0,0,0,0,3.2887,2.1479,0,0,0,0,0.128,0,0,0
43744,Oil-spot (Brown/Black),Iron - Oil Spot,,,8,10,60.1346,9.6713,0,0,7.1514,0.7971,7.9484,0,0.755,1.4036,0,0,0,0,0,0,0,0,0,19.6391,0,0.3917,0,0,0,0,0,0.0562,0,0,0
43745,Shiga Black,Black,,,6,10,70.454,9.763,0,0,2.2546,4.9192,7.1738,0,1.8767,7.0674,0,0,0,0,0.006,0,0,0,0,0,0,1.9905,1.653,0,0,0,0,0.0156,0,0,0
43746,Kate Winn's Dull Black Glaze,Black,,,9,9,68.8656,11.5527,0,0,2.302,0.8746,3.1766,0,4.5561,7.0204,0,0,0,0,0,0,0,0,0,0,0,2.2108,2.2785,0,0,0,0,0.3393,0,0,0
43747,Hirondelle Shiny Black Liner,Black,,,7,8,61.6747,14.9741,0,5.2924,2.2039,9.3747,11.5786,0,0.2344,0.5973,0,0,0,0,0,0,0,0,0,3.9023,0,1.2772,0.2735,0,0,0,0,0.1955,0,0,0
43748,Lisa's Satin Black,Black,Satin - Matte,,6,7,63.9497,10.0474,0,0,1.6729,3.4995,5.1723,0,1.2885,8.4155,0,1.5038,4.5555,0,0.0122,0,0,0.4585,0,1.3933,0,1.3244,1.7579,0,0,0,0,0.1209,0,0,0
43749,Ron Roy Black #2,Black,,,6,6,67.0842,6.7151,5.4334,0,0.7264,4.2616,4.988,0,1.6015,10.1214,0,0,0,0,0.0196,0,0,0,0,0,0,3.4559,0.5298,0,0,0,0,0.051,0,0,0
43750,Ron Roy Black #3,Black,,,6,6,67.6915,6.6419,5.4172,0,2.1361,2.9822,5.1183,0,2.5739,8.5085,0,0,0,0,0.0196,0,0,0,0,0,0,3.45,0.5282,0,0,0,0,0.0509,0,0,0
43751,Pete Pinnell Gloss Black Liner,Black,Glossy - Semi,,4,3,56.7661,7.4922,11.1099,0,0.3306,5.4831,5.8137,0,0.1459,8.3428,0,10.1365,0,0,0,0,0,0,0,0,0,0.0828,0,0,0,0,0,0.1101,0,0,0
43752,Pinnell Rosie's Black Satin,Black,,,4,3,59.6182,4.0851,14.3638,0,1.7436,2.842,4.5857,0,3.6099,13.44,0,0,0,0,0.0262,0,0,0,0,0,0,0.187,0,0,0,0,0,0.0841,0,0,0
43753,Matte Black,Black,,,4,4,31.8834,0.3621,23.9544,0,0.1571,7.2647,7.4217,0,3.1982,23.3208,0,3.7317,0,0,0.0259,0,0,0,0,0,0,0.0924,0,0,5.963,0,0,0.0462,0,0,0
43754,Matte Black,Black,,,4,4,56.0091,8.4762,10.5654,0,2.107,4.6855,6.7925,0,4.3357,12.6317,0,0,0,0,0.0193,0,0,0,0,0,0,0.9913,0,0,0,0,0,0.1787,0,0,0
43756,Matte Black,Black,,,1,1,45.2988,12.0257,8.7077,0,0.1202,4.3898,4.51,0,0.0842,9.5322,0,3.3247,0,0,0.0601,0,0,0,0,0,0,0.1563,5.5187,0,10.6251,0,0,0.1563,0,0,0
43765,nr 44 (Copy),Glaze,Satin,,6,10,60.0429,11.7284,0,0,2.5069,8.1154,10.6224,0,2.0385,6.0679,0,0,4.3193,0,0,0,0,0,0,0,0,0.1626,0,0,0,0,0,5.018,0,0,0
43797,Silverman's Woo Blue,Blue,,,10,10,54.6785,7.9842,0,0,1.53,3.299,4.829,0,5.9046,6.769,0,11.3556,0,0,0.0115,0,0,0,0,0,0,0.0373,0,0,2.4389,0,0,0.0299,0,5.9614,0
43798,Watery Blue,Blue - Cobalt,,,10,10,63.8079,11.169,2.6886,1.1372,2.2376,5.1457,7.3833,0,0.7277,3.7229,0,0,8.5815,0,0.0049,0,0,0,0,0,0,0.0762,0.5872,0,0,0,0,0.1137,0,0,0
43799,Silverman's Hamada Green,Green - Copper,,,10,10,56.2158,8.8345,0,0,4.905,2.2364,7.1414,0,0.0437,8.0728,0,9.3706,8.6818,0,0,0,0,0,0,0,0,0.4677,0,0,0.5408,0,0,0.6309,0,0,0
43800,Sana's Green,Green - Copper,,,10,10,61.3452,5.118,5.8761,0,3.6428,0.071,3.7138,0,2.4632,10.6642,0,2.7169,0,0,0.0061,0,0,0,0,0,0,0.2542,0,0,2.7134,0,0,3.794,0,0,1.3347
43801,Silverman's Bobby's Blue,Blue,,,10,10,59.9931,8.6201,0,0,4.2643,1.9412,6.2056,0,0.0137,6.4538,0,15.7517,0,0,0.0098,0,0,0,0,0,0,0.0504,0,0,2.8766,0,0,0.0254,0,0,0
43802,Bertrand Blue,Blue,,,10,10,60.6806,13.7743,0,0,2.1411,6.8155,8.9566,0,0.1346,0.5721,0,13.6433,0,0,0.0197,0,0,0,0,0,0,0.078,0,0,2.0896,0,0,0.0512,0,0,0
43803,Long Beach Blue,Blue - Cobalt,,,10,10,60.1091,12.3075,0,0,4.671,2.1218,6.7928,0,0.0354,16.1254,0,0,0,0,0.0253,0,0,0,0,0,0,0.2944,0.5808,0,0,0,0,3.7293,0,0,0
43804,Silverman's Blue Green,Turquoise,,,10,10,57.8925,8.6855,0,0,4.1931,2.1099,6.3029,0,0.0133,6.1752,0,15.2738,0,0,0.0095,0,0,0,0,0,0,0.0441,0,0,5.5786,0,0,0.0246,0,0,0
43805,Turquoise,Turquoise,,,10,10,55.3644,9.2047,0,0,4.5596,2.0789,6.6385,0,0.079,7.4293,0,8.8627,5.8633,0,0,0,0,0,0,0,0,0.2784,0,0,2.5749,0,0,3.7047,0,0,0
43806,Toxic Blue-Green Matte,Turquoise,Matte,,10,10,48.1692,10.8955,0,0,2.3289,7.539,9.8679,0,0.1185,0.5947,0,24.1502,0,0,0,0,0,0,0,0,0,0.0296,0,0,6.1744,0,0,0,0,0,0
43807,Glossy Blue with Crystals,Blue - Rutile,,,10,10,61.5403,7.9729,0,0,3.9264,0.0123,3.9387,0,5.9782,13.8141,0,0,0,0,0.0204,0,0,0,0,0,0,0.3987,0,0,0,0,0,6.3366,0,0,0
43809,Stanley's Green,Green - Copper,,,10,10,69.0633,9.123,0,0,3.6352,1.7117,5.3469,0,0.8249,11.1139,0,0,0,0,0.0161,0,0,0,0,0,0,0.0928,0,0,4.3773,0,0,0.0419,0,0,0
43812,"\Just what you think\"" Noxema Blue""",Blue - Cobalt,,,10,10,65.9431,8.0702,2.2531,0,3.4366,2.6892,6.1258,0,0.019,15.9267,0,0,0,0,0.0136,0,0,0,0,0,0,0.0554,1.5578,0,0,0,0,0.0353,0,0,0
43813,Rutile Gloss Blue,Blue - Rutile,,,10,10,63.3951,8.0218,6.9895,0,1.963,2.2771,4.2401,0,0.1579,11.1483,0,0,1.5637,0,0.0059,0,0,0,0,0,0.8831,0.2,0,0,0,0,0,3.3946,0,0,0
43814,SNGN Stony Blue,Blue - Cobalt,,,10,10,56.576,13.5484,0,1.3632,1.2622,2.7941,4.0563,0,12.9464,10.7921,0,0,0,0,0,0,0,0,0,0,0,0.1678,0.5498,0,0,0,0,0,0,0,0
43816,Laura's Turquoise,Turquoise,,,10,10,52.0462,12.3681,0,0,1.9258,0.9412,2.867,0,0.0718,28.9264,0,0,0,0,0,0,0,0,0,0,0,0.1322,0.0726,0,1.8934,0,0,1.6223,0,0,0
43817,Matte Blue Green,Green - Copper,Matte,,10,10,67.2934,3.2466,0,24.0189,0.0443,1.8788,1.923,0,0.0884,0.0511,0,0,0,0,0.0149,0,0,0,0,0,0,0.1525,0,0,1.6452,0,0,1.5659,0,0,0
43819,Reeve Green Overglaze,Green - Chrome,,,10,10,68.9675,10.2002,0,0,5.5405,2.5849,8.1254,0,0.0779,10.7044,0,0,0,0,0.0063,0,0,1.8222,0,0,0,0.0795,0,0,0,0,0,0.0165,0,0,0
43820,Chris's Teal,Turquoise,,,10,10,55.4678,10.2208,0,0,5.492,2.0977,7.5896,0,0.1619,7.6979,0,8.6516,7.9949,0,0,0,0,0,0,0,0,0.1184,0,0,1.9749,0,0,0.1222,0,0,0
43821,Robert Turner Lau Blue-Green,Turquoise,,,10,10,54.3865,11.3077,0,0,1.8942,5.8093,7.7034,0,0.199,7.7968,0,16.1347,0,0,0,0,0,0,0,0,0,0.0979,0,0,2.2099,0,0,0.1641,0,0,0
43822,Kovatch Turquoise Matte,Turquoise,Matte,Opaque,10,10,60.2357,11.3917,0,1.1697,2.0935,6.6239,8.7173,0,0.2476,0.5766,0,16.0777,0,0,0,0,0,0,0,0,0,0.1047,0,0,1.3887,0,0,0.0902,0,0,0
43823,Robert Turner Lau Blue,Blue - Cobalt,,,10,10,54.7586,11.385,0,0,1.9071,5.849,7.7561,0,0.2003,7.8501,0,16.2451,0,0,0,0,0,0,0,0,0,0.0986,1.5409,0,0,0,0,0.1652,0,0,0
43824,Kovatch Turquoise Matte  #2,Turquoise,Matte,,10,10,61.8317,12.1398,0,2.9266,2.3038,7.3371,9.641,0,0.2498,0.628,0,10.6709,0,0,0,0,0,0,0,0,0,0.1009,0,0,1.7373,0,0,0.074,0,0,0
43826,Reeve's Green,Green - Chrome,,,10,11,68.8864,10.2008,0,0,5.6105,2.558,8.1685,0,0,10.8567,0,0,0,0,0,0,0,1.8544,0,0,0,0.0331,0,0,0,0,0,0,0,0,0
43827,Tom's Green (Accent Glaze),Green - Copper,,,10,10,62.7649,7.9392,0.6539,0,2.2885,2.6384,4.9269,0,1.5376,12.1874,0,3.9234,0,0,0.0012,0,0,0,0,0,0,0.1315,0,0,4.3996,0,0,0.1007,0,1.4338,0
43829,Semi-Matte Blue,Blue,Matte - Semi,,9,10,63.7863,10.4326,0,0,3.1198,1.4137,4.5335,0,0.0394,16.1595,0,0,0,0,0.0281,0,0,0,0,0,0,0.0911,0.9577,0,0,0,0,3.9717,0,0,0
43831,Pete Pinnell's Randy's Green,Green - Copper,,,9,10,60.7543,7.0043,0,0,2.3484,2.1979,4.5462,0,2.5038,9.2865,0,4.6334,0,0,0,0,0,0,0,0,0,0.0632,0,0,4.2308,0,0,0.1099,0,2.9943,3.8732
43832,Rob's Green #1,Green - Copper,,,9,10,61.8923,8.1033,1.2647,0,2.2455,2.8676,5.1132,0,0.5313,14.3508,0,3.2895,0,0,0.0023,0,0,0,0,0,0,0.1007,0,0,5.2564,0,0,0.0956,0,0,0
43833,Green Gloss Glaze 1,Green - Chrome,,,9,10,35.1592,6.5385,16.0896,5.8887,0.1804,0.2102,0.3906,0,9.6196,15.4519,0,1.9644,0,0,0,0,0,1.574,0,0,0,0.1803,0,0,0,0,0,3.199,0,0,3.9441
43834,Green Gloss Glaze 2,Green - Chrome,,,9,10,39.7372,7.857,14.8591,7.2524,0.1664,0.1939,0.3603,0,8.8802,14.268,0,0.3646,0,0,0,0,0,1.8169,0,0,0,0.1488,0,0,0,0,0,2.6321,0,0,1.8236
43836,Green Gloss Glaze 3,Green - Chrome,,,9,10,44.4829,9.0777,12.9491,8.5052,0.1562,0.182,0.3382,0,7.7644,11.8747,0,0.34,0,0,0,0,0,2.0453,0,0,0,0.1225,0,0,0,0,0,2.1584,0,0,0.3416
43837,Haystack,Blue - Rutile,,,9,10,62.2467,9.9341,0,0,2.2982,1.0378,3.3361,0,7.4981,12.6028,0,0,0,0,0.0321,0,0,0,0,0,0,0.3141,0,0,0,0,0,4.0359,0,0,0
43838,Choy Blue 2,Iron - Celadon - Blue,,,9,10,75.0714,7.3363,0,0,4.0398,1.8192,5.859,0,0.0223,4.7059,0,6.0755,0,0,0,0,0,0,0,0,0,0.9286,0,0,0,0,0,0.0011,0,0,0
43839,Choy Blue,Iron - Celadon - Blue,,,9,10,73.5082,7.7567,0,0,4.2242,1.9242,6.1483,0,0.008,4.893,0,6.6998,0,0,0.0057,0,0,0,0,0,0,0.9655,0,0,0,0,0,0.0148,0,0,0
43840,Turquoise Dry Matte Glaze,Turquoise,,,9,10,55.1842,12.5585,0,0.7839,2.6289,8.4759,11.1048,0,0.1447,0.6744,0,17.4914,0,0,0,0,0,0,0,0,0,0.0413,0,0,1.9995,0,0,0.0174,0,0,0
43841,Kate Winn's Turquoise Glaze,Turquoise,,,9,9,61.7944,10.3434,0,0,2.0262,4.4096,6.4357,0,2.0596,3.1574,0,14.3689,0,0,0.013,0,0,0,0,0,0,0.0717,0,0,1.7222,0,0,0.0338,0,0,0
43842,Kate Winn's Shiny Royal Blue,Blue,,,9,9,64.9952,9.5395,0,0,1.7317,3.5929,5.3246,0,4.1403,14.5534,0,0,0,0,0,0,0,0,0,0,0,0.118,0,0,1.148,0,0,0.181,0,0,0
43843,Kate Winn's Julie's Green Glaze,Green - Copper,,,9,9,71.2317,7.2789,0,0,2.3608,1.0764,3.4372,0,0.138,14.0901,0,0,0,0,0,0,0,0,0,0,0,0.1304,0,0,3.0934,0,0,0.6003,0,0,0
43844,Chun Blue,Iron - Celadon - Chun,,,9,9,71.2429,6.818,2.6798,0,1.6676,3.6325,5.3001,0,3.6672,8.3097,0,0,1.7548,0,0.0027,0,0,0,0,0,0,0.2176,0,0,0,0,0,0.0071,0,0,0
43845,Kate Winn's Randy's Green,Green - Copper,,,9,9,66.351,7.6431,0,0,2.5376,2.3662,4.9038,0,2.7132,10.0356,0,0,0,0,0,0,0,0,0,0,0,0.0706,0,0,3.3351,0,0,0.1238,0,2.9996,1.8242
43846,Tom Coleman Reitz Green to Black,Green,,,8,10,66.6571,14.0263,0.5228,1.6585,2.3854,7.6305,10.0159,0,0.2901,4.4888,0,0,0,0,0.001,0,0,0,0,0,0,0.1546,0.571,0,0,0,0,1.6139,0,0,0
43847,Tom Coleman Electric Chun Blue c810r,Glaze,,,,,68.4669,5.9903,0,0,3.8142,1.739,5.5532,0,0,10.2593,0,0,9.7077,0,0,0,0,0,0,0,0,0.0225,0,0,0,0,0,0,0,0,0
43848,Rock Green c810,Glaze,,,,,64.2435,7.8006,0,0,4.4527,0.0101,4.4629,0,0.0237,18.4887,0,0,3.7782,0,0.0169,0,0,0,0,0,0,1.1416,0,0,0,0,0,0.0439,0,0,0
43849,Tom Coleman Dan's Copper Teal,Turquoise,,,8,10,63.8897,7.9547,1.2816,0,3.7501,1.915,5.6651,0,0.3037,13.3479,0,3.3726,0,0,0.0128,0,0,0,0,0,0,0.0574,0.311,0,3.7724,0,0,0.0313,0,0,0
43850,Tom Coleman J.A.C. Turquoise,Turquoise,,,8,10,55.693,9.2783,0,0,4.5764,2.0866,6.663,0,0.0808,7.593,0,8.6524,5.4957,0,0,0,0,0,0,0,0,0.2792,0,0,2.5675,0,0,3.6971,0,0,0
43851,Chun Blue,Iron - Celadon - Blue,,,8,8,71.5625,5.9826,0,0,3.3556,1.5288,4.8844,0,0.0051,9.5223,0,4.0772,2.068,0,1.4241,0,0,0,0,0,0,0.4645,0,0,0,0,0,0.0094,0,0,0
43852,Mary's Floating Blue,Blue - Rutile,,,8,10,59.9894,6.5971,1.9303,0,1.421,4.8544,6.2754,0,3.0554,12.1109,0,0,4.4008,0,0.8592,0,0,0,0,0,0.9444,0.1636,0.3011,0,0,0,0,3.3725,0,0,0
43853,Hal's Pale Apple Green Matte,Green,Matte,,7,10,58.5273,11.7968,0,0,3.3599,1.9404,5.3003,0,0.0839,13.4575,0,0,5.5222,0,0.0235,0,0,0,0,0,0,0.8617,0,0,0,0,0,4.4268,0,0,0
43854,Pettingill Tuska Turquoise,Turquoise,,,6,10,50.1943,11.5263,0,0,2.3381,7.4913,9.8294,0,0.1437,0.604,0,23.9565,0,0,0,0,0,0,0,0,0,0.0475,0,0,3.6589,0,0,0.0394,0,0,0
43856,Turquoise Matte,Turquoise,Matte,,6,7,60.2417,12.4192,0,5.3298,2.3858,7.4248,9.8106,0,0.1515,0.5934,0,9.5041,0,0,0,0,0,0,0,0,0,0.0497,0,0,1.8984,0,0,0.0017,0,0,0
