Repository: derekphilipau/glazy-data

# glazy-data
Public data from the Glazy database

## About

The Glazy database of ceramic recipes was originally seeded with data from [Linda Arbuckle's](http://lindaarbuckle.com)  [GlazeChem database](http://lindaarbuckle.com/arbuckle_handouts.html), John Sankey's [glaze database](http://www.johnsankey.ca/glazedata.html) (which is based on the extensive work by [Alisa Clausen](https://glazy.org/u/alisaclausen)), and [Louis Katz's](http://www.louiskatz.net) [Hyperglaze database](http://falcon.tamucc.edu/~lkatz/allglazes.txt).

This repository intends to continue the tradition of making recipes publicly available.  This archived data only includes publicly shared recipes and materials.

File: glazy-data-glazes-simplified-20201210.csv (part 37 of 47)
id,name,material_type_concatenated,surface_type,transparency_type,from_orton_cone,to_orton_cone,SiO2_percent_mol,Al2O3_percent_mol,B2O3_percent_mol,Li2O_percent_mol,K2O_percent_mol,Na2O_percent_mol,KNaO_percent_mol,BeO_percent_mol,MgO_percent_mol,CaO_percent_mol,SrO_percent_mol,BaO_percent_mol,ZnO_percent_mol,PbO_percent_mol,P2O5_percent_mol,F_percent_mol,V2O5_percent_mol,Cr2O3_percent_mol,MnO_percent_mol,MnO2_percent_mol,FeO_percent_mol,Fe2O3_percent_mol,CoO_percent_mol,NiO_percent_mol,CuO_percent_mol,Cu2O_percent_mol,CdO_percent_mol,TiO2_percent_mol,ZrO_percent_mol,ZrO2_percent_mol,SnO2_percent_mol
43862,M1U2 No. 42,Glaze,,,8,9,51.3106,11.96,0,0,6.3138,0,6.3138,0,7.7825,7.7825,0,0,7.9959,0,0,0,0,0,0,0,0,0,1.0943,0.8713,0,0,0,4.8891,0,0,0
43864,M 3 No. 46,Glaze,,,8,9,50.9021,13.4917,0,0,3.5212,1.6397,5.1609,0,12.5652,16.6768,0,0,0,0,1.1366,0,0,0,0,0,0,0.0667,0,0,0,0,0,0,0,0,0
43871,T1B8 No. 9,Glaze,,,8,9,68.4806,9.4462,0,0,8.0816,0,8.0816,0,0,10.3848,0,0,0,0,0,0,0,0,3.6069,0,0,0,0,0,0,0,0,0,0,0,0
43896,Val's Turquoise 3134 + Rutile,Turquoise,Satin,Opaque,5,6,66.127,4.4173,4.6961,0,4.1758,2.4107,6.5865,0,1.4636,13.5879,0,0,0,0,0,0,0,0,0,0,0,0.1081,0,0,1.5628,0,0,1.4506,0,0,0
43898,Blanc2,Glaze,,Semi-opaque,6,8,72.7619,7.1135,0,0,1.9978,0.9109,2.9087,0,9.0349,8.1692,0,0,0,0,0,0,0,0,0,0,0,0.0118,0,0,0,0,0,0,0,0,0
43907,Ferguson Green,Green - Copper,,,7,7,58.8849,6.7117,1.597,0,2.2543,2.3611,4.6154,0,2.7448,10.2797,0,4.4129,0,0,0.0029,0,0,0,0,0,0,0.0706,0,0,4.0294,0,0,0.1099,0,2.8518,3.6888
43908,Bill's Wild Custer,Glaze,,,6,7,48.8434,6.5912,0,0,1.6933,0.2462,1.9395,0,1.5175,0.1917,0,0,0,0,0.0585,0,0,0,0,28.2488,0,1.6851,5.2801,0,5.0829,0,0,0.5613,0,0,0
43909,Kris's Blue Green,Turquoise,,,6,7,59.0244,7.9206,0,0,1.8209,4.7978,6.6186,0,0.1875,10.9707,0,10.8079,0,0,0,0,0,0,0.2947,0,0,0.5776,0,0,2.5148,0,0,0.0524,0,0,1.0308
43910,Jack's Green Matte,Green - Chrome,Matte,,6,6,52.853,11.2109,2.7684,0,3.8207,2.184,6.0048,0,4.5706,17.4252,0,0,0,0,0.0314,0,0,2.4643,0,0,0,0.1086,0,0,0,0,0,0.0775,0,0,2.4852
43911,Green Satin Matte,Green - Chrome,Satin,,6,6,56.523,5.1396,0,0,2.6111,1.1888,3.7999,0,0.0074,8.9883,0,0,22.251,0,0.0053,0,0,2.3097,0,0,0,0.0291,0,0,0,0,0,0.0137,0,0,0.9331
43912,Antique Green,Green - Copper,,,6,6,65.2309,13.0131,0,3.1849,2.5106,8.0105,10.5211,0,0.2457,0.6763,0,5.0708,0,0,0,0,0,0,0,0,0,0.0964,0,0,1.8906,0,0,0.0702,0,0,0
43913,Cunningham Amber to Blue-Grey Satin,Blue,Satin - Matte,,6,6,69.3108,5.1116,6.8238,0,1.2113,5.5552,6.7665,0,0.3425,11.5713,0,0,0,0,0.0023,0,0,0,0,0,0,0.0308,0,0,0,0,0,0.0404,0,0,0
43915,Floating Blue,Blue,,,6,6,57.446,8.5735,13.2091,0,1.5623,5.0184,6.5806,0,0.0881,9.2204,0,0,0,0,0.0066,0,0,0,0,0,0,1.0009,0.8353,0,0,0,0,3.0395,0,0,0
43916,Deep Shiny Blue,Blue,Glossy - Semi,,6,6,59.3424,5.1326,9.2828,3.469,2.9759,1.3561,4.332,0,0.0033,8.8927,0,1.6109,0,0,0.0023,0,0,0,0,0,0,0.0236,4.8132,0,3.0889,0,0,0.0061,0,0,0
43917,Alisa's Peacock Blue,Blue,,,6,6,57.6637,6.8763,0,0,4.6366,0.0606,4.6972,0,0.0699,9.5453,0,0,11.6601,0,0,0,0,0,0,0,0,0.0606,0.5911,0,0.7954,0,0,8.0405,0,0,0
43918,Alisa's Robin's Egg Blue,Blue,,,6,6,58.9599,10.5616,0,0,3.6473,1.663,5.3103,0,7.3922,7.576,0,0,8.3544,0,0,0,0,0,0,0,0,0.0659,0.2229,0,0,0.7503,0,0.8066,0,0,0
43921,Kansas City Water Blue,Blue,,,4,1,67.5883,4.4911,4.6302,0,1.78,11.762,13.542,0,0.0115,6.6179,0,0,0,0,0.0082,0,0,0,0,0,0,0.0214,0,0,3.0681,0,0,0.0214,0,0,0
43922,Kansas City Semi-Matte Turquoise,Turquoise,Matte - Semi,,4,1,47.9524,1.2745,15.4474,0,0.0495,7.7461,7.7955,0,0.0463,16.7431,0,0,0,0,0,0,0,0,0,0,0,0.0321,0,0,3.0158,0,0,0.07,0,7.6229,0
43923,John Gill's Blue Glaze (Walter Ostrom),Blue,,,4,3,69.7139,4.6156,3.4609,0,1.8267,12.2045,14.0312,0,0.3329,6.2285,0,0,0,0,0.011,0,0,0,0,0,0,0.0311,0,0,1.5484,0,0,0.0265,0,0,0
43924,Blue Matte,Blue,Matte,,5,3,68.1295,3.287,0,24.3174,0.0448,1.9021,1.9469,0,0.0895,0.0517,0,0,0,0,0.0151,0,0,0,0,0,0,0.0694,0,0,2.0543,0,0,0.0392,0,0,0
43925,John Gill's Blue,Blue,,,5,3,69.7139,4.6156,3.4609,0,1.8267,12.2045,14.0312,0,0.3329,6.2285,0,0,0,0,0.011,0,0,0,0,0,0,0.0311,0,0,1.5484,0,0,0.0265,0,0,0
43926,Deep Alkaline Turquoise,Turquoise,,,4,4,64.504,5.6783,7.4927,0,1.3196,9.9167,11.2364,0,0.5993,7.9268,0,0,0,0,0.0142,0,0,0,0,0,0,0.0677,0,0,2.4472,0,0,0.0335,0,0,0
43927,Utah Bright Turquoise,Turquoise,,,4,4,58.9399,5.2928,10.6379,0,0,9.601,9.601,0,0,14.722,0,0,0,0,0,0,0,0,0,0,0,0,0,0,0.8065,0,0,0,0,0,0
43928,Utah Mottled Dark Turquoise,Turquoise,,,4,4,48.1651,2.5579,15.5016,0,0.0993,7.7959,7.8952,0,0.0928,16.827,0,0,0,0,0,0,0,0,0,0,0,0.0645,2.3292,0,3.0264,0,0,0.1404,0,3.3998,0
43929,Utah Muted Turquoise,Turquoise,,,4,4,42.7608,1.5669,13.0567,0,0.0608,6.5559,6.6167,0,0.0569,18.4581,0,0,0,0,0,0,0,0,0,0,0,0.3944,1.7835,0,1.738,0,0,6.5392,0,7.0289,0
43930,Arnie Zimmerman Terra Cotta Blue (Alfred),Blue,,,4,4,65.4654,5.0848,4.302,0,1.6362,16.217,17.8532,0,0.0174,6.1033,0,0,0,0,0.0124,0,0,0,0,0,0,0.0323,0,0,1.0969,0,0,0.0323,0,0,0
43931,Utah Mottled Turquoise Green,Turquoise,,,4,4,49.5697,2.6325,15.9537,0,0.1021,8.0233,8.1254,0,0.0956,17.3177,0,0,0,0,0,0,0,0,0,0,0,0.0663,0,0,2.5956,0,0,0.1445,0,3.499,0
43932,Utah Bright Turquoise Blue,Turquoise,,,4,4,42.5487,2.9678,19.4296,0,2.3632,4.6711,7.0343,0,0.1616,21.3062,0,0,0,0,0,0,0,0,0,0,0,0.0713,4.0366,0,2.444,0,0,0,0,0,0
43934,Barbee Blue,Blue,,,4,4,60.9636,2.3164,10.1201,9.4327,0.2937,2.2477,2.5415,0,2.2999,9.1487,0,0,0,0,0.0248,0,0,0,0,0.6916,0,0.0845,2.3267,0,0,0,0,0.0494,0,0,0
43935,Garavaglia Base 24 brillante,Clear,Glossy - Semi,,6,7,64.4734,3.2745,2.0913,0,2.2062,2.7897,4.9959,0,0.21,12.0252,0,0,12.8387,0,0,0,0,0,0,0,0,0.0461,0,0,0,0,0,0.0449,0,0,0
43936,Garavaglia Base 34 Mate Satinado,Clear,Satin,,6,7,54.9499,4.664,1.0809,0,3.7701,1.4446,5.2147,0,0.1206,7.3309,0,0,26.5443,0,0,0,0,0,0,0,0,0.0451,0,0,0,0,0,0.0496,0,0,0
43939,John's Red,Red - Copper - Oxblood,Glossy,Semi-opaque,10,10,66.1902,6.9809,2.0602,0,3.576,2.6619,6.2379,0,2.0052,11.7123,0,0,3.7743,0,0,0,0,0,0,0,0,0.0521,0,0,0.442,0,0,0.0014,0,0,0.5435
43941,A. Zimmerman (Alfred) Terracotta Green,Green - Copper,,,4,4,67.0357,4.5214,2.0609,0,1.831,12.1054,13.9364,0,6.3865,5.0059,0,0,0,0,0.008,0,0,0,0,0,0,0.0207,0,0,1.0039,0,0,0.0207,0,0,0
43942,Utah Sky Blue,Blue,,,4,4,67.0528,5.1669,4.4207,0,1.7187,11.2905,13.0093,0,0.0756,6.3458,0,0,0,0,0.0111,0,0,0,0,0,0,0.0553,0,0,3.0333,0,0,0.0287,0,0,0.8005
43943,Kansas City Lauers Green,Green - Copper,,,4,4,49.2208,3.3309,18.599,0,1.2986,3.633,4.9316,0,0.0102,7.0584,0,0,0,8.6988,0.0073,0,0,0,0,0,0,0.019,0,0,6.8652,0,0,0.019,0,1.2399,0
43944,Utah Tolson Blue,Blue,,,4,4,68.6128,4.2394,0,21.4899,0.0137,0.0626,0.0763,0,2.6037,0.023,0,1.6268,0,0,0,0,0,0,0,0,0,0.0283,0,0,1.2997,0,0,0,0,0,0
43945,Utah Alkaline Blue,Blue,,,4,4,65.0705,5.0541,4.276,0,1.6264,16.1192,17.7455,0,0.0173,6.0665,0,0,0,0,0.0123,0,0,0,0,0,0,0.0321,0,0,1.6935,0,0,0.0321,0,0,0
43950,Dark Blue Very Dry Matte,Blue,Matte,,4,4,51.4201,11.5075,0,6.7059,1.0024,3.0716,4.074,0,0.1925,0.33,0,19.9297,0,0,0.0342,0,0,0,0,0,0,0.1439,0,0,5.5731,0,0,0.089,0,0,0
43951,Opalescent Blue,Blue,,,4,4,45.6158,6.9608,17.3814,4.0342,0.2884,2.9583,3.2467,0,4.0098,15.6677,0,0,0,0,0.0317,0,0,0,0,0,0,0.3154,0,0,0,0,0,2.7365,0,0,0
43952,Lithium Blue,Blue,,,4,4,68.1295,3.287,0,24.3174,0.0448,1.9021,1.9469,0,0.0895,0.0517,0,0,0,0,0.0151,0,0,0,0,0,0,0.0694,0,0,2.0543,0,0,0.0392,0,0,0
43953,Utah Copper Blue,Blue,,,5,4,56.4747,2.8798,19.0729,3.8677,0.3433,1.072,1.4152,0,0.0261,12.8215,0,0,0,0,0.0067,0,0,0,0,0,0,0.0216,0,0,3.3964,0,0,0.0174,0,0,0
43954,Kansas City Ferguson Blue,Blue,,,6,4,65.3145,3.9619,4.3532,0,1.7125,16.6961,18.4086,0,0.0085,6.3033,0,0,0,0,0.0061,0,0,0,0,0,0,0.0158,0,0,1.6122,0,0,0.0158,0,0,0
43955,Satin Blue,Blue,Satin - Matte,,6,4,68.1295,3.287,0,24.3174,0.0448,1.9021,1.9469,0,0.0895,0.0517,0,0,0,0,0.0151,0,0,0,0,0,0,0.0694,0,0,2.0543,0,0,0.0392,0,0,0
43956,Utah Copper Blue,Blue,,,6,6,68.3648,3.6806,0,24.3853,0.053,0.1006,0.1536,0,0.116,0.0632,0,0,0,0,0.0166,0,0,0,0,0,0,0.084,0,0,3.0927,0,0,0.0431,0,0,0
43957,Water Blue,Blue,,,6,6,67.7964,4.4867,3.6994,0,1.761,11.7978,13.5588,0,0.4042,6.3233,0,0,0,0,0.0115,0,0,0,0,0,0,0.0329,0,0,3.6598,0,0,0.0272,0,0,0
43958,Turquoise Alkaline,Turquoise,,,4,4,67.7114,6.0376,5.5498,0,1.3903,10.2365,11.6268,0,0.0798,6.2699,0,0,0,0,0.0107,0,0,0,0,0,0,0.0565,0,0,2.6296,0,0,0.0279,0,0,0
43959,Fat Lady's Glaze,Glaze,,,4,4,58.0075,6.1833,11.063,0,0.7177,5.8587,6.5764,0,0.0707,13.2173,0,0,0,0,0,0,0,0,0,0,0,0.0529,0,0,0,0,0,0.1069,0,0,4.7221
43962,Matte White,Glaze,Matte,,10,10,56.938,14.0754,0,0,4.441,1.9314,6.3724,0,9.5705,12.8011,0,0,0,0,0.0358,0,0,0,0,0,0,0.1137,0,0,0,0,0,0.093,0,0,0
43983,Warm white,"White, Off-White",Satin - Matte,Opaque,8,10,65.6288,5.5598,0,0,4.7536,0.0024,4.756,0,0.0057,17.2909,0,0,0,0,0.0041,0,0,0,0,0,0,0.0106,0,0,0,0,0,6.7442,0,0,0
43991,New Shiny Clear II,Clear,Glossy,Transparent,9,12,73.022,8.605,0,0,3.754,1.7073,5.4613,0,0.0193,12.7851,0,0,0,0,0.0138,0,0,0,0,0,0,0.0578,0,0,0,0,0,0.0358,0,0,0
43998,Aubergine Tenmoku,Iron - Tenmoku,Satin - Matte,Opaque,5 &#189;,9,66.3927,9.8946,0,0,2.851,3.0008,5.8517,0,0.1227,12.4203,0,0,0,0,0,0,0,0,0,0,0,5.1115,0,0,0,0,0,0.2064,0,0,0
44023,Leporace Tenmoku 1,Iron - Tenmoku,Satin - Matte,Semi-opaque,7,9,66.578,7.004,0,0,4.1334,0.012,4.1453,0,6.4004,11.4487,0,0,0,0,0,0,0,0,0,0,0,4.4066,0,0,0,0,0,0.017,0,0,0
44027,Moonlight,Glaze,,,10,10,66.1947,8.1703,3.712,0,2.0173,2.9148,4.932,0,0.9961,9.8641,0,0,1.5742,0,0.0127,0,0,0,0,0,0.889,0.2255,0,0,0,0,0,3.4294,0,0,0
44028,Weiser's Honey,Iron - Amber,,,10,10,68.5961,7.7047,0,0,4.6769,0.7121,5.389,0,0.8274,13.999,0,0,0,0,0.0033,0,0,0,0,0,0,3.3754,0,0,0,0,0,0.1051,0,0,0
44029,Woo Yellow,Yellow - Barium,,,10,10,54.7291,7.8824,0,0,1.5103,3.2564,4.7667,0,5.8273,6.6806,0,11.2111,0,0,0.0114,0,0,0,0,0,0,1.617,0,0,0,0,0,0.0295,0,7.245,0
44030,Dunlop's Marble Glaze,Glaze,,,10,10,56.7356,11.4708,0,0,4.4473,2.0206,6.4679,0,0.0319,16.8546,0,6.3002,0,0,0.0228,0,0,0,0,0,0,0.188,0,0,0,0,0,1.9282,0,0,0
44031,Oh-so Hot (Ohata),Iron,,,10,10,66.7682,6.6121,0,0,3.2461,1.4777,4.7238,0,3.33,12.0399,0,0,0,0,2.0969,0,0,0,0,0,0,4.4091,0,0,0,0,0,0.02,0,0,0
44032,Silverman's Shannon's Amber,Iron - Slip-Based,,,10,10,74.0247,8.9008,0,0,2.6068,0.932,3.5388,0,0.5381,8.936,0,0,0,0,0.0159,0,0,0,1.2823,0,0,2.4944,0,0,0,0,0,0.269,0,0,0
44033,Korman Yellow,Yellow - Iron,,,10,10,62.5413,10.3744,0,0,1.9572,4.2223,6.1795,0,0.7005,1.7986,0,14.8897,0,0,0.0154,0,0,0,0,0,0,3.4606,0,0,0,0,0,0.04,0,0,0
44034,Cornell Saturated Iron,Iron,,,10,10,77.1411,6.8991,0,0,3.1794,1.4496,4.6291,0,0.0152,9.9551,0,0,0,0,0,0,0,0,0,0,0,1.3603,0,0,0,0,0,0,0,0,0
44035,Ohata Kaki,"Iron - Kaki, Tomato Red",,,10,10,67.6411,7.1609,0,0,3.2915,1.6355,4.9269,0,3.2958,10.969,0,0,0,0,1.8735,0,0,0,0,0,0,4.1138,0,0,0,0,0,0.0189,0,0,0
44036,Boston Brown,Iron - Slip-Based,,,10,10,66.5968,9.498,0,0,2.3945,1.5847,3.9793,0,3.1041,12.8231,0,0,0,0,0,0,0,0,0,0,0,3.7369,0,0,0,0,0,0.2618,0,0,0
44037,Zellar (Brown?),Glaze,,,10,10,70.5088,10.6654,0,0,6.2035,2.9712,9.1747,0,0.1753,6.2407,0,0,0,0,0,0,0,0,0,0,0,1.0132,0,0,0,0,0,2.2219,0,0,0
44038,Zack's Yellow,Yellow - Barium,,,10,10,56.1257,7.8763,0,0,2.6823,2.9626,5.645,0,6.67,6.922,0,12.7997,0,0,0,0,0,0,0,0,0,3.0381,0,0,0,0,0,0.1091,0,0.8141,0
44039,Fake Yellow Ash,Ash - Synthetic/Fake,,,10,10,49.0965,10.4495,0,0,1.4462,0.5459,1.9921,0,2.8045,29.0629,0,0,0,0,0.0227,0,0,0,0,0,0,1.6599,0,0,0,0,0,4.912,0,0,0
44040,Tom Coleman Golden Brown,Iron,,,9,10,65.1802,5.2207,2.9355,0,2.893,1.7965,4.6895,0,10.486,5.5578,0,0,0,0,0.0054,0,0,0,0,0,0,3.0126,0,0,0,0,0,2.9123,0,0,0
44041,Boubaric Tesha Saturate Iron,"Iron - Tessha, Hare's Fur",,,9,10,69.5242,8.6385,0,0,1.0014,1.863,2.8644,0,0.2913,12.7771,0,0,0,0,0,0,0,0,0,0,0,5.6072,0,0,0,0,0,0.2973,0,0,0
44042,Korman Yellow,Yellow - Barium,,,9,10,50.6007,10.7886,0,0,1.9937,4.3413,6.3351,0,6.4467,7.5059,0,15.0398,0,0,0.0155,0,0,0,0,0,0,3.2273,0,0,0,0,0,0.0404,0,0,0
44044,Temple Yellow,Yellow - Iron,,,9,10,60.0011,13.2917,0,0,3.9205,1.8487,5.7692,0,2.2776,16.4869,0,0,0,0,0.4169,0,0,0,0,0,0,1.7565,0,0,0,0,0,0,0,0,0
44045,Yellow-Orange Matte,Yellow - Iron,Matte,,9,10,52.2432,10.575,0,0,3.6328,1.6486,5.2815,0,5.9059,20.3621,0,0,0,0,1.6375,0,0,0,0,0,0,0.5498,0,0,0,0,0,1.2054,0,0,2.2397
44046,Caramel,Yellow,,,9,10,66.6279,6.2308,3.0462,0,4.1096,0.9034,5.013,0,11.0181,5.3912,0,0,0,0,0.0056,0,0,0,0,1.3183,0.652,0.0351,0,0,0,0,0,0.6619,0,0,0
44047,Tom Coleman Oil Spot Brown Metallic,Specialty - Metallic,,,8,10,60.8125,9.1061,0,0,5.1439,2.5556,7.6996,0,1.0958,1.4296,0,0,0,0,0.0081,0,0,0,0,19.4588,0,0.347,0,0,0,0,0,0.0426,0,0,0
44048,Kate Winn's Mottled Yellow,Yellow - Iron,,,9,9,51.2911,12.0806,0,0,2.1226,0.989,3.1117,0,13.0673,18.7298,0,0,0,0,0.0437,0,0,0,0,0,0,1.5622,0,0,0,0,0,0.1136,0,0,0
44049,Kate Winn's Gold,Yellow - Iron,,,9,9,56.1982,9.3164,0,0,1.7622,3.7972,5.5594,0,5.6729,6.668,0,13.42,0,0,0.0139,0,0,0,0,0,0,3.1152,0,0,0,0,0,0.0361,0,0,0
44050,Brown-Yellow Hamada,Yellow,,,9,9,55.6357,9.231,0,0,4.592,2.0937,6.6857,0,0.078,7.689,0,8.9441,8.2446,0,0,0,0,0,0,0,0,1.4399,0,0,0.1429,0,0,1.909,0,0,0
44051,Old Seto Yellow,Yellow - Iron,,,8,8,74.3231,12.4117,0,0,5.8467,0.2831,6.1298,0,0.0492,3.0647,0,0,0,0,0.0027,0,0,0,0,0,0,4.0119,0,0,0,0,0,0.0069,0,0,0
44052,Shaner Gold,Yellow - Iron,,,7,7,54.557,12.0826,0,0,3.1481,4.1514,7.2996,0,2.192,17.7511,0,0,0,0,1.2178,0,0,0,0,0,0,1.8344,0,0,0,0,0,3.0654,0,0,0
44053,Old Yellow,Yellow - Iron,,,6,7,59.2902,9.6347,0.77,0,1.914,8.05,9.964,0,0.1104,13.2822,0,5.1351,0,0,0,0,0,0,0,0,0,1.8108,0,0,0,0,0,0.0027,0,0,0
44054,Yellow Orange,Yellow - Iron,,,6,6,60.9063,10.8145,2.288,0,4.4663,3.1743,7.6406,0,0.027,15.1572,0,0,0,0,0.0193,0,0,0,0,0,0,1.1887,0,0,0,0,0,1.9585,0,0,0
44055,Sandy Bronze,Specialty - Metallic,,,6,6,16.6156,4.949,0,0,0.192,0.0876,0.2796,0,0.1796,0.097,0,0,0,0,0,0,0,0,62.8442,0,0,0.1247,0,0,14.6384,0,0,0.2717,0,0,0
44056,Ogden Gold,Specialty - Metallic,,,6,6,27.6874,6.5589,0,0,0.8272,0.1151,0.9423,0,0.7407,0.0871,0,0,0,0,0.0291,0,0,0,0,56.308,0,0.8289,0,0,0,6.5613,0,0.2562,0,0,0
44057,Plainsman Clay Dark Brown Matte,Glaze,Matte,,6,6,59.3827,11.4851,3.5498,0,2.5128,2.8361,5.349,0,0.0712,13.0979,0,0,0,0,0.0287,0,0,0,0,5.5575,0,0.0931,0,0,1.3105,0,0,0.0745,0,0,0
44058,Mid-Brown,Iron - Slip-Based,,,6,6,57.8392,10.6754,6.0096,0,2.9838,2.7086,5.6925,0,5.9872,10.4403,0,0,0,0,0.0565,0,0,0,0,0,0,1.4132,0,0,0,0,0,0.2288,0,0,1.6574
44059,Rowe Brown Semi-Gloss,Iron,,,6,6,45.0272,5.0649,25.2151,0,0.0506,0.0152,0.0658,0,0.0355,16.8688,0,0,0,0,0.0253,0,0,0,0,3.4542,0,4.1775,0,0,0,0,0,0.0658,0,0,0
44060,Dark Brown Gloss,Iron,Glossy - Semi,,6,6,67.1635,7.9809,0,0,4.7755,0.5818,5.3573,0,0.6936,11.8423,0,0,0,0,0.0052,0,0,0,0,0,0,4.9672,0,0,0,0,0,1.9899,0,0,0
44061,Brown Matte,Glaze,Matte,,6,6,56.1247,10.2163,0,0,3.8544,1.7508,5.6052,0,0.0296,13.0599,0,0,7.0906,0,0.0211,0,0,0,0,0,0,1.1186,0,1.6207,0,0,0,5.1132,0,0,0
44062,Hal's Warm Tan Semi-Gloss,Yellow,,,6,6,71.2782,8.8285,0,0,2.8035,1.2712,4.0747,0,1.7437,11.7293,0,0,0,0,0.238,0,0,0,0,0,0,0.8289,0,0,0,0,0,1.2785,0,0,0
44063,"VC Spotted Yellow, Orangish, Tan \Special\"" Glaze-like Wash""",Yellow,,,5,5,35.222,0.3516,13.7692,0,0.1525,2.3089,2.4614,0,22.9049,12.3733,0,0,0,0,0.0251,0,0,0,0,0,0,0.7548,0,0,0,0,0,12.1377,0,0,0
44064,Amber Yellow,Yellow - Iron,,,4,4,58.7938,5.0629,10.1891,0,3.1708,3.1028,6.2736,0,2.298,9.3102,0,5.5205,0,0,0.0186,0,0,0,0,0,1.1301,1.3701,0,0,0,0,0,0.0332,0,0,0
44065,A Fat Yellow,Yellow - Stain,,,4,4,61.2777,7.754,10.9381,0,0.4216,5.6153,6.0369,0,0.0167,13.9027,0,0,0,0,0.0119,0,0,0,0,0,0,0.031,0,0,0,0,0,0.031,0,0,0
44066,Orange Matte,Iron,Matte,,10,10,61.0811,11.382,0,0,4.7808,3.6618,8.4425,0,0.0429,9.827,0,2.144,0,0,0.0112,0,0,0,0,0,0,1.7398,0,0,0,0,0,5.3293,0,0,0
44067,Tomato Red,"Iron - Kaki, Tomato Red",,,10,10,66.4823,6.9263,0,0,3.2721,1.5266,4.7987,0,4.7554,12.0544,0,0,0,0,2.2068,0,0,0,0,0,0,2.7546,0,0,0,0,0,0.0216,0,0,0
44068,Copper Red,Glaze,,,10,10,65.3522,9.5229,5.6438,0,9.2581,0.0691,9.3272,0,0.0708,8.9022,0,0,0,0,0,0,0,0,0,0,0,0.0312,0,0,0.6318,0,0,0,0,0,0.5179
44069,Lewis Copper Red,Glaze,,,10,10,69.4763,7.2676,0,0,1.9917,2.3847,4.3764,0,0.2392,1.4284,0,13.4,0,0,0,0,0,0,0,0,0,0.0912,0,0,0.7137,0,0,0.0815,0,0,2.9257
44070,Shaner Red/Gold,Glaze,,,10,10,58.3279,12.6053,0,0,3.8569,1.8122,5.6691,0,2.414,16.972,0,0,0,0,0.6825,0,0,0,0,0,0,1.2821,0,0,0,0,0,2.047,0,0,0
44071,Copper Red,Red - Copper,,,10,10,55.5168,10.7887,7.7597,0,2.3061,7.4652,9.7712,0,0.1174,14.9374,0,0,0,0,0,0,0,0,0,0,0,0.0293,0,0,0.4712,0,0,0,0,0,0.6083
44072,Shaner Red,Glaze,,,10,10,60.1582,12.9399,0,0,4.0198,1.8864,5.9061,0,2.3573,15.6829,0,0,0,0,0.1408,0,0,0,0,0,0,1.9124,0,0,0,0,0,0.9024,0,0,0
44073,Silverman's McKinnel Red,Red - Copper,,,10,10,67.7868,7.5761,0.2459,0,3.5985,3.138,6.7365,0,2.0591,9.7257,0,0,3.641,0,0.0065,0,0,0,0,0,0,0.114,0,0,1.0543,0,0,0.0169,0,0,1.0372
44074,Kovatch Copper Red,Red - Copper,,,10,10,69.4763,7.2676,0,0,1.9917,2.3847,4.3764,0,0.2392,1.4284,0,13.4,0,0,0,0,0,0,0,0,0,0.0912,0,0,0.7137,0,0,0.0815,0,0,2.9257
44075,Chun,Iron - Celadon - Chun,,,10,10,71.3443,5.7574,2.4954,0,3.32,1.9196,5.2396,0,4.0865,7.8481,0,1.6417,1.5386,0,0.0046,0,0,0,0,0,0,0.0357,0,0,0,0,0,0.0081,0,0,0
44076,Dick Lehman's Pink/Purple Matte,Purple,Matte,,10,10,59.3963,11.5136,0,0,4.5756,2.2174,6.793,0,0.1828,17.0161,0,0,0,0,0.0191,0,0,0.4576,0,0,0,0.3607,0.2924,0,0,0,0,3.9685,0,0,0
44077,Tom Coleman Pete's Red,Red - Copper,,,9,10,67.8225,9.0162,2.7247,0,5.4879,3.0364,8.5243,0,0.7181,10.4616,0,0,0,0,0.005,0,0,0,0,0,0,0.0955,0,0,0.1635,0,0,0.0089,0,0,0.4596
44078,Babu/Illian Tomato Red,"Iron - Kaki, Tomato Red",,,9,10,67.633,7.9838,0,0,1.6251,3.5532,5.1783,0,5.6209,8.4847,0,0,0,0,2.2574,0,0,0,0,0,0,2.8199,0,0,0,0,0,0.0221,0,0,0
44079,Red Shino,Shino,,,9,10,68.4876,15.9021,0,3.006,2.3421,8.7107,11.0528,0,0.3453,0.7355,0,0,0,0,0.0124,0,0,0,0,0,0,0.2817,0,0,0,0,0,0.1765,0,0,0
44080,SDC Harvey Purple,Red - Copper,,,9,10,68.7136,4.9876,2.7277,0,2.8931,1.762,4.6552,0,4.47,8.5776,0,1.7946,1.7413,0,0.0071,0,0,0,0,0,0,0.0402,0,0,0.8603,0,0,0.0145,0,0,1.4105
44081,Tom Coleman Don's Red,Red - Copper,,,9,10,66.3898,7.1816,4.4626,0,3.4917,2.3152,5.8069,0,1.0183,13.1425,0,0,0,0,0.0166,0,0,0,0,0,0,0.2766,0,0,0.2795,0,0,0.0365,0,0,1.3893
44082,Pete Pinnell Tomato Red,"Iron - Kaki, Tomato Red",,,9,10,65.7864,6.9842,0,0,3.2205,1.5242,4.7447,0,4.8288,12.1845,0,0,0,0,2.2014,0,0,0,0,0,0,3.2475,0,0,0,0,0,0.0223,0,0,0
44083,Jeff's Orange,Iron,,,9,10,51.7157,9.5525,0,0,4.9291,0.014,4.9431,0,10.1904,10.1998,0,9.465,0,0,0.0233,0,0,0,0,0,0,2.4136,0,0,0,0,0,1.4965,0,0,0
44084,SDC Harvey Red Plum,Red - Copper,,,9,10,64.6018,6.2261,3.7169,0,3.5375,2.2164,5.7538,0,2.8883,11.3915,0,0,3.4021,0,0.01,0,0,0,0,0,0,0.0533,0,0,0.5459,0,0,0.0206,0,0,1.3897
44085,Mason Red,"Iron - Kaki, Tomato Red",,,9,10,58.521,8.6139,0,0,6.3817,0.6296,7.0113,0,3.5826,15.5177,0,0,0,0,3.5183,0,0,0,0,0,0,3.1767,0,0,0,0,0,0.0585,0,0,0
44086,Hayden Red,"Iron - Kaki, Tomato Red",,,10,10,52.2216,11.9978,0,0,3.6686,1.6927,5.3612,0,5.9745,18.3298,0,0,0,0,1.651,0,0,0,0,0,0,2.1338,0,0,0,0,0,0.0807,0,0,2.2496
44087,Kate Winn's Mauve,Purple - Manganese,,,9,9,59.692,10.4147,0,0,1.8432,5.7306,7.5738,0,3.6476,7.9719,0,8.1035,0,0,0,0,0,0,0,2.3988,0,0.0775,0,0,0,0,0,0.1202,0,0,0
44088,Kate Winn's Red Crystal,Crystalline,,,9,9,45.0646,9.5857,0,0,1.5989,5.176,6.7749,0,0.0814,0.4083,0,18.9492,17.2373,0,0,0,0,0,0,0,0,0.0203,0,1.8783,0,0,0,0,0,0,0
44089,Kate Winn's Purple Glaze,Purple,,,9,9,60.6432,12.9456,0,0,1.7905,2.0265,3.8171,0,8.3784,13.2509,0,0,0,0,0.0345,0,0,0,0,0,0,0.1355,0.634,0,0,0,0,0.1609,0,0,0
44091,Schwartzman Copper Red,Red - Copper,,,8,8,66.8107,8.7998,3.3222,0,2.2616,5.7776,8.0392,0,0.83,10.1179,0,0,1.3177,0,0.0087,0,0,0,0,0,0,0.0519,0,0,0.2185,0,0,0.0177,0,0,0.4658
44092,Oxblood Copper Red,Red - Copper - Oxblood,,,8,8,67.4524,8.5085,3.5653,0,2.1883,5.6402,7.8285,0,0.882,11.0465,0,0,0,0,0.0091,0,0,0,0,0,0,0.0525,0,0,0.1703,0,0,0.0182,0,0,0.4666
44093,Iron Red,"Iron - Kaki, Tomato Red",,,6,6,63.4001,3.709,7.8131,0,1.4475,1.9284,3.3759,0,8.7966,7.1014,0,0,0,0,0.0212,0,0,0,0,0,0,5.7391,0,0,0,0,0,0.0436,0,0,0
44094,Copper Red,Red - Copper,,,6,6,65.3391,5.992,2.9685,0,2.3723,3.3982,5.7705,0,1.6409,13.0777,0,0,3.3812,0,0.0063,0,0,0,0,0,0,0.0294,0,0,0.8649,0,0,0.0164,0,0,0.913
44095,Red,Red - Stain,,,6,6,55.4497,11.7156,3.0274,0,4.0124,2.3132,6.3256,0,4.9961,18.2575,0,0,0,0,0.0329,0,0,0,0,0,0,0.114,0,0,0,0,0,0.081,0,0,0
44096,Eggplant Purple Semigloss,Purple,Glossy,,6,6,63.362,6.8693,3.1921,0,0.0528,6.1724,6.2253,0,10.3599,6.0344,0,0,0,0,0.0111,0,0,0,2.792,0,0,0.0487,1.0809,0,0,0,0,0.0242,0,0,0
44097,Ox Blood Red,"Iron - Kaki, Tomato Red",,,6,6,51.8317,0.3509,13.7396,0,0.1522,2.3039,2.4561,0,10.6228,12.3467,0,0,0,0,0.0251,0,0,0,0,0,0,8.5824,0,0,0,0,0,0.0447,0,0,0
44098,Rust Red,"Iron - Kaki, Tomato Red",,,6,6,63.0504,4.0644,7.1619,0,0.7444,2.6794,3.4238,0,8.6433,6.8563,0,0,0,0,0.0187,0,0,0,0,0,0,6.7433,0,0,0,0,0,0.0379,0,0,0
44099,Copper Red Oxblood,Red - Copper - Oxblood,,,6,6,66.3233,8.9572,3.4054,0,1.9337,6.7087,8.6425,0,0.8646,11.0612,0,0,0,0,0.0062,0,0,0,0,0,0,0.0463,0,0,0.2214,0,0,0.0111,0,0,0.4609
44100,Purple,Purple - Manganese,,,6,6,60.4129,7.0079,3.7639,5.616,0.0545,0.635,0.6895,0,10.695,6.0514,0,0,0,0,0.0133,0,0,0,0,0.6981,0,0.3009,0,0,0,0,0,4.7513,0,0,0
44101,Pike's Oatmeal (Purple),Purple,,,6,6,65.3017,5.2384,6.1695,0,2.648,1.2056,3.8536,0,9.4848,6.5768,0,0,2.2068,0,0.0055,0,0,0,0,0,0,0.0298,1.1186,0,0,0,0,0.0143,0,0,0
44102,Burgundy,Purple,,,6,6,70.3154,8.9984,0,0,1.9777,4.2902,6.268,0,0.059,12.0907,0,2.2093,0,0,0.008,0,0,0,0,0,0,0.0305,0,0,0,0,0,0.0208,0,0,0
44104,Persimmon Gloss,Iron,Glossy - Semi,,6,6,74.4725,5.6667,0,0,2.4043,1.0932,3.4975,0,0.0134,11.3754,0,0,0,0,0.0096,0,0,0,0,0,0,4.9398,0,0,0,0,0,0.025,0,0,0
44105,Ed's Pink,Red - Pink,,,5,6,57.1971,7.9606,0,0,1.0925,3.4488,4.5413,0,0.075,16.6214,0,0,6.6824,0,0.0149,0,0,0.1118,0,0,0,0.3052,0,0,0,0,0,4.6357,0,1.8544,0
44108,Silverman's Larry's Bronze,Specialty - Metallic,,,11,11,48.9842,6.6157,0,0,1.704,0.2475,1.9515,0,1.5271,0.1926,0,0,0,0,0.0589,0,0,0,0,28.2195,0,1.696,5.1923,0,4.9983,0,0,0.564,0,0,0
44109,Bronze,Specialty - Metallic,,,10,10,19.892,4.9669,0,0,0.1937,0.1291,0.3228,0,0.149,0.1093,0,0,0,0,0,0,0,0,0,45.5143,0,0.1291,0,0,28.6633,0,0,0.2533,0,0,0
44110,Tom Coleman Old Gold Oil Spot,Specialty - Metallic,,,8,10,56.9684,8.5305,0,0,4.8186,2.3941,7.2127,0,1.0268,1.3395,0,0,0,0,0.0076,0,0,0,0,18.2251,0,0.3251,0,0,6.3243,0,0,0.0399,0,0,0
44111,Colin Pearson High Manganese Dark Metallic Glaze,Specialty - Metallic,,,6,8,8.9982,3.9227,0,0,0.021,0.096,0.117,0,0.0982,0.0353,0,0,0,0,0,0,0,0,0,80.5223,0,0.0433,0,0,0,6.2629,0,0,0,0,0
44112,Colin Pearson Bronze Pigment Engobe,Specialty - Metallic,,,6,8,24.4804,10.0947,0,0,0.18,0.0706,0.2506,0,0.1511,0.1199,0,0,0,0,0.0368,0,0,0,0,40.1024,0,0.1647,0,0,24.3531,0,0,0.2462,0,0,0
44114,Bronze Metallic,Specialty - Metallic,,,6,6,49.3914,6.521,2.3696,0,1.686,0.6387,2.3247,0,2.0219,2.3172,0,0,0,0,0.0616,0,0,0,0,27.6888,0,1.6671,2.5877,0,2.4911,0,0,0.5579,0,0,0
44115,Metallic Gold/Brass Matte,Specialty - Metallic,Matte,,6,6,51.3795,6.9385,0,0,1.7866,0.2596,2.0461,0,1.6011,0.202,0,0,0,0,0.0617,0,0,0,0,29.6138,0,1.7781,1.7061,0,4.0816,0,0,0.5915,0,0,0
44116,Reynolds Green Metal Patina,Specialty - Metallic,,,6,6,38.7805,2.0471,4.1701,38.3293,0.1516,2.1381,2.2897,0,0,5.2922,0,0,0,0,0,0,0,0,0,0,0,0,0,0,1.4228,0,0,0,0,7.6682,0
44117,Reynolds Gold Metallic Glaze,Specialty - Metallic,,,6,6,51.7623,6.6947,0,0,1.7435,0.2587,2.0022,0,1.5573,0.1976,0,0,0,0,0.0603,0,0,0,0,28.9555,0,1.737,2.4718,0,3.9909,0,0,0.5704,0,0,0
44118,Adriana's Bronze,Specialty - Metallic,,,2,6,53.6042,7.2336,0,0,1.8583,0.2702,2.1286,0,1.6654,0.2104,0,0,0,0,0.0642,0,0,0,26.9418,0,0,1.8493,2.8974,0,2.7892,0,0,0.6161,0,0,0
44119,SBB Gun Metal,Specialty - Metallic,,,4,4,21.2569,1.256,1.8192,0,0.0858,1.0224,1.1082,0,0.0917,2.3417,0,3.1065,21.0995,0,0,0,0,0,0,0,0,0.0405,0,0,46.2619,0,0,0,0,1.6178,0
44121,Bray Shino,Shino,,,10,10,68.7944,15.8301,0,2.8804,2.3394,8.815,11.1545,0,0.2104,0.8531,0,0,0,0,0,0,0,0,0,0,0,0.103,0,0,0,0,0,0.1742,0,0,0
44122,Cathy Mahan Dry Shino,Shino,,,10,10,66.4461,19.6212,0,5.5954,1.436,6.1081,7.5442,0,0.1228,0.416,0,0,0,0,0.0383,0,0,0,0,0,0,0.1167,0,0,0,0,0,0.0994,0,0,0
44123,Glick/Symons S-2 Shino,Shino,,,10,10,68.9804,16.3636,0,2.4494,2.3808,8.4883,10.8691,0,0.2176,0.825,0,0,0,0,0.0039,0,0,0,0,0,0,0.1121,0,0,0,0,0,0.179,0,0,0
44124,Shaner Shino,Shino,,,10,10,65.8131,16.8731,0,5.6876,1.5032,9.0579,10.561,0,0.2676,0.4456,0,0,0,0,0.0065,0,0,0,0,0,0,0.148,0,0,0,0,0,0.1975,0,0,0
44125,Gustin Shino,Shino,,,10,10,68.0789,17.3166,0,2.9138,2.1054,8.3159,10.4213,0,0.2145,0.7165,0,0,0,0,0.0131,0,0,0,0,0,0,0.13,0,0,0,0,0,0.1952,0,0,0
44126,Wirt Shino,Shino,,,10,10,69.1313,15.7452,0,2.6423,2.2468,8.5239,10.7707,0,0.4564,0.8861,0,0,0,0,0,0,0,0,0,0,0,0.21,0,0,0,0,0,0.158,0,0,0
44127,Shino,Shino,,,10,10,73.2154,14.8048,0,0,2.641,7.9258,10.5668,0,0.2894,0.82,0,0,0,0,0,0,0,0,0,0,0,0.133,0,0,0,0,0,0.1706,0,0,0
44128,Dan Anderson Wirt Trap Shino,Shino,,,10,10,67.4039,15.6913,0,5.4392,0.5563,10.5089,11.0652,0,0.0762,0.167,0,0,0,0,0.0124,0,0,0,0,0,0,0.0618,0,0,0,0,0,0.083,0,0,0
44129,D. Nelson's Coleman Shino #10,Shino,,,10,10,67.8248,16.9276,0,0.8797,2.5562,10.4996,13.0557,0,0.2612,0.6953,0,0,0,0,0.006,0,0,0,0,0,0,0.1367,0,0,0,0,0,0.2129,0,0,0
44130,Meyer's Shino,Shino,,,10,10,62.6866,14.9468,0,4.7901,1.8834,8.7421,10.6254,0,0.1377,1.9283,0,0,0,0,0.0322,0,0,0,0,0,0,0.1068,0,0,0,0,0,0.0837,0,0,4.6624
44131,Hirondelle Shino,Shino,,,10,10,67.6893,16.4343,0,1.914,2.4188,10.2889,12.7077,0,0.2572,0.6555,0,0,0,0,0,0,0,0,0,0,0,0.1273,0,0,0,0,0,0.2146,0,0,0
44132,John Gill Lau Luster Shino,Shino,,,10,10,65.2856,15.5118,0,4.8807,1.9343,8.9771,10.9113,0,0.2117,1.9904,0,0,0,0,0.0328,0,0,0,0,0,0,0.1403,0,0,0,0,0,0.0853,0,0,0.9501
44133,Dan Anderson Malcolm Davis Trap Shino,Shino - Carbon Trap,,,10,10,63.3401,16.6811,0,0,1.8346,16.5995,18.4342,0,0.3875,0.4975,0,0,0,0,0.0314,0,0,0,0,0,0,0.3503,0,0,0,0,0,0.278,0,0,0
44135,S-2 Shino,Shino,,,10,10,68.2536,15.515,0,2.8195,2.6117,9.7122,12.3238,0,0.1299,0.8846,0,0,0,0,0.0044,0,0,0,0,0,0,0.0453,0,0,0,0,0,0.0237,0,0,0
44136,Wirt Shino,Shino,,,10,10,68.5814,16.2632,0,2.5423,2.3608,8.942,11.3028,0,0.2131,0.8121,0,0,0,0,0.0037,0,0,0,0,0,0,0.1089,0,0,0,0,0,0.1725,0,0,0
44137,Malcolm's Shino,Shino,,,10,10,63.2132,16.7536,0,0,2.2062,16.0497,18.2558,0,0.3963,0.7187,0,0,0,0,0.0316,0,0,0,0,0,0,0.352,0,0,0,0,0,0.2788,0,0,0
44138,Dresang Shino,Shino,,,10,10,67.1537,15.6886,0,5.5149,1.7795,8.7332,10.5127,0,0.0931,0.8949,0,0,0,0,0.0126,0,0,0,0,0,0,0.0625,0,0,0,0,0,0.0668,0,0,0
44139,Carbon Trap Orange Shino,Shino - Carbon Trap,,,10,10,65.3379,16.0659,0,1.7985,2.1893,13.0855,15.2748,0,0.3008,0.7556,0,0,0,0,0.0144,0,0,0,0,0,0,0.2252,0,0,0,0,0,0.2269,0,0,0
44140,EAC Shino,Shino,,,10,10,66.3837,16.5431,0,5.6025,1.4895,9.0468,10.5364,0,0.226,0.4365,0,0,0,0,0,0,0,0,0,0,0,0.1236,0,0,0,0,0,0.1483,0,0,0
44141,Robinson Peach Shino,Shino,,,10,10,61.581,22.6489,0,6.1751,1.688,5.4643,7.1522,0,0.0859,0.431,0,0,0,0,0,0,0,0,0,0,0,0.0215,0,0,0,0,0,0,0,1.9043,0
44142,Robinson Mino-Style Shino,Shino,,,10,10,53.5692,34.3959,0,2.012,2.1999,7.1214,9.3213,0,0.112,0.5617,0,0,0,0,0,0,0,0,0,0,0,0.028,0,0,0,0,0,0,0,0,0
44143,Jeff Oestrich Shino,Shino,,,9,10,68.089,17.3249,0,2.9087,2.1032,8.3018,10.405,0,0.2155,0.716,0,0,0,0,0.0131,0,0,0,0,0,0,0.1307,0,0,0,0,0,0.197,0,0,0
44144,Babu/Illian Shino,Shino,,,9,10,65.847,16.8604,0,5.6294,1.522,9.0759,10.5979,0,0.2666,0.4498,0,0,0,0,0.0064,0,0,0,0,0,0,0.1469,0,0,0,0,0,0.1955,0,0,0
44145,Tom Coleman's B's Shino,Shino,,,9,10,69.2509,16.0429,0,4.8373,2.7861,6.1295,8.9156,0,0.2029,0.2966,0,0,0,0,0.0066,0,0,0,0,0,0,0.1588,0,0,0,0,0,0.2883,0,0,0
44146,Shino Glaze,Shino,,,9,10,68.8519,15.8232,0,2.857,2.3244,8.7523,11.0766,0,0.2434,0.8576,0,0,0,0,0,0,0,0,0,0,0,0.1175,0,0,0,0,0,0.1728,0,0,0
44147,RG,Specialty,,,10,10,54.5927,12.0968,0,0,0,7.6056,7.6056,0,0,17.0984,0,5.7712,0,0,0,0,0,0,0,0,0,0,0,0,0,0,0,0,0,0,2.8352
44148,Tom Coleman Sperry's Mud Crack,Specialty,,,8,10,38.1618,8.6319,0,0,1.8451,5.9728,7.8178,0,44.8939,0.4711,0,0,0,0,0,0,0,0,0,0,0,0.0235,0,0,0,0,0,0,0,0,0
44149,Tom Coleman Ice Crack White,Specialty - Crackle,,,8,10,67.4976,13.7082,1.2802,0,2.7608,9.4794,12.2401,0,2.8256,2.3571,0,0,0,0,0,0,0,0,0,0,0,0.0912,0,0,0,0,0,0,0,0,0
44150,Schwartzman Celadon Crackle,Specialty - Crackle,,,8,8,69.9391,8.9313,0,0,5.7135,2.3199,8.0333,0,1.4307,10.9629,0,0,0,0,0.2347,0,0,0,0.2499,0,0,0.2047,0,0,0,0,0,0.0133,0,0,0
44151,Schwartzman White Crackle,Specialty - Crackle,,,8,8,74.8898,9.6755,0,0,6.0329,2.7506,8.7835,0,0.0016,6.4727,0,0,0,0,0,0,0,0,0,0,0,0.1769,0,0,0,0,0,0,0,0,0
44152,Pettingill Lichen,Specialty,,,6,6,38.1618,8.6319,0,0,1.8451,5.9728,7.8178,0,44.8939,0.4711,0,0,0,0,0,0,0,0,0,0,0,0.0235,0,0,0,0,0,0,0,0,0
44153,Moss Matte,Specialty,Matte,,6,6,41.6701,15.8345,0,0,1.7341,0.4897,2.2238,0,0.2945,39.7835,0,0,0,0,0,0,0,0,0,0,0,0.1793,0,0,0,0,0,0.0143,0,0,0
44154,Creamy (Not really),Specialty,,,6,6,19.4595,4.5856,0,0,0.0072,11.5945,11.6017,0,0.005,0.0065,0,0,0,0,0.0036,46.3558,0,0,0,0,0,0.0094,0,0,0,0,0,0.0094,0,17.9636,0
44155,White Crawl Glaze,Specialty - Crawling,,,6,6,0,2.6517,0,0,0,7.9528,7.9528,0,0,44.3031,0,0,0,0,13.2907,31.8017,0,0,0,0,0,0,0,0,0,0,0,0,0,0,0
44156,Turquoise Crawl,Specialty - Crawling,,,6,6,5.6046,2.8932,0,0,0.2569,6.3317,6.5886,0,0.0063,45.3582,0,1.2779,0,0,13.5614,23.0751,0,0,0,0,0,0.0013,0,0,1.6335,0,0,0,0,0,0
44157,Marilee's Lava Glaze,Specialty,,,6,6,59.861,8.8588,0,0,3.5971,1.635,5.2321,0,0.0228,16.3589,0,0,0,0,0.0163,0,0,0,0,0,0,0.0634,0,0,0,0,0,9.5867,0,0,0
44158,Jeanne's Crawl,Specialty - Crawling,,,3,2,39.0024,8.4031,5.9286,0,0.2705,3.0562,3.3267,0,35.5955,7.5733,0,0,0,0,0.0275,0,0,0,0,0,0,0.0714,0,0,0,0,0,0.0714,0,0,0
44159,Jelene's Puckered Matte,Specialty,Matte,,4,4,21.41,8.5352,3.2545,0,0.1485,13.441,13.5895,0,0.0211,4.1573,0,0,0,0,0.0151,47.0397,0,0.5414,0,0,0,0.0392,0.6919,0,0.666,0,0,0.0392,0,0,0
44172,Gloria's Good Glaze,Specialty,,,4,4,54.5668,6.7506,9.4714,0,0.7866,5.8136,6.6002,0,0.0138,15.9702,0,0,0,0,0.0023,0,0,0,0,0,0.8095,2.9305,0,2.0694,0,0,0,0.8154,0,0,0
44173,Shin-Li's Good Crawl Glaze,Specialty - Crawling,,,4,4,37.06,8.8235,10.8565,0,0.049,3.0823,3.1313,0,23.8116,6.8131,0,0,0,0,0.0245,0,0,0,0,0,0,0.395,0.8325,0,2.1635,0,0,6.0885,0,0,0
44174,Mary Jo's Foam,Specialty,,,4,4,56.3889,3.8325,2.3144,0,1.5533,10.445,11.9983,0,0.0076,21.877,0,0,0,0,3.553,0,0,0,0,0,0,0.0141,0,0,0,0,0,0.0141,0,0,0
44175,Michelle's Bubble Glaze,Specialty,,,4,4,19.7215,10.0977,4.0924,0,0.0461,13.174,13.2202,0,0.0323,2.5931,0,0,0,0,0.0231,48.0013,0,0,0,2.0984,0,0.06,0,0,0,0,0,0.06,0,0,0
44176,Crusty Glaze,Specialty,,,4,4,14.6287,0.5839,22.8628,0,0.2532,3.8337,4.0869,0,5.1564,20.545,0,0,0,0,0.0417,0,0,0,0,0,0,0.1489,0,0,0,0,0,31.9457,0,0,0
44177,Pete's Purple,Specialty,,,4,4,50.8109,11.419,0,6.8866,1.0078,3.056,4.0638,0,0.097,0.3027,0,20.4668,0,0,0.0352,0,0,0,0,0,0,0.1034,0,0,5.7233,0,0,0.0914,0,0,0
44179,Icy Opaque Matte,Specialty,Matte,,4,4,24.1003,6.6434,2.8344,0,0.1556,1.469,1.6245,0,0.0368,23.9553,0,0,0,0,0.0263,40.6426,0,0,0,0,0,0.0683,0,0,0,0,0,0.0683,0,0,0
44180,Bogman Elephant Skin,Specialty,,,4,4,21.8245,8.7004,3.3175,0,0.1514,13.7012,13.8526,0,0.0215,4.2378,0,0,0,0,0.0154,47.9504,0,0,0,0,0,0.04,0,0,0,0,0,0.04,0,0,0
44181,Amber Yellow,Specialty,,,4,4,60.2493,5.1882,10.4413,0,3.2493,3.1796,6.4289,0,2.3549,9.5407,0,5.6571,0,0,0.0191,0,0,0,0,0,0,0.0865,0,0,0,0,0,0.034,0,0,0
44182,Bogman Dry Green,Specialty,,,4,4,20.2982,11.5763,2.8344,0,0.0639,13.2908,13.3548,0,0.0448,1.8248,0,0,0,0,0.032,49.8685,0,0,0,0,0,0.0831,0,0,0,0,0,0.0831,0,0,0
44183,Gloria's Other Glaze,Specialty,,,4,4,49.0714,4.5079,12.3409,0,4.2517,3.0886,7.3403,0,2.1446,12.288,0,0,0,0,0.0171,0,0,0,0,0,0,3.5992,0,0,0,0,0,8.6906,0,0,0
44184,Sandy Molten,Specialty,,,4,4,75.1235,3.4629,11.9435,0,1.0028,6.1128,7.1157,0,0.8979,0.1056,0,0,0,0,0.0353,0,0,0,0,0,0,1.0049,0,0,0,0,0,0.3106,0,0,0
44185,Cynthia's Stain Colored Engobe,Specialty,,,4,4,63.9924,6.7322,0.4612,0,0.642,2.8156,3.4575,0,23.6337,1.2362,0,0,0,0,0,0,0,0,0,0,0,0.1531,0,0,0,0,0,0.3336,0,0,0
44186,Fat Lady's Glaze,Specialty,,,4,4,57.9462,5.9703,11.092,0,0.7497,5.8831,6.6328,0,0.0919,13.279,0,0,0,0,0.015,0,0,0,0,0,0,0.0921,0,0,0,0,0,0.1463,0,0,4.7344
44187,Fat Fat White Glaze,Specialty,,,4,4,60.8634,8.4355,6.6532,0,1.6124,6.4049,8.0172,0,0.0334,15.9905,0,0,0,0,0,0,0,0,0,0,0,0.0068,0,0,0,0,0,0,0,0,0
44188,Opaque Dry Matte,Specialty,Matte,,4,4,61.2258,7.4937,4.5817,3.7028,0.1467,2.3577,2.5044,0,7.6466,12.5422,0,0,0,0,0,0,0,0,0,0,0,0.0953,0,0,0,0,0,0.2075,0,0,0
44189,Nate's Crawl,Specialty - Crawling,,,4,4,12.2061,4.2841,0,0,0.8779,0.0103,0.8882,0,16.7284,65.7866,0,0,0,0,0.0172,0,0,0,0,0,0,0.0447,0,0,0,0,0,0.0447,0,0,0
44190,Aligator Crawl,Specialty - Crawling,,,4,4,23.1031,3.1028,17.8113,0,0.7633,4.8189,5.5821,0,4.0459,39.2201,0,0,0,0,6.9534,0,0,0,0,0,0,0.1232,0,0,0,0,0,0.058,0,0,0
44191,Clear Crackle,Specialty,,,4,4,50.0603,9.412,17.2777,0,0.2811,2.9241,3.2051,0,3.9596,15.6069,0,0,0,0,0.0764,0,0,0,0,0,0,0.2292,0,0,0,0,0,0.1729,0,0,0
44192,Wierd Glaze,Specialty,,,4,4,38.5932,0.3427,13.4181,0,0.1486,2.25,2.3986,0,3.0263,42.0657,0,0,0,0,0.0245,0,0,0,0,0,0,0.0874,0,0,0,0,0,0.0437,0,0,0
44193,Lichens,Specialty,,,6,4,4.9171,0.1962,25.1418,9.0729,0.0851,10.0193,10.1044,0,41.1945,6.9057,0,0,0,0,0.014,0,0,0,0,0,0,0.0501,0.2238,0,2.1544,0,0,0.025,0,0,0
44194,Lizard,Specialty,,,6,4,23.6078,2.7123,16.6053,10.549,0.6578,5.3153,5.9731,0,27.6305,12.6186,0,0,0,0,0.0254,0,0,0.1358,0,0,0,0.0969,0,0,0,0,0,0.0453,0,0,0
44195,Craters,Specialty,,,6,4,45.4319,3.3818,5.7229,29.7433,0.0655,3.0473,3.1128,0,8.8242,0.0892,0,0,0,0,0.0133,0,0,0,0,0,0,0.1147,0,0,3.5313,0,0,0.0346,0,0,0
44196,Dry Texture,Specialty,,,6,6,63.6291,4.7175,2.4622,3.1342,0.0273,17.0209,17.0482,0,0.5553,8.4249,0,0,0,0,0.0045,0,0,0,0,0,0,0.016,0,0,0,0,0,0.008,0,0,0
44197,Earthmother,Specialty,,,6,4,41.4411,2.0794,7.922,28.0587,0.1606,1.3616,1.5222,0,7.2793,7.1556,0,0,0,0,0.0145,0,0,0,0,2.0571,0,0.0989,0.5768,0,1.6656,0,0,0.1288,0,0,0
44198,Ocean Oil,Specialty,,,6,4,10.99,2.5535,16.2944,25.742,0.1304,4.9347,5.065,0,2.2017,33.9133,0,0,0,0,0.0292,0,0,0,0,0,0,0.0931,0,0,3.0562,0,0,0.0615,0,0,0
44199,Superstition,Specialty,,,6,4,32.3277,1.678,9.6467,25.6257,0.4129,2.6082,3.0211,0,17.0536,8.7469,0,0,0,0,0.0176,0,0,0,0,0,0,0.0667,0.2634,0,1.5212,0,0,0.0314,0,0,0
44200,Beads,Specialty,,,6,4,19.5877,0.2798,22.9003,0,0.1213,7.8111,7.9324,0,36.2232,9.8445,0,0,0,0,0.02,0,0,0,0,0,0,0.0714,0,0,0,0,0,0.0357,0,3.1051,0
44201,Penland's Suede Glaze,Specialty,,,6,6,67.7489,11.4777,1.115,0,2.3853,10.4128,12.7981,0,0.1033,3.2069,0,3.3991,0,0,0.0191,0,0,0,0,0,0,0.0709,0,0,0,0,0,0.061,0,0,0
44202,Lithium Blue Matte,Specialty,Matte,,6,6,66.4863,3.046,0,24.949,0.0365,0.0424,0.0788,0,0.0548,3.0056,0,0,0,0,0.2208,0,0,0,0,0,0,0.053,0,0,2.0679,0,0,0.0378,0,0,0
44203,Dry Texture,Specialty,,,6,6,63.6291,4.7175,2.4622,3.1342,0.0273,17.0209,17.0482,0,0.5553,8.4249,0,0,0,0,0.0045,0,0,0,0,0,0,0.016,0,0,0,0,0,0.008,0,0,0
44204,Amy's Foam,Specialty,,,7,7,49.3153,6.33,6.8745,0,0.7415,6.4967,7.2382,0,0.0171,16.0464,0,0,9.8188,0,0.0122,0,1.0985,0,0,1.997,0,1.2203,0,0,0,0,0,0.0317,0,0,0
44205,Turquoise Crackle,Specialty - Crackle,,,8,8,16.8688,0.6733,26.3638,0,0.292,4.4208,4.7128,0,5.946,23.6911,0,0,0,0,0.0481,0,0,0,0,0,0,0.1717,0,0,0,0,0,21.5244,0,0,0
44206,Crackle Glaze,Specialty - Crackle,,,6,4,23.7148,6.036,16.549,0,0.2211,3.3536,3.5748,0,33.9153,13.4039,0,0,0,0,0.0554,0,0,0,0,0,0,0.1703,0,0,0,0,0,0.1219,0,2.4586,0
44207,Dry Moss Glaze,Specialty,,,4,2,21.8303,7.6253,0,0,0.0413,12.6897,12.731,0,0.064,6.2587,0,0,0,0,0.0162,50.5437,0,0,0,0.8279,0,0.0604,0,0,0,0,0,0.0422,0,0,0
44210,Val Cushing V.C. 4 for Rob,Matte,Matte,,4,6,62.0932,7.591,0.9012,3.1493,1.35,7.0143,8.3643,0,0.0455,9.5764,0,3.6628,0,0,0.0133,0,0,0,0,0,0,0.0412,0,0,0,0,0,4.5618,0,0,0
44221,Bronze Green (kevin’s),Glaze,,,10,10,57.5893,14.041,0,2.9651,1.8706,3.1285,4.9991,0,0.1096,17.5878,0,0,0,0,0.0216,0,0,0,0,0,0,0.0903,0,0,2.4973,0,0,0.0989,0,0,0
44246,Majolica,Majolica,,,6,6,60.5031,5.0226,4.9478,0,0.5752,2.4383,3.0135,0,1.1592,16.7333,0,0,0,0,0.0219,0,0,0,0,0,0,0.0721,0,0,0,0,0,0.0497,0,8.4768,0
44247,Rozman Majolica Base,Majolica,,,2,4,65.8519,9.0677,4.9165,0,1.1362,5.0401,6.1763,0,0.0539,9.7718,0,0,0,0,0.0137,0,0,0,0,0,0,0.0437,0,0,0,0,0,0.0355,0,4.069,0
44248,Walter Ostrom Batz Revised Majolica,Majolica,,,3,2,58.3467,9.6132,9.3194,0,0.3734,4.7886,5.1619,0,0.0241,11.8581,0,0.941,0,0,0.0172,0,0,0,0,0,0,0.0448,0,0,0,0,0,0.0448,0,4.6285,0
44249,Majolica Base Glaze,Majolica,,,3,3,58.5581,8.207,9.633,0,0.3009,4.92,5.2209,0,0.0232,11.8306,0,1.0071,0,0,0.0166,0,0,0,0,0,0,0.0432,0,0,0,0,0,0.0432,0,5.4171,0
44250,Majolica Overglaze,Majolica,,,3,3,60.1665,7.5527,4.532,7.0272,1.8386,2.6844,4.523,0,0.9732,10.4785,2.2436,0,0,0,0.0084,0,0,0,0,0,0,0.022,0,0,0,0,0,0.022,0,0,2.4509
44251,Linda Arbuckle Majolica,Majolica,,,3,3,60.424,9.2026,7.73,0,1.0204,5.7549,6.7753,0,0.3389,10.2092,0,0,0,0,0.0118,0,0,0,0,0,0,0.0617,0,0,0,0,0,0.0306,0,3.2434,1.9724
44252,Batz Majolica,Majolica,,,4,3,57.5962,7.6568,9.9589,0,0.3898,5.1144,5.5042,0,0.0194,12.6635,0,1.0203,0,0,0.0138,0,0,0,0,0,0,0.036,0,0,0,0,0,0.036,0,5.4948,0
44253,Anderson Majolica,Majolica,,,4,3,64.9473,6.4898,8.7406,0,0.4031,4.5203,4.9235,0,0.0798,11.1355,0,0,0,0,0,0,0,0,0,0,0,0.0554,0,0,0,0,0,0.1207,0,3.5073,0
44254,Siebert Majolica,Majolica,,,4,3,63.0128,7.3589,9.2018,0,0.363,4.7264,5.0894,0,0.0199,11.7033,0,0,0,0,0.0142,0,0,0,0,0,0,0.0369,0,0,0,0,0,0.0369,0,3.5257,0
44255,Majolica,Majolica,,,4,4,53.9026,7.1841,13.7947,0,0.3446,5.5726,5.9172,0,0.0764,12.5551,0,0,0,0,0.0038,0,0,0,0,0,0,0.0406,0,0,0,0,0,0.0098,0,1.4996,5.016
44256,Walter's Majolica,Majolica,,,4,3,55.8804,6.4268,12.7774,0,0.6221,7.0426,7.6648,0,0.0936,12.7187,0,0,0,0,0.0025,0,0,0,0,0,0,0.0417,0,0,0,0,0,0.0064,0,4.3877,0
44258,Emmett's White Base,Majolica,,,4,3,59.4782,8.7734,13.0496,0,1.2005,5.0121,6.2126,0,1.8174,10.4423,0,0,0,0,0.0241,0,0,0,0,0,0,0.1387,0,0,0,0,0,0.0637,0,0,0
44259,Wichita Doo-dah Majolica,Majolica,,,4,3,64.8858,5.8317,9.4749,0,0.3903,4.8788,5.2691,0,0.0428,12.0475,0,0,0,0,0,0,0,0,0,0,0,0.0297,0,0,0,0,0,0.0648,0,2.3536,0
44260,M.J. Andrea Majolica,Majolica,,,4,3,57.364,6.553,8.9942,0,0.7587,5.5613,6.3201,0,0.0907,15.8159,0,0,0,0,0.0022,0,0,0,0,0,0,0.0207,0,0,0,0,0,0.0056,0,4.8337,0
44261,Pete's (Pinnell) Feelin' Good Majolica,Majolica,,,4,3,62.5737,5.7926,10.0297,0,0.2248,5.1173,5.342,0,0.2103,10.9683,0,0,0,0,0,0,0,0,0,0,0,0.146,0,0,0,0,0,0.318,0,4.6194,0
44262,Ervin Majolica,Majolica,,,4,4,57.6482,7.5869,9.6183,0,0.3869,4.9868,5.3737,0,0.0672,12.2478,0,0.9854,0,0,0.0134,0,0,0,0,0,0,0.0562,0,0,0,0,0,0.0348,0,6.3682,0
44263,Mathias' Majolica,Majolica,,,4,4,59.4869,8.3244,9.9294,0,0.4456,5.1795,5.6251,0,0.1228,12.6662,0,0,0,0,0.0092,0,0,0,0,0,0,0.085,0,0,0,0,0,0.0993,0,3.6517,0
44264,Jennifer's Majolica,Majolica,,,4,4,60.525,9.2245,7.7832,0,1.0107,5.7492,6.76,0,0.0978,10.2722,0,0,0,0,0.012,0,0,0,0,0,0,0.0623,0,0,0,0,0,0.0312,0,3.2533,1.9785
44265,Andrea Gill Majolica (Opaque White),Majolica,,,4,4,57.7537,7.6333,9.5563,0,0.3895,4.9782,5.3678,0,0.0909,12.1775,0,0.9791,0,0,0.0133,0,0,0,0,0,0,0.0664,0,0,0,0,0,0.0345,0,6.3272,0
44266,White Majolica Glaze,Majolica,,,6,4,60.2904,9.6166,8.0147,0,1.0836,6.0576,7.1412,0,0.1405,10.6066,0,0,0,0,0.0111,0,0,0,0,0,0,0.116,0,0,0,0,0,0.029,0,0,4.0339
44267,Cochrane Majolica,Majolica,,,5,5,58.7744,8.1529,10.0107,0,0.4363,5.1627,5.599,0,0.0632,12.7482,0,0,0,0,0.0093,0,0,0,0,0,0,0.1008,0,0,0,0,0,0.8599,0,3.6816,0
44268,Greg's Revised Majolica,Majolica,,,6,6,58.461,9.7449,9.4471,0,0.3785,4.8542,5.2326,0,0.0245,12.0206,0,0.9539,0,0,0.0175,0,0,0,0,0,0,0.0455,0,0,0,0,0,0.0454,0,4.0069,0
44282,Laterite Glaze,Glaze,,,10,10,67.8705,7.6863,3.03,0,2.9745,1.8381,4.8126,0,9.6533,5.7623,0,0,0,0,0.0111,0,0,0,0,0,0,0.9821,0,0,0,0,0,0.1918,0,0,0
44283,Copper Salt,Glaze,,,9,12,55.322,11.6534,0,0,2.3901,7.7124,10.1025,0,8.2466,8.4853,0,0,0,0,0,0,0,0,0,0,0,0.0727,0,0,0.515,0,0,0.0478,0,5.5546,0
44289,OldForge Nuclear Meltdown,Green - Chrome,Glossy - Semi,Translucent,5,6,62.9177,7.3225,3.776,0,4.0522,3.801,7.8532,0,0.0806,4.3231,13.4984,0,0,0,0.0035,0,0,0.1498,0,0,0,0.0662,0,0,0,0,0,0.009,0,0,0
44294,Tchalenko Tenmoku,Iron - Tenmoku,Matte - Smooth,Semi-opaque,6,9,70.6512,10.0172,0,0,3.84,1.9562,5.7962,0,2.7071,6.7157,0,0,0,0,0,0,0,0,0,0,0,4.0988,0,0,0,0,0,0.0138,0,0,0
44410,Blanco piedra,"White, Off-White",Matte - Smooth,Translucent,4,5,57.4414,10.4834,0,0,7.6018,0.0164,7.6182,0,9.0005,9.1424,0,0,6.0149,0,0,0,0,0,0,0,0,0.1337,0,0,0,0,0,0.1655,0,0,0
44413,Craquelado mate,Specialty - Crackle,Matte,Opaque,4,5,56.5757,8.7153,3.9521,0,2.7297,5.2465,7.9763,0,6.746,15.9485,0,0,0,0,0,0,0,0,0,0,0,0.0517,0,0,0,0,0,0.0345,0,0,0
44431,Katz 20x5,Glaze,,,6,6,68.4328,7.2113,4.3378,0,0.5484,3.809,4.3573,0,0.0396,15.4623,0,0,0,0,0.0249,0,0,0,0,0,0,0.0695,0,0,0,0,0,0.0646,0,0,0
