Repository: derekphilipau/glazy-data

# glazy-data
Public data from the Glazy database

## About

The Glazy database of ceramic recipes was originally seeded with data from [Linda Arbuckle's](http://lindaarbuckle.com)  [GlazeChem database](http://lindaarbuckle.com/arbuckle_handouts.html), John Sankey's [glaze database](http://www.johnsankey.ca/glazedata.html) (which is based on the extensive work by [Alisa Clausen](https://glazy.org/u/alisaclausen)), and [Louis Katz's](http://www.louiskatz.net) [Hyperglaze database](http://falcon.tamucc.edu/~lkatz/allglazes.txt).

This repository intends to continue the tradition of making recipes publicly available.  This archived data only includes publicly shared recipes and materials.

File: glazy-data-glazes-simplified-20201210.csv (part 38 of 47)
id,name,material_type_concatenated,surface_type,transparency_type,from_orton_cone,to_orton_cone,SiO2_percent_mol,Al2O3_percent_mol,B2O3_percent_mol,Li2O_percent_mol,K2O_percent_mol,Na2O_percent_mol,KNaO_percent_mol,BeO_percent_mol,MgO_percent_mol,CaO_percent_mol,SrO_percent_mol,BaO_percent_mol,ZnO_percent_mol,PbO_percent_mol,P2O5_percent_mol,F_percent_mol,V2O5_percent_mol,Cr2O3_percent_mol,MnO_percent_mol,MnO2_percent_mol,FeO_percent_mol,Fe2O3_percent_mol,CoO_percent_mol,NiO_percent_mol,CuO_percent_mol,Cu2O_percent_mol,CdO_percent_mol,TiO2_percent_mol,ZrO_percent_mol,ZrO2_percent_mol,SnO2_percent_mol
44432,Watershed Classic Oribe,Glaze,,,10,10,62.8434,7.0242,0,0,2.4192,2.3001,4.7193,0,2.5052,9.6865,0,4.915,0,0,0,0,0,0,0,0,0,0.0608,0,0,3.3202,0,0,0.0934,0,2.8514,1.9805
44433,Wirt #1,Glaze,,,10,10,66.3944,15.732,0,6.755,1.4998,8.6826,10.1824,0,0.0365,0.8922,0,0,0,0,0,0,0,0,0,0,0,0.0074,0,0,0,0,0,0,0,0,0
44434,Oribe,Glaze,,,10,10,68.261,4.2177,0,0,2.1817,0.9935,3.1752,0,2.3186,14.7409,0,4.4447,0,0,0.4408,0,0,0,0,0,0,0.0233,0,0,2.3674,0,0,0.0104,0,0,0
44467,Crystalline Base,Crystalline,,,6,6,64.1332,3.643,1.0695,2.1929,0.9632,6.286,7.2492,0,1.4144,4.0091,0,0,15.419,0,0.0106,0,0,0,0,0,0,0.0276,0,0,0,0,0,0.8314,0,0,0
44474,Vero 354 Shino (cono 4),Shino,Satin - Matte,Semi-opaque,4,5,55.8458,8.9262,5.9397,0,1.5272,8.0468,9.574,0,3.5951,7.6228,0,0,0,0,0,0,0,0,0,0,0,1.2257,0,0,0,0,0,0.5036,0,4.2725,2.4944
44507,Meredith's Bronze Green (via PP),Green - Copper,Matte - Semi,Opaque,10,10,59.5263,11.573,0,1.066,2.1369,6.7097,8.8465,0,0.6506,0.5643,9.5342,0,0,0,0,0,0,0,0,0,0,0.0747,0,0,3.1639,0,0,5.0004,0,0,0
44564,AMC I,Glaze,Matte,Opaque,6,6,54.1557,10.813,1.1057,6.258,2.5119,2.7967,5.3086,0,0.0569,8.667,13.4559,0,0,0,0.0261,0,0,0,0,0,0,0.085,0,0,0,0,0,0.068,0,0,0
44565,AMC II,Glaze,Matte,Opaque,6,6,55.1901,10.3027,1.1051,6.2549,2.9792,1.8985,4.8777,0,0.0366,8.6045,13.4493,0,0,0,0.0261,0,0,0,0,0,0,0.085,0,0,0,0,0,0.0679,0,0,0
44569,Orange Street con frita 3134,"Iron - Kaki, Tomato Red",Glossy,Opaque,4,5,56.3579,5.3123,3.7868,0,0.8973,4.6612,5.5585,0,9.1887,12.2373,0,0,0,0,1.9353,0,0,0,0,0,0,5.5538,0,0,0,0,0,0.0695,0,0,0
44574,"\Floating Blue\"" para cono 4""",Blue,Satin - Matte,Translucent,4,5,56.3484,7.28,7.9619,0,0.3892,4.6498,5.039,0,2.2718,11.0867,0,0,5.1267,0,0,0,0,0,0,0,0,0.9889,0.8488,0,0,0,0,3.0479,0,0,0
44619,Ron Roy's Black,Black - Glossy,,,6,6,69.4011,6.3089,5.4767,0,1.1788,3.5357,4.7145,0,2.4397,7.5219,0,0,0,0,0.0395,0,0,0,0,0,0,3.5083,0.534,0,0,0,0,0.0554,0,0,0
44677,Raspberry,Glaze,,,6,6,66.9934,5.1325,3.0482,0,0.817,3.5137,4.3308,0,0.1828,16.6266,0,0,0,0,0,0,0,0.0864,0,0,0,0.0954,0,0,0,0,0,0.2367,0,0,3.2671
44709,Blanco mate craquelado,Specialty - Crackle,Matte,Opaque,4,5,56.3771,6.1781,3.0467,0,1.6837,7.1923,8.876,0,6.1071,13.4212,0,0,0,0,0,1.4142,0,0,0,0,0,0.0568,0,0,0,0,0,0.0548,0,0,4.468
44821,Panama Red (Copy),Red - Copper,Glossy - Semi,Semi-opaque,5,6,65.2796,6.6788,2.6613,0,5.5884,2.8539,8.4423,0,2.8861,7.8387,1.9163,0,2.1515,0,0,0,0,0,0,0,0,0.0296,0,0,0.9539,0,0,0,0,0,1.1619
44837,Vidriado de cenizas,Ash,Satin - Matte,Translucent,4,5,54.8495,10.0483,0,0,9.6135,1.8065,11.42,0,2.6789,5.8858,0,0,10.0696,0,1.5234,0,0,0,0,0,0,1.0676,0,0,0,0,0,2.4569,0,0,0
44856,Vidriado púrpura de cobalto,Purple - Magnesium Matte,Matte,Semi-opaque,4,4,59.2972,5.5401,3.1118,0,4.6545,0.0411,4.6956,0,13.2508,8.3109,0,0,4.8157,0,0,0,0,0,0,0,0,0.0406,0.8878,0,0,0,0,0.0496,0,0,0
44880,OldForge Strontium Gloss (RR Matte),Clear,Glossy,Transparent,5,6,57.4948,8.3021,2.8272,4.8427,1.2735,4.4163,5.6898,0,0.0219,3.8512,10.1065,0,0,0,0.0156,0,0,0,0,0,0,0.4033,0,0,0,0,0,6.4449,0,0,0
44885,Behren's Satin Matte (Copy),Crystalline,Satin - Matte,Semi-opaque,6,10,56.1114,5.4631,0,0,1.0706,2.5577,3.6282,0,0.0073,9.4191,0,0,22.0252,0,0.0052,0,0,0,0,0,0,0.1948,0,0,0,0,0,3.1456,0,0,0
44886,Satin Mint (bone ash variation) (RR v),Green - Copper,Satin,Opaque,6,10,57.5833,11.164,0,1.7452,1.8179,4.864,6.682,0,0.0578,14.5982,0,0,6.3898,0,1.3778,0,0,0,0,0,0,0.0619,0,0,0.296,0,0,0.044,0,0,0
44891,Nu Clear (Copy),Clear,Satin - Matte,Transparent,6,6,57.9568,8.6549,6.6663,0,0.2385,2.6268,2.8653,0,3.9293,19.09,0,0,0,0,0.03,0,0,0,0,0,0,0.0794,0,0,0,0,0,0.0779,0,0.6502,0
44893,Icing Pink (Copy) (Copy),Red - Pink,Matte - Semi,,6,10,58.2535,6.7656,1.9121,7.7398,1.1125,3.8039,4.9164,0,1.3393,13.7211,0,0.8985,0,0,0.0119,0,0,0,0,0,0,0.202,0,0,0,0,0,2.827,0,0,1.4125
44923,BR15 406,Red - Pink,Matte,Semi-opaque,7,7,67.3931,9.1893,0,0,0.0998,6.6977,6.7976,0,0.0768,13.9702,0,0,0,0,0,0,0,0.0686,0,0,0,0.0666,0,0,0,0,0,0.1306,0,0,2.3071
44924,violeta monsanto en T3 (retocado,Glaze,,,,,70.3719,9.4884,0,0,0.0465,4.8541,4.9006,0,0.0326,12.7367,0,0,0,0,0.0233,0,0,0.0626,0,0,0,0.0604,0.1581,0,0,0,0,0.0604,0,0,2.105
44966,LE,Glaze,,,6,6,57.9203,6.9968,0,5.8995,0.6072,1.8375,2.4447,0,0.0592,3.7905,0,0,14.62,0,0.0218,0,0,0,0,0,0,0.0639,0,0,0,0,0,8.1834,0,0,0
44967,Pam's Crystalline Matte,Crystalline,,,6,6,63.1094,5.289,1.1094,9.8234,0.9101,2.316,3.2261,0,7.3109,8.6027,0,1.4597,0,0,0.0099,0,0,0,0,0,0,0.0353,0,0,0,0,0,0.0242,0,0,0
45249,Jen's Juicy Fruit Iron,Iron,Glossy - Semi,Semi-opaque,6,8,50.7533,8.0472,2.3869,8.4541,1.6901,11.3634,13.0535,0,0.691,10.1724,0,0,0,0,0.0044,0,0,0,0,0,0,2.1162,0,0,0,0,0,4.321,0,0,0
45286,Ash test 100% local,Glaze,,,6,6,69.4193,7.1036,0.021,0,5.2964,0.5784,5.8747,0,3.0246,12.1802,0.003,0.0137,0,0,0.1959,0,0,0.0032,0.0088,0,0,1.544,0,0,0,0,0,0.6081,0,0,0
45317,Cerberus Oil Spot,Iron - Oil Spot,Glossy - Semi,Opaque,5,6,65.1582,9.1803,3.6926,0,2.3289,4.1927,6.5216,0,4.0701,6.1315,0,0,0,0,0.0093,0,0,0,0,0,0,3.0891,2.1234,0,0,0,0,0.0241,0,0,0
45343,Triaxial Glaze Test,Glaze,Glossy - Semi,,9,9,65.2771,6.6047,0,0,1.4117,4.57,5.9818,0,0.0719,22.0467,0,0,0,0,0,0,0,0,0,0,0,0.018,0,0,0,0,0,0,0,0,0
45387,John Britt Patsy Green 2 NO LITHIUM,Glaze,Glossy - Semi,Translucent,6,6,67.247,9.3704,0.5217,6.7208,0.4448,1.4415,1.8863,0,2.7942,5.8876,0,0,3.3306,0,0.001,0,0,0,0,0,0,0.0442,0,0,2.194,0,0,0.0022,0,0,0
45462,Leach 442 Ash glaze,Ash,Glossy,Semi-opaque,10,10,56.9731,8.1402,0,0,10.3011,4.6478,14.949,0,4.769,10.5496,0,0,0,0,2.7183,0,0,0,0,0,0,1.6171,0,0,0,0,0,0.2836,0,0,0
45535,Scarrie Glaze Base,Specialty - Crackle,Glossy - Semi,Transparent,5,6,59.2491,12.5721,6.9597,0,2.7264,9.7432,12.4696,0,1.7045,6.9306,0,0,0,0,0.0127,0,0,0,0,0,0,0.079,0,0,0,0,0,0.0227,0,0,0
45560,Temmoku,Iron - Tenmoku,Glossy - Semi,Semi-opaque,10,10,70.6084,8.1354,0,0,3.5801,1.5111,5.0912,0,0.0932,11.9824,0,0,0,0,0,0,0,0,0,0,0,4.0867,0,0,0,0,0,0.0027,0,0,0
45561,Blue/Green Celadon 2.5% RIO,Iron - Celadon - Green,Glossy - Semi,Translucent,10,10,72.8134,8.3895,0,0,3.6919,1.5582,5.2502,0,0.0961,12.3566,0,0,0,0,0,0,0,0,0,0,0,1.0914,0,0,0,0,0,0.0028,0,0,0
45562,Blue/ Green Celadon 3% RIO,Iron - Celadon - Green,Glossy - Semi,Translucent,10,10,72.6622,8.372,0,0,3.6843,1.555,5.2393,0,0.0959,12.331,0,0,0,0,0,0,0,0,0,0,0,1.2969,0,0,0,0,0,0.0028,0,0,0
45563,Blue Celadon 1% RIO,Iron - Celadon - Blue,Glossy - Semi,Translucent,10,10,73.2711,8.4422,0,0,3.7151,1.568,5.2832,0,0.0967,12.4343,0,0,0,0,0,0,0,0,0,0,0,0.4698,0,0,0,0,0,0.0028,0,0,0
45579,#7 Aventurine,Crystalline - Aventurine,Glossy - Semi,Semi-opaque,10,10,65.9014,3.5146,1.4119,0,1.2585,8.2944,9.5529,0,0.0106,12.3808,0,0,0,0,0.0075,0,0,0,0,0,0,7.2008,0,0,0,0,0,0.0196,0,0,0
45650,Naty Like,Iron - Tea Dust,Satin - Matte,Translucent,4,4,59.1429,6.4395,3.8189,0,0.9834,5.0363,6.0198,0,3.2816,12.5525,0,0,3.2338,0,0.0096,0,0,0,0,0,0,5.4764,0,0,0,0,0,0.0251,0,0,0
45651,Alabama Rain 11% Rutile,Red - Pink,Glossy - Semi,Opaque,6,6,57.8073,6.0834,4.5924,0,3.0886,2.1532,5.2418,0,3.2059,7.778,0,0,6.5147,0,0.0145,0,0,0,0,0,0,0.5154,0,0,0,0,0,8.2467,0,0,0
45677,Brushwork Alumina White,"White, Off-White",Matte - Semi,Opaque,9,11,63.6403,13.3617,0,0,2.3206,3.1347,5.4553,0,6.3561,7.3538,0,0,0,0,0,0,0,0,0,0,0,0.0957,0,0,0,0,0,0.104,0,3.6332,0
45687,Shaolun Test 1,Glaze,,,10,10,63.2155,19.0041,8.5881,3.9976,0.1499,4.3401,4.49,0,0.105,0.1349,0,0,0,0,0.075,0,0,0,0,0,0,0.1949,0,0,0,0,0,0.1949,0,0,0
45688,Shaolun Test 2,Glaze,,,10,10,29.2856,23.5205,24.1269,0,0.2132,12.0653,12.2785,0,0.1993,9.0628,0,0,0,0,0,0,0,0,0.4954,0,0,0.9431,0,0,0,0,0,0.088,0,0,0
45713,Chalk,"White, Off-White",Satin,Opaque,9,9,51.2961,13.4321,0,0,4.2031,0,4.2031,0,0,23.4089,0,0,0,0,0,0,0,0,0,0,0,0,0,0,0,0,0,0,0,7.6598,0
45762,Paul's Ectoplasm,Yellow - Stain,Glossy - Semi,Opaque,5 &#189;,6,70.8176,6.639,5.6712,0,1.5841,3.5802,5.1643,0,2.6618,8.8956,0,0,0,0,0.0205,0,0,0,0,0,0,0.0768,0,0,0,0,0,0.0533,0,0,0
45849,DDM222 Iron BLue (IB I) 1.1 caramelo (adapt a MP locales con GB),Iron,Glossy - Semi,Translucent,6,6,60.0687,7.8547,4.3275,0,4.2146,2.7945,7.0091,0,1.0705,15.6744,0,0,0,0,0.8052,0,0,0,0,0,0.047,3.1106,0,0,0,0,0,0.0321,0,0,0
45910,Deep Purple Matte Rounded,Glaze,,,6,6,59.0158,11.7137,3.2582,0,1.1881,4.2955,5.4835,0,2.5361,15.2393,0,0,0,0,0.0059,0,0,0.0928,0,0,0,0.0667,0.2372,0,0,0,0,0.0106,0,0,2.3401
45958,Warm white,"White, Off-White",Satin - Matte,Opaque,8,10,65.6288,5.5598,0,0,4.7536,0.0024,4.756,0,0.0057,17.2909,0,0,0,0,0.0041,0,0,0,0,0,0,0.0106,0,0,0,0,0,6.7442,0,0,0
46045,Battleship Grey,Matte,Matte - Smooth,Opaque,6,7,58.6714,12.668,0,0,1.2402,4.0146,5.2548,0,4.795,10.8545,0,0,4.4566,0,0,0,0,1.4319,0,0,0,0.0158,0.6778,0,1.1743,0,0,0,0,0,0
46046,Mottled,Matte,Matte - Smooth,Opaque,6,7,54.5126,11.7701,0,0,1.1523,3.7301,4.8823,0,4.4552,10.0851,0,0,4.1407,0,0,0,0,0,0,0,2.6657,0.2653,0,0,0,0,0,7.223,0,0,0
46111,Ginger's Crystal Factory (spodumene variation) (dont do this),Crystalline - Micro,,Semi-opaque,6,10,66.1492,8.8656,0,4.5633,0.8722,4.9814,5.8536,0,0.2644,3.691,0,0,10.5638,0,0,0,0,0,0.0061,0,0,0.0431,0,0,0,0,0,0,0,0,0
46202,Rainbow Sand,Raku,Matte - Dry,Opaque,10,6,20.7009,2.1453,21.2858,2.1237,0.5781,4.6776,5.2557,0,4.8182,33.1703,0,0,0,0,4.2253,0,0,0,0,0,0,0.143,2.9108,0,3.1517,0,0,0.0693,0,0,0
46213,G 1214 for Frit #100,Glaze,,,6,8,72.4661,7.511,3.5273,0,2.2833,1.7351,4.0184,0,0,12.4684,0,0,0,0,0,0,0,0,0,0,0,0.009,0,0,0,0,0,0,0,0,0
46222,Alec's Base for Frit #100,Clear,Glossy - Semi,Transparent,6,8,72.9398,7.129,3.563,0,2.8123,2.4878,5.3001,0,1.0534,9.9977,0,0,0,0,0,0,0,0,0,0,0,0.017,0,0,0,0,0,0,0,0,0
46231,G2926B with frit#100,Clear,Glossy - Semi,Transparent,6,6,73.1546,6.7751,4.9801,0,3.0615,2.4838,5.5453,0,1.1457,8.3853,0,0,0,0,0,0,0,0,0,0,0,0.0139,0,0,0,0,0,0,0,0,0
46232,G2926B with frit#100 (2.0),Clear,Glossy,Transparent,6,6,73.9296,7.6358,3.3882,0,2.0207,1.6064,3.6271,0,1.2672,10.1435,0,0,0,0,0,0,0,0,0,0,0,0.0086,0,0,0,0,0,0,0,0,0
46269,Simple Satin 2,Matte - Magnesium Matte,Satin - Matte,Opaque,6,6,61.2739,11.4697,5.3467,0,1.1016,5.4281,6.5298,0,7.498,7.6735,0,0,0,0,0.0248,0,0,0,0,0,0,0.1066,0,0,0,0,0,0.0771,0,0,0
46277,Glossy dusty rose,Glaze,Glossy,Transparent,10,10,72.9683,8.0615,0,0,3.5834,1.3628,4.9462,0,1.2723,11.9349,0,0,0,0,0,0,0,0,0,0,0,0.0536,0,0,0,0,0,0.0033,0,0.7599,0
46281,Glossy mustard yellow,Glaze,Glossy - Semi,Transparent,10,10,70.9396,7.3687,0,0,2.7862,1.128,3.9141,0,1.7849,14.5453,0,0,0,0,0,0,0,0,0,0,0,0.2772,0,0,0,0,0,1.1701,0,0,0
46300,Burgundy with orange specks,Iron,Satin,Opaque,10,10,65.9275,3.3506,1.2973,0,1.1576,7.6217,8.7793,0,0.0105,3.1557,0,0,10.0982,0,0.0075,0,0,0,0,0,0,7.3538,0,0,0,0,0,0.0196,0,0,0
46354,Clara's Oil Spot,Iron - Oil Spot,Glossy - Semi,Opaque,6,6,67.4401,9.5768,2.1143,0,2.0008,7.4776,9.4784,0,5.6233,3.038,0,0,0,0,0.0035,0,0,0,0,0,0,2.707,0,0,0,0,0,0.0187,0,0,0
46392,G2926B DigiFire Cone 6 Clear/white,Glaze,Glossy,,6,6,73.5755,6.6638,4.9583,0,0.5509,4.1364,4.6872,0,1.0839,8.8919,0,0,0,0,0.0214,0,0,0,0,0,0,0.0622,0,0,0,0,0,0.0557,0,0,0
46456,Ginger's Green Crackle,Green - Copper,,,6,10,62.8082,12.7694,0,2.3661,2.7294,8.8357,11.5651,0,0.7021,8.6832,0,0,0,0,0,0,0,0.2284,0,0,0,0.0347,0,0,0.8427,0,0,0,0,0,0
46547,"Overberg Oilspot 2 (reformulation 3, -MgO, +CaO)",Iron,Glossy - Semi,Opaque,4,4,61.0225,8.0125,6.2322,0,1.1336,3.3414,4.475,0,7.4174,7.6605,0,0,0,0,0,0,0,0,0,0,0,4.9183,0,0,0,0,0,0.2616,0,0,0
46556,OF Strontium sub G200,Clear,Glossy,Transparent,5,6,63.413,7.9323,2.7521,0,3.1205,2.7411,5.8616,0,0.163,3.3831,9.837,0,0,0,0,0,0,0,0,0,0,0.4234,0,0,0,0,0,6.2345,0,0,0
46557,OF Strontium sub Neph Sye,Clear,Glossy,Transparent,6,6,61.4191,7.6921,3.0472,0,1.0261,4.8669,5.893,0,0.1277,3.5831,10.893,0,0,0,0,0,0,0,0,0,0,0.4369,0,0,0,0,0,6.908,0,0,0
46603,Faux Celadon 2 (Minspar sub Kona F-4),Iron - Celadon,,,6,6,66.8585,8.9382,2.5714,0,1.7109,4.1715,5.8824,0,0.6296,14.775,0,0,0,0,0.0047,0,0,0,0,0,0,0.0591,0,0,0.2703,0,0,0.0108,0,0,0
46659,Ravenscrag Alberta Celadon,Iron - Celadon - Green,Glossy - Semi,Translucent,5,7,60.257,8.4414,4.8995,0,2.1024,3.5879,5.6903,0,4.1011,12.0347,0,0,0,0,0.0186,0,0,0,0,0,0,1.4129,0.3799,0,0.4225,0,0,2.1192,0,0,0.223
46706,Barium Sahib,Iron - Celadon - Blue,Glossy - Semi,Transparent,9,12,70.513,5.9407,0,0,3.2027,1.4533,4.656,0,2.7406,0.4019,0,15.1787,0,0,0.0047,0,0,0,0,0,0,0.5476,0,0,0,0,0,0.0168,0,0,0
46708,Strontium Sahib,Iron - Celadon - Blue,Glossy - Semi,Transparent,9,12,70.5358,5.9088,0,0,3.1989,1.4516,4.6505,0,2.7804,0.4048,15.1961,0,0,0,0.0045,0,0,0,0,0,0,0.5025,0,0,0,0,0,0.0165,0,0,0
46987,M2-10 Fiske Faux-Eosin,Crystalline - Manganese,Glossy,Semi-opaque,9,11,56.8864,15.0208,0,0,2.574,8.2816,10.8556,0,0.0497,0.3753,0,0,0,0,0.0181,0,0,0,0,16.6756,0,0.0717,0,0,0,0,0,0.047,0,0,0
46989,M3-3 Fiske Black Crystal Eosin,Crystalline - Manganese,Glossy - Semi,Semi-opaque,9,11,55.5028,12.5917,0,1.6537,2.4572,7.4701,9.9273,0,0.6295,7.1339,0,0,0,0,0.0045,0,0,0,0,12.3343,0,0.1987,0,0,0,0,0,0.0236,0,0,0
46994,M2-5 Fiske Iridescent Cascade,Crystalline - Manganese,Glossy - Semi,Semi-opaque,9,11,52.9331,12.5315,0,3.9634,1.9034,6.2032,8.1066,0,0.0183,0.2571,0,0,0,0,0,0,0,0,0,22.1714,0,0.0185,0,0,0,0,0,0,0,0,0
47055,Bible Celadon Cryolite,Iron - Celadon - Blue,Glossy - Semi,Transparent,9,11,60.4183,6.1689,0,0,0.0596,3.5878,3.6475,0,2.3215,12.6168,0,0,0,0,0.0248,14.2875,0,0,0,0,0,0.4461,0,0,0,0,0,0.0685,0,0,0
47056,Bible Celadon Fluorspar,Iron - Celadon - Blue,Glossy - Semi,Translucent,9,11,54.7196,5.7017,0,0,2.3687,1.0729,3.4415,0,2.0106,11.4383,0,0,0,0,0.0101,22.2753,0,0,0,0,0,0.3731,0,0,0,0,0,0.0297,0,0,0
47150,Tinned Alberta Slip,Iron - Slip-Based,Glossy - Semi,Opaque,6,6,60.4509,8.3358,4.5517,0,2.0778,4.2615,6.3393,0,5.4104,10.8094,0,0,0,0,0.0399,0,0,0,0,0,0,1.5756,0,0,0,0,0,0.2104,0,0,2.2766
47174,John's (Britt) beads,Specialty - Crawling,,Opaque,5,6,55.7845,13.0743,0,0,5.032,6.7384,11.7704,0,17.4416,0.0119,0,0,1.8052,0,0,0,0,0,0,0,0,0.0845,0,0,0,0,0,0.0276,0,0,0
47202,Walther Heath Brain Crawl revised with nepheline syenite subbed for Minispar and added zirocopax,Specialty - Crawling,,,6,6,46.8478,10.4395,3.9695,0,3.1953,4.8682,8.0635,0,21.2962,3.5898,0,0,0,0,0.0198,0,0,0,0,0,0,0.1025,0,0,0,0,0,0.0457,0,5.6256,0
47247,Yellowish oil spot/Custer,Iron - Oil Spot,Glossy,,9,11,70.9541,9.1178,0,0,4.2293,2.9551,7.1844,0,4.7538,4.5483,0,0,0,0,0.7825,0,0,0,0,0,0,2.6376,0,0,0,0,0,0.0215,0,0,0
47258,Georgia Clear,Glaze,Matte - Semi,Transparent,6,8,73.3633,7.8144,0,0,1.0885,2.3266,3.4152,0,0.1419,14.9442,0,0,0,0,0,0,0,0,0,0,0,0.1064,0,0,0,0,0,0.2146,0,0,0
47484,V.C Soft Satin Glossy 1,Glaze,,,6,6,58.3499,7.8502,4.1083,0,1.3988,2.6628,4.0617,0,5.1537,15.4267,0.0384,0,0,0,0.0116,0,0,0,0,0,0,0.0931,0,0,0,0,0,0.0848,0,4.8217,0
47527,Blue Bubbles,Crystalline,Glossy,Translucent,6,7,61.287,2.7548,1.2942,2.654,1.1631,7.6799,8.843,0,0.085,3.1691,0,0,15.9522,0,0.003,0,0,0,0,0,0,0.0434,0.0634,0,0.7208,0,0,3.13,0,0,0
47650,Orange Red,"Iron - Kaki, Tomato Red",,,6,6,55.5727,5.8282,0,3.234,3.4244,1.3966,4.8211,0,8.0681,11.845,0,0,0,0,3.5235,0,0,0,0,0,0,7.1066,0,0,0,0,0,0.0009,0,0,0
47665,Taylor's Clear - NCMC,Clear,Glossy - Semi,Transparent,6,6,71.1348,7.7931,8.4339,0,0.5912,3.7575,4.3487,0,2.5824,5.6286,0,0,0,0,0.0119,0,0,0,0,0,0,0.0357,0,0,0,0,0,0.0309,0,0,0
47854,Leach Satin,Clear,,,6,6,66.1165,9.4913,1.9279,0,1.8303,1.7818,3.6121,0,0.0411,18.619,0,0,0,0,0.0294,0,0,0,0,0,0,0.0864,0,0,0,0,0,0.0763,0,0,0
47855,Frank Martin Matte,Matte,,,4,7,55.351,5.8155,3.1682,0,0.7561,2.7376,3.4937,0,0.3173,31.7404,0,0,0,0,0.0178,0,0,0,0,0,0,0.0519,0,0,0,0,0,0.0443,0,0,0
47882,Preto Leach,Black - Glossy,Glossy - Semi,Opaque,7,9,68.0785,7.442,0,0,3.1936,1.5371,4.7307,0,0.1363,13.1669,0,0,0,0,0,0,0,0,0,2.6787,0,3.2003,0.5633,0,0,0,0,0.0034,0,0,0
47934,Tomato Red Base,"Iron - Kaki, Tomato Red",,Opaque,5,7,55.1168,5.5055,5.3355,0,1.1337,3.4645,4.5982,0,9.5918,11.5969,0,0,0,0,1.1271,0,0,0,0,0,0.8162,6.2825,0,0,0,0,0,0.0294,0,0,0
47958,Orange Matt,Matte,Matte,,6,6,59.8726,7.3651,4.8311,0,1.3216,3.532,4.8536,0,1.1378,10.6838,0,2.8252,0,0,0.0216,0,0,0,0,0,0,0.503,0,0,0,0,0,7.9063,0,0,0
47959,Shino,Shino,,,6,6,63.9666,6.2322,7.728,0,0.5293,2.8171,3.3464,0,0.0902,10.5378,0,0,4.0309,0,0.0075,0,0,0,0,0,0,1.0269,0,0,0,0,0,0.0404,0,0,2.9932
47960,Super Bad Black,Black,,,6,6,52.3262,11.962,0,0,2.1243,6.7083,8.8326,0,0.2873,21.2776,0,0,5.0779,0,0,0,0,0,0,0,0,0.133,0,0,0,0,0,0.1035,0,0,0
47961,Temmoku,Glaze,,,,,69.5729,7.7288,1.242,0,3.1363,1.6845,4.8208,0,0.3627,12.2924,0,0,0,0,0.0153,0,0,0,0,0,0,3.9274,0,0,0,0,0,0.0379,0,0,0
47962,Vaskya Satin Matte,Matte,Matte,,6,6,65.9684,9.9863,0,0,1.7155,3.6149,5.3303,0,1.3697,8.6689,0,4.2566,4.2241,0,0.0116,0,0,0,0,0,0,0.0773,0,0,0,0,0,0.1067,0,0,0
47963,Vaskya Blue Green,Turquoise,,,6,6,60.2507,9.1208,0,0,1.5668,3.3016,4.8683,0,1.251,7.9176,0,3.8877,3.858,0,0.0106,0,0,0,0,0,2.2997,0.0706,0.0587,0,1.6942,0,0,2.3972,0,0,2.315
47964,Vaskya Blue,Blue - Barium,,,6,6,64.3159,9.7362,0,0,1.6725,3.5243,5.1968,0,1.3354,8.4518,0,4.15,4.1182,0,0.0113,0,0,0,0,0,0,0.0754,2.505,0,0,0,0,0.104,0,0,0
47965,Vaskya Green,Green - Chrome,,,6,6,65.3118,9.8869,0,0,1.6984,3.5789,5.2773,0,1.3561,8.5826,0,4.2142,4.182,0,0.0115,0,0,0.9953,0,0,0,0.0765,0,0,0,0,0,0.1056,0,0,0
47969,Celadon Clear +2% Mason #6206,Green - Stain,Glossy,Transparent,6,6,69.4029,7.7668,3.4851,0,0.6592,3.1327,3.7919,0,0.0334,15.367,0,0,0,0,0.0239,0,0,0,0,0,0,0.0669,0,0,0,0,0,0.0621,0,0,0
47970,Celadon Clear +4% Mason #6206,Green - Stain,Glossy,Transparent,6,6,69.4029,7.7668,3.4851,0,0.6592,3.1327,3.7919,0,0.0334,15.367,0,0,0,0,0.0239,0,0,0,0,0,0,0.0669,0,0,0,0,0,0.0621,0,0,0
47971,Celadon Clear +8% Mason #6206,Green - Stain,Glossy,Transparent,6,6,69.4029,7.7668,3.4851,0,0.6592,3.1327,3.7919,0,0.0334,15.367,0,0,0,0,0.0239,0,0,0,0,0,0,0.0669,0,0,0,0,0,0.0621,0,0,0
47972,Celadon Clear +2% Mason #6000,Red - Pink,Glossy,Transparent,6,6,69.4029,7.7668,3.4851,0,0.6592,3.1327,3.7919,0,0.0334,15.367,0,0,0,0,0.0239,0,0,0,0,0,0,0.0669,0,0,0,0,0,0.0621,0,0,0
47973,Celadon Clear +4% Mason #6000,Red - Pink,Glossy,Transparent,6,6,69.4029,7.7668,3.4851,0,0.6592,3.1327,3.7919,0,0.0334,15.367,0,0,0,0,0.0239,0,0,0,0,0,0,0.0669,0,0,0,0,0,0.0621,0,0,0
47974,Celadon Clear +8% Mason #6000,Red - Pink,Glossy,Transparent,6,6,69.4029,7.7668,3.4851,0,0.6592,3.1327,3.7919,0,0.0334,15.367,0,0,0,0,0.0239,0,0,0,0,0,0,0.0669,0,0,0,0,0,0.0621,0,0,0
47975,Celadon Clear +2% Mason #6101,Glaze,Glossy,Transparent,6,6,69.4029,7.7668,3.4851,0,0.6592,3.1327,3.7919,0,0.0334,15.367,0,0,0,0,0.0239,0,0,0,0,0,0,0.0669,0,0,0,0,0,0.0621,0,0,0
47976,Celadon Clear +4% Mason #6101,Glaze,Glossy,Transparent,6,6,69.4029,7.7668,3.4851,0,0.6592,3.1327,3.7919,0,0.0334,15.367,0,0,0,0,0.0239,0,0,0,0,0,0,0.0669,0,0,0,0,0,0.0621,0,0,0
47977,Celadon Clear +8% Mason #6101,Glaze,Glossy,Transparent,6,6,69.4029,7.7668,3.4851,0,0.6592,3.1327,3.7919,0,0.0334,15.367,0,0,0,0,0.0239,0,0,0,0,0,0,0.0669,0,0,0,0,0,0.0621,0,0,0
47978,Celadon Clear +2% Mason #6306,Blue - Stain,Glossy,Transparent,6,6,69.4029,7.7668,3.4851,0,0.6592,3.1327,3.7919,0,0.0334,15.367,0,0,0,0,0.0239,0,0,0,0,0,0,0.0669,0,0,0,0,0,0.0621,0,0,0
47979,Celadon Clear +4% Mason #6306,Blue - Stain,Glossy,Transparent,6,6,69.4029,7.7668,3.4851,0,0.6592,3.1327,3.7919,0,0.0334,15.367,0,0,0,0,0.0239,0,0,0,0,0,0,0.0669,0,0,0,0,0,0.0621,0,0,0
47980,Celadon Clear +8% Mason #6306,Blue - Stain,Glossy,Transparent,6,6,69.4029,7.7668,3.4851,0,0.6592,3.1327,3.7919,0,0.0334,15.367,0,0,0,0,0.0239,0,0,0,0,0,0,0.0669,0,0,0,0,0,0.0621,0,0,0
47981,Celadon Clear +2% Mason #6028,Glaze,Glossy,Transparent,6,6,69.4029,7.7668,3.4851,0,0.6592,3.1327,3.7919,0,0.0334,15.367,0,0,0,0,0.0239,0,0,0,0,0,0,0.0669,0,0,0,0,0,0.0621,0,0,0
47982,Celadon Clear +4% Mason #6028,Glaze,Glossy,Transparent,6,6,69.4029,7.7668,3.4851,0,0.6592,3.1327,3.7919,0,0.0334,15.367,0,0,0,0,0.0239,0,0,0,0,0,0,0.0669,0,0,0,0,0,0.0621,0,0,0
47983,Celadon Clear +8% Mason #6028,Glaze,Glossy,Transparent,6,6,69.4029,7.7668,3.4851,0,0.6592,3.1327,3.7919,0,0.0334,15.367,0,0,0,0,0.0239,0,0,0,0,0,0,0.0669,0,0,0,0,0,0.0621,0,0,0
47985,Celadon Clear +2% Mason #6097,Red - Stain,Glossy,Transparent,6,6,69.4029,7.7668,3.4851,0,0.6592,3.1327,3.7919,0,0.0334,15.367,0,0,0,0,0.0239,0,0,0,0,0,0,0.0669,0,0,0,0,0,0.0621,0,0,0
47986,Celadon Clear +4% Mason #6097,Red - Stain,Glossy,Transparent,6,6,69.4029,7.7668,3.4851,0,0.6592,3.1327,3.7919,0,0.0334,15.367,0,0,0,0,0.0239,0,0,0,0,0,0,0.0669,0,0,0,0,0,0.0621,0,0,0
47987,Celadon Clear +8% Mason #6097,Red - Stain,Glossy,Transparent,6,6,69.4029,7.7668,3.4851,0,0.6592,3.1327,3.7919,0,0.0334,15.367,0,0,0,0,0.0239,0,0,0,0,0,0,0.0669,0,0,0,0,0,0.0621,0,0,0
47988,Celadon Clear +2% Mason #6069,Red - Stain,Glossy,Transparent,6,6,69.4029,7.7668,3.4851,0,0.6592,3.1327,3.7919,0,0.0334,15.367,0,0,0,0,0.0239,0,0,0,0,0,0,0.0669,0,0,0,0,0,0.0621,0,0,0
47990,Celadon Clear +4% Mason #6069,Red - Stain,Glossy,Transparent,6,6,69.4029,7.7668,3.4851,0,0.6592,3.1327,3.7919,0,0.0334,15.367,0,0,0,0,0.0239,0,0,0,0,0,0,0.0669,0,0,0,0,0,0.0621,0,0,0
47991,Celadon Clear +8% Mason #6069,Red - Stain,Glossy,Transparent,6,6,69.4029,7.7668,3.4851,0,0.6592,3.1327,3.7919,0,0.0334,15.367,0,0,0,0,0.0239,0,0,0,0,0,0,0.0669,0,0,0,0,0,0.0621,0,0,0
48077,New Recipe 1,Glaze,,,7,7,70.3896,7.4812,0,0,5.5802,1.6716,7.2518,0,3.8573,11.0136,0,0,0,0,0,0,0,0,0,0,0,0.0066,0,0,0,0,0,0,0,0,0
48082,Cherry Blossom,Shino,,,6,8,63.9177,16.6918,0,7.5077,1.3682,10.0782,11.4464,0,0.0696,0.3494,0,0,0,0,0,0,0,0,0,0,0,0.0174,0,0,0,0,0,0,0,0,0
48083,Gold Cherry Blossom,Shino,,,6,8,63.1287,16.4857,0,7.4151,1.3513,9.9538,11.3051,0,0.0688,0.345,0,0,0,0,0,0,0,0,0,0,0,1.2516,0,0,0,0,0,0,0,0,0
48206,JeongMin’s poisoned frog,Glaze,,,10,10,62.1255,14.5939,0,0,1.5373,4.9062,6.4436,0,0.0938,15.7737,0,0,0,0,0.012,0,0,0,0,0,0,0.9265,0,0,0,0,0,0.0311,0,0,0
48330,DeBoos 149 BLACK,Blue,Satin,Opaque,9,10,61.8462,13.391,0,0,3.8869,1.7607,5.6476,0,4.1936,13.7328,0,0,0,0,0.037,0,0,0,0,0,0,0.1187,0,0,0,0,0,1.0331,0,0,0
48351,Water Color Green,Glaze,Glossy - Semi,Transparent,6,6,63.02,6.2477,0.6929,3.8409,3.6287,2.0585,5.6873,0,0.0685,12.358,3.5843,0,0,0,0,0,0,0,0,0,0,0.0514,0,0,4.4489,0,0,0,0,0,0
48352,Strontium Crystal Magic Cool. (SCM Cool),Glaze,Matte - Stony,Opaque,6,6,49.4506,9.8856,0.642,4.4263,3.5238,1.981,5.5048,0,0.0975,13.1928,6.0245,0,0,0,0.0194,0,0,0,0,0,0,0.1018,0,0,0,0,0,10.6547,0,0,0
48375,Temmoku,Iron - Tenmoku,Satin - Matte,Opaque,6,7,67.5512,8.6353,0,0,3.4635,2.902,6.3655,0,0.2027,12.0739,0,0,0,0,0,0,0,0,0,0,0,4.9207,0,0,0,0,0,0.2507,0,0,0
48470,Basis D5 * kwartelei-groen,Glaze,Matte,Opaque,,,63.3568,6.5857,0,2.9163,2.0235,2.1079,4.1314,0,8.5358,10.7572,0,0,0,0,0,0,0,0.2346,0,0,0,0.4924,0.1777,0,0,0,0,2.8121,0,0,0
48511,Cone 6 Whiteware/Porcelain Transparent Base Glaze - Plainsman (Copy),Clear,Glossy,Transparent,,6,73.2101,6.7087,4.9732,0,0.5701,4.2075,4.7776,0,1.1303,9.062,0,0,0,0,0.0212,0,0,0,0,0,0,0.0618,0,0,0,0,0,0.0551,0,0,0
48566,Bright Sky Blue,Blue - Rutile,Glossy - Semi,Semi-opaque,6,6,64.3738,6.627,4.0848,0,1.5488,2.6521,4.2009,0,5.6776,9.7959,0,0,0,0,0.0226,0,0,0,0,0,0,0.477,0.5178,0,0,0,0,4.2226,0,0,0
48570,Shino Test 1,Shino,,,6,6,63.6001,19.1456,0,4.0234,1.5489,10.8265,12.3754,0,0.1324,0.4487,0,0,0,0,0.0413,0,0,0,0,0,0,0.1259,0,0,0,0,0,0.1072,0,0,0
48571,Shino Test 2,Shino,,,6,6,63.1422,17.5088,0,3.5805,1.8668,13.068,14.9348,0,0.1303,0.5117,0,0,0,0,0.0272,0,0,0,0,0,0,0.0938,0,0,0,0,0,0.0707,0,0,0
48572,Shino Test 3,Shino,,,6,6,65.7354,16.6972,0,3.9386,1.6695,10.6811,12.3506,0,0.292,0.4848,0,0,0,0,0,0,0,0,0,0,0,0.1702,0,0,0,0,0,0.3311,0,0,0
48573,Shino Test 4,Shino,,,6,6,64.5663,15.906,0,3.5304,1.9425,12.9401,14.8826,0,0.2363,0.5348,0,0,0,0,0,0,0,0,0,0,0,0.1236,0,0,0,0,0,0.2199,0,0,0
48607,White Breaking Brown,"White, Off-White",Matte - Semi,Opaque,6,6,56.2622,11.2891,4.17,0,2.3757,3.1561,5.5318,0,9.4088,9.6342,0,0,0,0,0.0384,0,0,0,0,0,0,0.3212,0,0,0,0,0,0.0998,0,0,3.2445
48614,Hanson 20 x 5,Green - Copper,Glossy - Semi,Transparent,6,6,66.2871,6.796,4.2275,0,1.3999,2.7447,4.1446,0,0.0327,15.6589,0,0,0,0,0.0234,0,0,0,0,0,0,0.4479,0,0,2.3213,0,0,0.0607,0,0,0
48617,Opal Blue,Blue - Cobalt,Glossy,Opaque,5,5 &#189;,59.8788,6.942,10.4721,0,0.0694,5.2568,5.3262,0,0.0486,11.3961,0,0,0,0,0.0347,0,0,0,0,0,0,0.286,1.9669,0,0,0,0,3.6486,0,0,0
48620,Matt White,"White, Off-White",Glossy - Semi,Opaque,6,6,60.4942,9.9232,3.7932,0,2.1107,2.8527,4.9635,0,8.6721,8.6335,0,0,0,0,0.0197,0,0,0,0,0,0.1221,0.2024,0,0,0,0,0,0.0513,0,0,3.1249
48621,Vickery OS 1 and Vickery Cover 2,Glaze,Glossy - Semi,Opaque,6,6,66.3905,8.8535,0,0,3.7262,1.6851,5.4113,0,1.2409,13.9106,0,0,0,0,0.0138,0,0,0,0,0,0,4.1437,0,0,0,0,0,0.0358,0,0,0
48623,Vickery Cover 2,Iron - Oil Spot,Glossy - Semi,Opaque,6,6,63.4021,6.0494,9.7976,0,2.819,2.8763,5.6953,0,2.2207,8.9542,0,0,0,0,0.0257,0,0,0,0,0,0,0.1001,0,0,0,0,0,0.0523,0,3.7027,0
48631,Falls Creek False Shino,"White, Off-White",Glossy,Opaque,6,7,57.7307,6.9729,4.7829,5.8884,1.4638,3.3414,4.8052,0,4.7523,8.2928,0,0,0,0,0.0358,0,0,0,0,0,0,1.101,0,0,0,0,0,0.1584,0,3.4073,2.0721
48636,John's Mino 3,Glaze,Matte - Smooth,Opaque,6,6,57.1833,12.9855,1.0801,3.2948,1.6272,7.2801,8.9073,0,11.9603,1.4259,0,0,0,0,0.002,0,0,0,0,0,0,0.1142,0,0,0,0,0,0.131,0,2.9157,0
48639,Base B1 da Ocléris,Glaze,,,,,63.1384,7.5259,0,0,3.5278,1.6838,5.2116,0,9.6065,14.3546,0,0.0014,0,0,0.0036,0,0,0,0,0,0,0.0607,0,0,0,0,0,0.0956,0,0.0018,0
48645,Tui Ocre Modificado,Glaze,Glossy - Semi,Semi-opaque,6,6,60.6867,4.3741,6.0227,0,0.1896,3.5075,3.6971,0,6.1827,10.6222,0.0047,0.0203,4.6182,0.0067,0,0,0,0,0,0,0,3.7488,0,0,0,0,0.0015,0.0066,0,0.0076,0
48674,Apricot,Matte,Satin - Matte,Opaque,6,6,58.8527,8.3173,0.8441,4.8197,3.1938,1.9586,5.1524,0,1.7531,14.5662,0,0,0,0,0.0131,0,0,0,0,0,0,0.3858,0,0,0,0,0,5.2955,0,0,0
48728,Kaki,"Iron - Kaki, Tomato Red",Glossy - Semi,Opaque,5,6,56.0411,5.7988,3.7887,0,2.2282,2.3192,4.5474,0,9.4062,12.3397,0.0688,0,0,0,2.1289,0,0,0,0,0,0,5.8597,0,0,0,0,0,0.0208,0,0,0
48741,Pierre's Tenmoku,Iron - Tenmoku,Glossy,Opaque,5,6,68.6672,6.2913,0,0,6.0483,0.0629,6.1113,0,0.0644,12.3034,0,0,0,0,0,0,0,0,0,0,0,6.5624,0,0,0,0,0,0,0,0,0
48772,Simple Satin 4,Matte,Matte - Smooth,Semi-opaque,6,6,59.7161,12.4006,4.5594,0,1.1093,5.1179,6.2272,0,6.7346,10.1211,0,0,0,0,0.0307,0,0,0,0,0,0,0.1192,0,0,0,0,0,0.0912,0,0,0
48820,Plainsman G2916F Barium Clear,Glaze,,,6,6,74.2574,6.4455,1.9753,0,1.1892,3.0882,4.2774,0,1.6276,10.2803,0.8411,0.1497,0,0,0,0,0,0,0,0,0,0.0714,0,0,0,0,0,0.0745,0,0,0
48850,Marina Mix SiC (Copy),Red - Copper - Flambe,Glossy,Opaque,5,5,53.0975,13.2079,9.1297,0,0.893,4.018,4.911,0,1.1191,16.6826,0,0,0,0,0.0241,0,0,0,0,0,0,0.0917,0,0,0.7996,0,0,0.0627,0,0,0.874
48870,Selsor Temmoku Matte,Iron - Tenmoku,,,6,6,55.2715,11.4006,4.1332,0,1.6585,5.7981,7.4565,0,6.8763,9.9878,0,0,0,0,0.0272,0,0,0,0,0,0,4.7824,0,0,0,0,0,0.0646,0,0,0
48920,Grey Door Matte,Matte,Satin,Opaque,6,6,65.3546,10.4076,3.3636,0,0.5742,2.725,3.2991,0,3.3638,13.9216,0,0,0,0,0.0424,0,0,0,0.0084,0,0,0.1301,0,0,0,0,0,0.1088,0,0,0
48955,Fe_Cu,Iron,Matte - Stony,Opaque,6,6,67.4802,7.329,0,0,0.0842,0.0384,0.1226,0,0.0788,0.0426,0,0,0,0,0,0,0,0,0,0,0,18.4073,0,0,6.4204,0,0,0.1192,0,0,0
48958,Lauren’s Tomato Test,Glaze,,,6,10,58.4657,7.2627,0,0,3.623,1.4343,5.0573,0,5.4351,13.0792,0,0,0,0,3.0201,0,0,0,0,0,0,7.6513,0,0,0,0,0,0.0286,0,0,0
49032,Sue's Black Velvet Bristol,Glaze,Matte,Opaque,6,6,61.3928,12.7705,0,0,4.7182,2.1452,6.8635,0,0.0269,7.2704,0,0,6.0179,0,0.0192,0,0,0,0,0,0,3.824,1.7649,0,0,0,0,0.05,0,0,0
49181,Blue Rutile,Blue - Rutile,Glossy,Opaque,7,7,59.8602,8.2543,4.5072,0,2.0575,4.2198,6.2773,0,5.3575,10.7038,0,0,0,0,0.0395,0,0,0,0,0,0,1.7287,0,0,0,0,0,3.2714,0,0,0
49239,Low Fire Shino Flesh (G. Bowes),Glaze,Matte - Semi,Opaque,4,3,50.1325,14.6934,0,20.6843,1.8519,5.809,7.6609,0,0.1353,0.5136,0,0,0,0,0.0316,0,0,0,0,1.0354,0,0.3618,0,0,0,0,0,4.7513,0,0,0
49264,Simple ash glaze,Ash,Glossy,Translucent,8,10,63.8128,4.6513,0,0,7.4733,4.3593,11.8326,0,4.4904,10.7854,0,0,0,0,2.5629,0,0,0,0,0,0,1.4902,0,0,0.3241,0,0,0.0503,0,0,0
49273,Seafoam Chun,Glaze,,,10,10,72.3234,5.6625,3.5094,0,3.5172,2.2443,5.7615,0,1.0394,9.9254,0.5369,0,0.4426,0,0.1447,0,0,0,0,0,0,0.6422,0,0,0,0,0,0.0121,0,0,0
49275,Silky Blue Matte,Glaze,Matte - Smooth,,10,10,62.5544,11.1439,1.1401,0,2.3288,1.2354,3.5642,0,7.9573,12.3584,0,0,0,0,0.0401,0,0,0.0974,0,0,0,0.1194,0.9224,0,0,0,0,0.1025,0,0,0
49372,Faux Celadon (Barbara’s variatie),Green - Copper,Glossy,Translucent,7,8,61.3188,9.5448,5.2113,0,4.3666,3.0144,7.381,0,2.6808,12.1508,0,0,0,0,0.0095,0,0,0,0,0,0,0.0424,0,0,1.6436,0,0,0.017,0,0,0
49374,Chappell Floating Blue (Marja’s variatie),Blue,Glossy,,6,6,62.8943,8.9683,6.9316,0,1.645,6.2191,7.8641,0,1.7175,6.6581,0,0,0,0,0.0192,0,0,0,0,0,0,1.0701,0.8309,0,0,0,0,3.046,0,0,0
49385,Birds Egg Blue,Glaze,Matte - Smooth,,10,10,62.6115,11.1541,1.1411,0,2.3309,1.2365,3.5674,0,7.9645,12.3697,0,0,0,0,0.0401,0,0,0,0,0,0,0.1195,0.2308,0,0.6988,0,0,0.1026,0,0,0
49386,Harlan House’s Jasper,Glaze,Satin,,10,13,73.9094,4.4712,0,0,0.0408,3.7555,3.7963,0,1.0408,16.2623,0,0,0,0,0.0913,0,0,0,0,0,0,0.428,0,0,0,0,0,0.0007,0,0,0
49415,Mouse Grey (Calcium Matt base 2),Blue - Cobalt,Glossy,Opaque,5,7,59.6181,8.5945,4.6285,0,0.1845,1.7186,1.9032,0,0.0507,17.9035,0,0,0,0,0.0318,0,0,0,0,2.4764,0,0.3145,0.2083,0,0,0,0,4.2705,0,0,0
49416,Raw Sienna,Iron,Satin,Opaque,6,8,59.902,8.6354,4.6505,0,0.1854,1.7268,1.9122,0,0.0509,17.9888,0,0,0,0,0.0319,0,0,0,0,0,0,2.5373,0,0,0,0,0,4.2908,0,0,0
49544,MC6 High Calcium Semimatte Base 1,Glaze,,Opaque,4,7,64.4151,9.5437,4.35,0,0.2044,1.6746,1.879,0,0.0582,19.5242,0,0,0,0,0.0368,0,0,0,0,0,0,0.0973,0,0,0,0,0,0.0957,0,0,0
49545,MC6 High Calcium Semimatte Base 2,Glaze,Matte - Semi,Semi-opaque,4,7,64.1766,9.2517,4.9824,0,0.1987,1.85,2.0487,0,0.0545,19.2725,0,0,0,0,0.0342,0,0,0,0,0,0,0.0906,0,0,0,0,0,0.0889,0,0,0
49546,MC6 Glossy Base 1,Glaze,Glossy,Semi-opaque,4,7,65.9791,7.3555,4.3638,0,1.7473,2.9602,4.7075,0,5.5705,11.8348,0,0,0,0,0.0235,0,0,0,0,0,0,0.0947,0,0,0,0,0,0.0706,0,0,0
49547,MC6 Glossy Base 2,Glaze,Glossy,Transparent,4,7,70.5957,6.6096,5.75,0,1.6096,3.5975,5.2071,0,2.4695,9.2155,0,0,0,0,0.0208,0,0,0,0,0,0,0.0736,0,0,0,0,0,0.0582,0,0,0
49549,MC6 Clear Glossy Liner,Glaze,Glossy,Transparent,4,7,66.4545,7.4752,4.3695,0,1.7393,2.9644,4.7037,0,2.9268,13.8936,0,0,0,0,0.0241,0,0,0,0,0,0,0.085,0,0,0,0,0,0.0677,0,0,0
49550,MC6 Zinc Semimatte/ Glossy Base,Glaze,,Semi-opaque,4,7,71.0039,7.9079,0,0,1.1938,3.7929,4.9867,0,0.0766,7.7633,0,0,8.1712,0,0.0122,0,0,0,0,0,0,0.0466,0,0,0,0,0,0.0317,0,0,0
49554,MC6 Waterfall Brown Base,Specialty,Glossy,Semi-opaque,4,7,65.6808,4.9463,12.5352,0,0.1176,5.1701,5.2877,0,0.11,11.1971,0,0,0,0,0,0,0,0,0,0,0,0.0764,0,0,0,0,0,0.1664,0,0,0
49576,Nati Folk (Copy),"White, Off-White",Satin - Matte,Semi-opaque,5,4,47.8198,2.9102,10.9631,0,0.5398,5.4814,6.0212,0,7.128,17.8776,0,0,0,0,0,0,0,0,0,0,0,0.7151,0,0,0,0,0,1.5051,0,4.2624,0.7976
49577,Nati Folk (Copy) (Copy),"White, Off-White",Satin - Matte,Semi-opaque,5,4,47.8198,2.9102,10.9631,0,0.5398,5.4814,6.0212,0,7.128,17.8776,0,0,0,0,0,0,0,0,0,0,0,0.7151,0,0,0,0,0,1.5051,0,4.2624,0.7976
49594,Black Granny Shorts,Glaze,Glossy,Opaque,,,61.5437,5.9288,8.5595,0,3.439,2.8524,6.2915,0,2.0684,15.4439,0,0,0,0,0.0156,0,0,0,0,0,0,0.1068,0,0,0,0,0,0.0418,0,0,0
49597,Salvation,Glaze,Satin - Matte,Opaque,6,6,65.1347,4.7995,5.0608,0,1.8495,1.6663,3.5158,0,13.7825,7.6374,0,0,0,0,0.0092,0,0,0,0,0,0,0.0435,0,0,0,0,0,0.0165,0,0,0
49702,Yingqing Shadow Blue #5,Iron - Celadon - Blue,,,,,69.8297,8.9785,0,0,3.1139,2.2995,5.4134,0,0.054,15.2248,0,0,0,0,0.0155,0,0,0,0,0,0,0.4439,0,0,0,0,0,0.0402,0,0,0
49703,YaoZhou Celadon,Iron - Celadon,,,,,71.3641,9.0033,0,0,2.8667,0.7491,3.6158,0,1.7869,13.5579,0,0,0,0,0.0232,0,0,0,0,0,0,0.5705,0,0,0,0,0,0.0782,0,0,0
49706,JDZ Bean Green #2,Iron - Celadon - Green,,,,,74.3077,8.8322,0,0,3.0746,2.6821,5.7567,0,1.6898,8.7188,0,0,0,0,0,0,0,0,0,0,0,0.6026,0,0,0,0,0,0.0922,0,0,0
49707,JDZ Ji Hong Copper Red,Red - Copper,,,10,12,71.312,8.066,0.2568,0,2.0192,2.3697,4.3889,0,2.6961,12.0734,0,0,0.0168,0,0.0064,0,0,0,0,0,0,0.0664,0,0,0.4412,0,0,0.0939,0,0,0.5822
49709,Qing Dynasty Copper Red JDZ,Red - Copper,,,,,63.6698,8.2117,0.2799,0,3.8162,3.6313,7.4475,0,1.583,16.7855,0,0,0,0,0,0,0,0,0,0,0,0.0484,0,0,1.0165,0,0,0.0635,0,0,0.8942
49710,Song Dynasty Ge Ware,Iron - Celadon,,,7,7,68.78,11.2544,0,0,5.0254,2.1043,7.1297,0,2.5427,9.3718,0,0,0,0,0.4125,0,0,0,0,0,0,0.4617,0,0,0,0,0,0.0472,0,0,0
49726,BBLA (Bills Basic Linda Arbuckle) White,"White, Off-White",Glossy,Opaque,5,4,61.678,9.2861,7.6661,0,0.4725,6.5017,6.9742,0,0.068,9.7962,0,0,0,0,0,0,0,0,0,0,0,0.0283,0,0,0,0,0,0,0,4.5032,0
49749,CS-14 (Cangül Şimşek'ten),Specialty - Crawling,Glossy - Semi,Opaque,5,5,75.5162,7.3023,6.2027,0,6.9946,1.2488,8.2435,0,0.0095,2.4881,0,0,0,0,0,0,0,0.2131,0,0,0,0.0083,0,0,0,0,0,0.0162,0,0,0
49756,Sue's Kiln Wash,Refractory,,,,,60.9422,38.1806,0,0,0.1462,0.0439,0.1901,0,0.1022,0.1316,0,0,0,0,0.0731,0,0,0,0,0,0,0.1902,0,0,0,0,0,0.19,0,0,0
49818,Basic Bitch Bronze,Specialty - Metallic,Matte - Smooth,Opaque,6,6,47.0023,5.9552,6.3735,0,1.5587,1.2851,2.8438,0,2.7711,5.8959,0,0,0,0,0.063,0,0,0,0,24.8254,0,1.5224,0,0,2.2334,0,0,0.5141,0,0,0
49819,McLovin's mmmBlue,Blue,,,6,6,68.6393,5.4066,1.6009,2.6719,1.4526,9.4722,10.9248,0,0.0853,3.9268,3.983,0,0,0,0.0144,0,0,0,0,0,0,0.0661,0,0,2.6435,0,0,0.0373,0,0,0
49821,OF Strontium sub Minspar 200 (Revised Redneck Paycheck recipe),Clear,Glossy,Transparent,6,6,63.7494,6.4723,4.2032,0,1.0127,4.3384,5.3511,0,0.0975,5.16,8.263,0,0,0,0,0,0,0,0,0,0,0.4132,0,0,0,0,0,6.2903,0,0,0
49830,Visual Arts Center Shino Base,Shino,,Opaque,6,6,63.8786,19.7778,0,1.4325,1.9253,11.4885,13.4138,0,0.1616,0.5547,0,0,0,0,0.049,0,0,0,0,0,0,0.6048,0,0,0,0,0,0.1273,0,0,0
49843,Ido,Glaze,,,,,63.4535,3.8743,4.1949,0.9093,1.4045,4.0896,5.4942,0,5.3821,14.3996,0,0,0,0,0,0,0,0,0,0,0,0.0421,0,0,0,0,0,0.0373,0,0,2.2128
49846,Tenmoku Gold,Iron - Tea Dust,Glossy,,6,8,62.9358,7.2722,0.8571,5.5658,2.0767,2.5524,4.629,0,3.176,10.9982,0,0,0,0,0.0016,0,0,0,0,0,0,4.4761,0,0,0,0,0,0.0882,0,0,0
49892,Ultra matte,Glaze,,,9,10,58.7935,12.9847,0,0,6.74,0.0189,6.7589,0,6.7793,8.8553,0,0,0,0,0.0315,0,0,0,0,0,0,0.082,0,0,0,0,0,0.082,0,5.6329,0
49909,Pete's CIA,"White, Off-White",Glossy,Opaque,8,11,62.9328,6.8218,1.4255,2.4686,0.3454,1.7518,2.0972,0,9.7342,8.3351,0,0,0,0,2.0316,0,0,0,0,0,0,0.0411,0,0,0,0,0,0.038,0,0,4.0742
49926,Toshiko White (original),"White, Off-White",Matte,Opaque,6,10,54.778,11.101,0,0,2.0099,3.7313,5.7412,0,0.1801,17.844,0,0,10.163,0,0.0179,0,0,0,0,0,0,0.1027,0,0,0,0,0,0.0721,0,0,0
49927,Toshiko White (Minspar variant),"White, Off-White",Matte,Opaque,6,10,55.2245,10.737,0,0,1.8371,3.5669,5.404,0,0.0738,18.048,0,0,10.3471,0,0.0182,0,0,0,0,0,0,0.074,0,0,0,0,0,0.0734,0,0,0
49931,Hannah's Fake Ash,Ash - Synthetic/Fake,Glossy,Translucent,6,6,52.0248,7.3836,1.2388,0,1.9716,0.662,2.6336,0,1.7974,24.0392,5.4354,0,0,0,0.0691,0,0,0,0,0,0,4.7699,0,0,0,0,0,0.6081,0,0,0
49939,Water Color Blue,Green - Copper,Glossy,Translucent,6,6,63.3291,6.2783,0.6963,3.8597,3.6465,2.0686,5.7152,0,0.0689,12.4186,3.6487,0,0,0,0,0,0,0,0,0,0,0.0517,0.5805,0,3.353,0,0,0,0,0,0
49958,Palomar Gold,Yellow,Satin - Matte,Semi-opaque,8,11,45.6864,6.6816,0,0,4.2543,1.9397,6.194,0,7.9211,22.6414,0,0,0,0,4.3517,0,0,0,0,0,0,2.4182,0,0,0,0,0,4.1055,0,0,0
49959,V. C. Matte Revised,Green - Copper,Matte - Semi,Semi-opaque,8,11,55.1193,9.7652,1.4622,8.2864,1.5283,5.0585,6.5868,0,0.4248,7.7983,0,0,0,0,0.0166,0,0,0,0,0,0,0.0646,0,0,0.9223,0,0,9.5534,0,0,0
49961,Test 9/26/19 Boron Base,Clear,Glossy,Transparent,7,11,52.4664,8.1535,13.9992,0.13,3.7949,4.0039,7.7988,0,3.1712,12.7802,1.2557,0,0,0,0.0354,0,0,0,0,0,0,0.1383,0,0,0,0,0,0.0713,0,0,0
49965,John Coletrane Base (Bloomer 2010),Glaze,Matte - Smooth,Opaque,8,12,67.762,12.8318,0,2.4568,0.5726,0.4645,1.0371,0,4.2663,6.8652,0,0,4.0937,0,0.0367,0,0,0,0,0,0,0.4666,0,0,0,0,0,0.1839,0,0,0
49966,Bloomer Seto Variation (Bloomer 2010),Ash,Matte - Dry,Semi-opaque,7,12,45.7472,7.237,0,0,9.6027,4.5191,14.1217,0,5.5347,12.3936,0,0,0,0,3.1555,0,0,0,0,0,0,2.2768,0,0,2.6603,0,0,6.8732,0,0,0
49967,Sonny Stitt Base (Bloomer 2013),Glaze,Glossy,Translucent,7,12,63.0855,8.5457,9.7934,0,1.02,6.4444,7.4644,0,2.9669,7.9196,0,0,0,0,0.034,0,0,0,0,0,0,0.1127,0,0,0,0,0,0.0777,0,0,0
49968,Charles Mingus Base (Bloomer 2012),"White, Off-White",Matte - Smooth,Semi-opaque,7,13,58.9473,12.3178,0,0,2.4397,4.5652,7.0049,0,7.3856,10.4543,0,0,3.6079,0,0.034,0,0,0,0,0,0,0.1215,0,0,0,0,0,0.1267,0,0,0
49969,Bud Powell Base (Bloomer 2014),Clear,Glossy,Transparent,8,13,76.0759,8.1153,0,0,2.8817,1.399,4.2807,0,0.4511,10.5764,0,0,0.3373,0,0.0163,0,0,0,0,0,0,0.1045,0,0,0,0,0,0.0425,0,0,0
49970,Thelonius Monk Base (Bloomer 2011),Glaze,Glossy,,8,11,57.1779,10.1046,0,4.3044,2.298,13.8216,16.1196,0,8.1709,4.0406,0,0,0,0,0.0111,0,0,0,0,0,0,0.0422,0,0,0,0,0,0.0288,0,0,0
49971,Bill Evans Base (Bloomer 2013),Glaze,Glossy - Semi,Semi-opaque,8,13,61.5874,10.7918,0,0,2.5385,6.8754,9.4139,0,2.6029,12.2601,0,0,3.1873,0,0.0225,0,0,0,0,0,0,0.0756,0,0,0,0,0,0.0585,0,0,0
49972,Dexter Gordon Base (Bloomer 2014),Glaze,Matte - Smooth,Semi-opaque,8,13,63.618,11.0069,0,0,3.1006,1.8598,4.9604,0,15.2398,1.8723,3.2141,0,0,0,0.0113,0,0,0,0,0,0,0.0477,0,0,0,0,0,0.0295,0,0,0
49973,Oscar Pettiford Base (Bloomer 2014),Glaze,Matte - Stony,Opaque,9,14,75.0209,17.1184,0,2.4446,1.5664,1.7429,3.3093,0,0.1794,1.5327,0,0,0,0,0.0475,0,0,0,0,0,0,0.1627,0,0,0,0,0,0.1843,0,0,0
49975,Clifford Brown Base (Bloomer 2014),Clear,Glossy - Semi,Translucent,8,13,68.612,8.9122,1.4902,0,0.7895,2.6019,3.3914,0,0.3826,8.419,0,7.7239,0.8694,0,0.031,0,0,0,0,0,0,0.0902,0,0,0,0,0,0.0783,0,0,0
49976,Antonio Jobim Base (Bloomer 2015),Glaze,Glossy,Translucent,8,12,73.0614,7.4648,0,6.6625,0.0361,0.101,0.1371,0,4.1492,7.5577,0,0,0.8945,0,0,0,0,0,0,0,0,0.0516,0,0,0,0,0,0.0213,0,0,0
49977,Chuck Wayne Base (Bloomer 2014),Glaze,Glossy,Translucent,8,12,58.8927,11.4058,0,1.3347,1.288,9.7163,11.0043,0,1.1776,16.034,0,0,0,0,0.0224,0,0,0,0,0,0,0.0703,0,0,0,0,0,0.0582,0,0,0
50017,"Jen's Juicy Fruit + (cu. carb,8 titanium diox.) and Strontium Crystal Magic combination",Glaze,Matte - Smooth,Semi-opaque,6,6,51.9666,9.8995,1.1065,7.6289,2.8019,9.2827,12.0846,0,0,8.2308,0,0,0,0,0,0,0,0,0,0,0,0.0388,0,0,2.2091,0,0,6.8352,0,0,0
50067,Ido (Frit 3134),Glaze,,,,,63.2078,3.8359,4.3142,0.8868,1.4425,4.0779,5.5204,0,4.7345,15.2657,0,0,0,0,0,0,0,0,0,0,0,0.0413,0,0,0,0,0,0.0355,0,0,2.1579
50097,RJ Clear (high R2O version) with 11 RIO ^04,Glaze,Glossy,Translucent,4,4,60.6968,8.1471,5.4782,0,1.9265,10.827,12.7535,0,0.9755,7.4874,0,0,0,0,0.007,0,0,0,0,0,0,4.4371,0,0,0,0,0,0.0174,0,0,0
50099,RJ High Silica Strontium Base with 11 RIO ^04,Glaze,Glossy - Semi,Opaque,4,4,67.4595,6.055,9.7149,0,0.1409,2.8228,2.9637,0,0.1158,6.0933,7.5375,0,0,0,0,0,0,0,0,0,0,0.058,0,0,0,0,0,0.0023,0,0,0
50214,#36 Base Glaze,Glaze,Matte - Smooth,Semi-opaque,8,11,54.4081,8.4756,0,0,1.0081,1.1303,2.1383,0,12.1917,22.5627,0,0,0,0,0.0256,0,0,0,0,0,0,0.092,0,0,0,0,0,0.1061,0,0,0
50216,Shocking Purple,Blue - Cobalt,Matte - Semi,Semi-opaque,8,11,60.3368,7.8413,3.8914,0,1.6096,4.3287,5.9383,0,13.4526,7.6621,0,0,0,0,0.0071,0,0,0,0,0,0,0.0757,0.7083,0,0,0,0,0.0865,0,0,0
50219,Honey Luster,Glaze,Matte - Semi,Semi-opaque,8,11,66.1065,5.5783,2.8386,0,2.8598,1.7749,4.6347,0,10.3172,5.2605,0,0,0,0,0.0052,0,0,0,0,5.1276,0,0.0644,0,0,0,0,0,0.067,0,0,0
50221,"Jessica Putnam-Phillips \Chun\"" - Revised""",Turquoise,Glossy,Semi-opaque,5,6,68.7273,5.9032,0,0,3.1605,1.2566,4.4171,0,0.1506,9.9787,0,0,10.4012,0,0,0,0,0,0,0,0,0.0516,0,0,0.2855,0,0,0.0848,0,0,0
50238,1685 joris' ALBANY SLIB,Glaze,,,,,54.3404,6.9079,0,0,1.6355,0.6214,2.257,0,3.2371,4.988,0,0,0,0,0,0,0,0,0,24.0589,0,1.5707,2.3988,0,0,0,0,0.2411,0,0,0
50282,"4321 + zircopax 2, 4, 6, 10, 12",Glaze,,,10,10,68.3647,8.5712,0,0,1.3903,4.4592,5.8495,0,0.0302,13.4773,0,0,0,0,0.0122,0,0,0,0,0,0,0.0449,0,0,0,0,0,0.0316,0,3.6184,0
50336,Linderman Fake Ash (Dark Green),Ash,Glossy - Semi,Translucent,6,12,53.8004,5.6064,0,0,1.4283,0.6807,2.109,0,4.0748,28.476,3.7622,0,0,0,0,0,0,0,0,0,0,1.9886,0,0,0,0,0,0.1827,0,0,0
50339,Linderman Fake Ash (light Green),Ash,Glossy - Semi,Translucent,6,12,52.6289,5.4843,0,0,1.3972,0.6658,2.063,0,3.9861,27.856,3.6803,0,0,0,0,0,0,0,0,0,0,0.2429,0,0,1.2562,0,0,2.8024,0,0,0
