Repository: derekphilipau/glazy-data

# glazy-data
Public data from the Glazy database

## About

The Glazy database of ceramic recipes was originally seeded with data from [Linda Arbuckle's](http://lindaarbuckle.com)  [GlazeChem database](http://lindaarbuckle.com/arbuckle_handouts.html), John Sankey's [glaze database](http://www.johnsankey.ca/glazedata.html) (which is based on the extensive work by [Alisa Clausen](https://glazy.org/u/alisaclausen)), and [Louis Katz's](http://www.louiskatz.net) [Hyperglaze database](http://falcon.tamucc.edu/~lkatz/allglazes.txt).

This repository intends to continue the tradition of making recipes publicly available.  This archived data only includes publicly shared recipes and materials.

File: glazy-data-glazes-simplified-20201210.csv (part 39 of 47)
id,name,material_type_concatenated,surface_type,transparency_type,from_orton_cone,to_orton_cone,SiO2_percent_mol,Al2O3_percent_mol,B2O3_percent_mol,Li2O_percent_mol,K2O_percent_mol,Na2O_percent_mol,KNaO_percent_mol,BeO_percent_mol,MgO_percent_mol,CaO_percent_mol,SrO_percent_mol,BaO_percent_mol,ZnO_percent_mol,PbO_percent_mol,P2O5_percent_mol,F_percent_mol,V2O5_percent_mol,Cr2O3_percent_mol,MnO_percent_mol,MnO2_percent_mol,FeO_percent_mol,Fe2O3_percent_mol,CoO_percent_mol,NiO_percent_mol,CuO_percent_mol,Cu2O_percent_mol,CdO_percent_mol,TiO2_percent_mol,ZrO_percent_mol,ZrO2_percent_mol,SnO2_percent_mol
50340,Linderman Fake Ash (blue),Ash,Glossy - Semi,Translucent,6,12,53.7396,5.6,0,0,1.4267,0.6799,2.1066,0,4.0702,28.4439,3.7579,0,0,0,0,0,0,0,0,0,0,0.1006,1.9987,0,0,0,0,0.1825,0,0,0
50344,Linderman Purp,Matte - Magnesium Matte,Matte,Opaque,8,8,63.2186,10.2344,0,1.911,1.3481,3.4193,4.7674,0,8.8948,9.6146,0,0,0,0,0.0222,0,0,0,0,0,0,0.1007,1.1785,0,0,0,0,0.0577,0,0,0
50529,Vidriado para monococción,Single-Fire,Satin,Semi-opaque,4,5,61.6161,6.5719,3.4507,0,3.5793,1.7483,5.3276,0,8.494,8.752,0,0,5.3692,0,0,0,0,0,0,0,0,0.187,0,0,0,0,0,0.2315,0,0,0
50532,"Ido (Frit 3134, v3)",Glaze,,,,,64.1644,3.8295,2.8864,0.9128,1.4827,3.3122,4.7949,0,5.401,15.2698,0,0,0,0,0,0,0,0,0,0,0,0.042,0,0,0,0,0,0.034,0,0,2.6653
50536,"Ido (Frit 3134, v4)",Glaze,,,,,65.0991,3.8611,1.567,0.9203,1.4949,2.668,4.1629,0,5.9793,15.1985,0,0,0,0,0,0,0,0,0,0,0,0.0424,0,0,0,0,0,0.0343,0,0,3.1352
50547,LD Satin,Clear,Satin,Translucent,6,6,63.7073,14.1366,3.5653,0,2.4028,1.761,4.1638,0,1.0363,13.3077,0.044,0,0,0,0,0,0,0,0,0,0,0.0389,0,0,0,0,0,0,0,0,0
50581,Matte Green-Black,Green - Titanium,Matte,Opaque,10,10,66.6993,14.0052,0.5228,1.6381,2.3853,7.6302,10.0155,0,0.29,4.4886,0,0,0,0,0.001,0,0,0,0,0,0,0.1546,0.5709,0,0,0,0,1.6139,0,0,0
50582,Sellout Blue,Blue - Cobalt,Glossy,Transparent,9,10,68.5371,10.5657,2.4478,0,2.0111,5.1419,7.1529,0,6.9199,3.4254,0,0,0,0,0.0161,0,0,0,0,0,0,0.0628,0.8339,0,0,0,0,0.0383,0,0,0
50583,Ultra Clear for Porcelain from Digital Fire,Clear,Glossy,Transparent,6,6,67.927,6.964,5.0291,0,0.3051,3.1245,3.4296,0,2.264,14.2001,0,0,0,0,0.0297,0,0,0,0,0,0,0.0793,0,0,0,0,0,0.0772,0,0,0
50656,Stokes C2 (Copy),Specialty,,,5,5,61.9679,12.3592,0,4.876,2.3861,7.5777,9.9638,0,0.1624,0.6269,0,8.8558,0,0,0,0,0,1.0458,0,0,0,0.0677,0,0,0,0,0,0.0746,0,0,0
50700,GL1-Waarschoot,Glaze,,Opaque,5 &#189;,7,64.6578,6.9115,0,0,1.4133,4.6037,6.017,0,0.1723,7.1777,0,0,15.0013,0,0,0,0,0,0,0,0,0.0625,0,0,0,0,0,0,0,0,0
50706,Tang Clear,Clear,Glossy,Transparent,4,2,66.9972,5.7059,5.9376,7.3894,0.6345,5.6817,6.3162,0,0.6442,6.8784,0,0,0,0,0.0164,0,0,0,0,0,0,0.0757,0,0,0,0,0,0.039,0,0,0
50708,Katz Crawl,Specialty - Crawling,,,9,10,56.3985,15.0594,0,0,2.1002,6.6704,8.7706,0,0.0609,0.3287,0,0,19.1797,0,0.0294,0,0,0,0,0,0,0.0963,0,0,0,0,0,0.0765,0,0,0
50743,12F Lithium,Glaze,,,,,70.844,9.1045,0,12.8509,4.927,1.9117,6.8388,0,0.1946,0.1167,0,0,0,0,0,0,0,0,0,0,0,0.0483,0,0,0,0,0,0.0024,0,0,0
50745,12F Calcium,Glaze,,,,,73.3538,9.427,0,0,5.1016,1.9795,7.081,0,0.2015,9.8843,0,0,0,0,0,0,0,0,0,0,0,0.05,0,0,0,0,0,0.0024,0,0,0
50747,12F Spodumene,Glaze,,,,,79.1235,11.3719,0,2.4686,4.8143,1.868,6.6824,0,0.1902,0.114,0,0,0,0,0,0,0,0,0,0,0,0.0472,0,0,0,0,0,0.0023,0,0,0
50750,12F Dolomite,Glaze,,,,,72.7381,9.3479,0,0,5.0587,1.9628,7.0216,0,5.4603,5.3802,0,0,0,0,0,0,0,0,0,0,0,0.0496,0,0,0,0,0,0.0024,0,0,0
50753,Ocean,Glaze,,,6,6,61.3305,8.1194,9.3553,0,0.7265,4.7132,5.4397,0,0.2191,10.1643,0,0,0,0,0,0,0,0,0,0,0,0.3145,1.5467,0,0,0,0,3.5106,0,0,0
50755,12F 3124,Glaze,,,,,73.5001,12.0961,2.6296,0,4.8543,3.1561,8.0104,0,0.229,3.4578,0,0,0,0,0,0,0,0,0,0,0,0.0725,0,0,0,0,0,0.0045,0,0,0
50756,12F Zinc,Glaze,,,,,57.6351,10.1649,0,0,4.4768,1.7008,6.1777,0,0.2155,0.1136,0,0,25.6209,0,0,0,0,0,0,0,0,0.0682,0,0,0,0,0,0.0042,0,0,0
50758,12F Strontium,Glaze,,,,,63.7633,11.246,0,0,4.9526,1.8816,6.8341,0,0.2384,0.1256,17.7124,0,0,0,0,0,0,0,0,0,0,0.0755,0,0,0,0,0,0.0046,0,0,0
50759,12F Gerstley Borate,Glaze,,,,,66.4055,11.1345,6.6381,0,4.9021,2.9475,7.8496,0,1.7296,6.0877,0,0,0,0,0.0121,0,0,0,0,0,0,0.1168,0,0,0,0,0,0.0261,0,0,0
50760,12F Bone Ash,Glaze,,,,,64.9268,11.4504,0,0,5.0434,1.9161,6.9595,0,0.2427,12.598,0,0,0,0,3.741,0,0,0,0,0,0,0.0768,0,0,0,0,0,0.0047,0,0,0
50761,12F Wollastonite,Glaze,,,,,68.9495,9.4226,0,0,4.1496,1.5765,5.7261,0,0.1997,15.635,0,0,0,0,0,0,0,0,0,0,0,0.0632,0,0,0,0,0,0.0039,0,0,0
50762,12F Barium Carb,Glaze,,,,,67.2929,11.868,0,0,5.2273,1.986,7.2133,0,0.2516,0.1326,0,13.1571,0,0,0,0,0,0,0,0,0,0.0797,0,0,0,0,0,0.0049,0,0,0
50763,12F Talc,Glaze,,,,,71.1916,9.4358,0,0,4.1555,1.5787,5.7342,0,13.4657,0.1054,0,0,0,0,0,0,0,0,0,0,0,0.0633,0,0,0,0,0,0.0039,0,0,0
50764,12F Magnesium Carb,Glaze,,,,,58.1525,10.2561,0,0,4.517,1.7161,6.2331,0,25.1706,0.1146,0,0,0,0,0,0,0,0,0,0,0,0.0688,0,0,0,0,0,0.0042,0,0,0
50809,Ekwc 8.16,Clear,Glossy,Transparent,5 &#189;,7,64.1913,7.5392,0,0,1.3886,4.4951,5.8836,0,0.0707,11.7376,0,0,10.56,0,0,0,0,0,0,0,0,0.0177,0,0,0,0,0,0,0,0,0
50819,Ekwc 8.15,Matte,Matte,,5 &#189;,7,64.9363,13.6089,0,0,2.0535,6.6475,8.7009,0,0.1045,9.9513,0,0,2.6718,0,0,0,0,0,0,0,0,0.0261,0,0,0,0,0,0,0,0,0
50821,Ekwc 8.14,Glaze,Glossy,Opaque,5 &#189;,7,70.8678,8.2451,1.5314,0,0.9125,2.9205,3.833,0,0.0562,15.455,0,0,0,0,0,0,0,0,0,0,0,0.0115,0,0,0,0,0,0,0,0,0
50827,ST 8 Eeklo-Knokke,Matte,Matte,Opaque,7,7,54.9849,13.3224,0,0,7.0921,0,7.0921,0,0,19.7495,0,0,4.8511,0,0,0,0,0,0,0,0,0,0,0,0,0,0,0,0,0,0
50844,Shizuku Yuteki - Classic Oilspot,Iron - Oil Spot,Glossy,Opaque,9,13,75.1063,7.8151,0,0,4.9761,2.2688,7.2449,0,3.6571,3.3237,0,0,0,0,0,0,0,0,0,0,0,2.7188,0.1341,0,0,0,0,0,0,0,0
50999,R4 - Base without frit 804,Clear,Glossy - Semi,Translucent,4,6,64.2606,9.9282,3.6372,0,0.1999,3.0378,3.2377,0,0,18.9362,0,0,0,0,0,0,0,0,0,0,0,0,0,0,0,0,0,0,0,0,0
51005,white spot glaze,Glaze,,,,,67.1185,7.191,0,0,4.1907,0,4.1907,0,7.3116,10.2899,0,0,0,0,0,0,0,0,0,0,0,0,0.5603,0,0,0,0,3.3378,0,0,0
51063,Val's Turquoise - Wollansite Version,Turquoise,Glossy - Semi,Translucent,5 &#189;,7,67.9011,4.3409,5.6632,0,2.6256,2.1593,4.785,0,3.0384,12.5868,0,0,0,0,0.0103,0,0,0,0.0104,0,0,0.0759,0,0,1.5696,0,0,0.0184,0,0,0
51067,Shizuku Yuteki Variation - Fiske Oilspot,Iron - Oil Spot,Glossy,Opaque,9,12,71.6399,8.6385,0,0,3.5838,3.6386,7.2224,0,3.5296,3.9774,0,0,0,0,0.0023,0,0,0,0,1.2634,0,2.6578,1.0627,0,0,0,0,0.006,0,0,0
51102,Ian's Ash (test),Ash,,Semi-opaque,10,11,49.1588,5.8216,0,0,9.9847,5.0123,14.997,0,5.9164,18.6455,0,0,0,0,3.4284,0,0,0,0,0,0,1.9883,0,0,0,0,0,0.0439,0,0,0
51104,Ian's Amber Ash (test),Iron - Amber,Glossy - Semi,Transparent,9,10,58.8398,7.3066,0,0,6.4658,3.1726,9.6384,0,2.9455,16.3921,0,0,0,0,1.7088,0,0,0,0,0,0,3.1202,0,0,0,0,0,0.0486,0,0,0
51124,Ian's Amber ash 2 (test),Glaze,,,,,55.0094,9.4267,0,0,6.9419,3.2428,10.1847,0,4.2204,14.052,0,0,0,0,2.3211,0,0,0,0,0,0,4.4117,0,0,0,0,0,0.3739,0,0,0
51145,Variegated Blue (M^6G),Blue - Cobalt,Glossy,Opaque,6,7,63.8328,6.4805,4.0312,0,1.3349,2.6173,3.9522,0,5.5579,9.6999,0,0,0,0,0.0223,0,0,0,0,0,0,1.3762,0.511,0,0.3689,0,0,4.1672,0,0,0
51151,GL 24 - WAARSCHOOT PBGR 137/2,Iron,Glossy,,5 &#189;,7,71.773,6.6544,0,0,1.3255,1.4992,2.8247,0,2.0021,12.2332,0,0,0.8308,0,0,0,0,0,0,0,0,3.5124,0,0,0,0,0,0.1695,0,0,0
51152,GL 25 - WAARSCHOOT PBGR211,Black,Matte,,5 &#189;,7,54.7597,11.0788,0,0,2.1144,6.8696,8.984,0,1.7919,4.5159,0,0,2.1663,0,0,0,0,0,0,0,3.874,0.4297,0,0,1.9027,0,0,10.497,0,0,0
51154,GL 26 - WAARSCHOOT PBGR256,Black,Matte - Semi,,5 &#189;,7,67.008,8.7783,0,0,2.3606,1.9156,4.2761,0,9.9745,0.3253,0,3.5415,0,0,0.065,0,0,0.46,0,1.3978,0,1.8587,1.7421,0,0,0,0,0.5726,0,0,0
51301,Rosa Criolla,"Iron - Kaki, Tomato Red",,,6,6,52.7204,14.094,0,9.8962,2.0287,6.6208,8.6495,0,0.0348,8.0006,0,0,0,0,2.392,0,0,0,0,0,0,4.1629,0,0,0,0,0,0.0496,0,0,0
51329,fake nuka #2,Clear,Glossy,Translucent,6,6,68.334,7.2426,3.7483,0,2.914,5.4342,8.3483,0,2.2629,7.9162,0.0282,0,0,0,0.9344,0,0,0,0,0,0,0.5395,0,0,0,0,0,0,0,0,0.6458
51332,Autumn's Crystal Matte w/ Custer Feldspar,Matte - Magnesium Matte,,,,,62.3262,5.076,2.2026,0,2.5142,2.2218,4.736,0,12.0871,10.7287,0,0,2.7199,0,0.0059,0,0,0,0,0,0,0.0815,0,0,0,0,0,0.036,0,0,0
51382,Cobalt Black Variation - Fiske Oilspot,Iron - Oil Spot,Satin - Matte,Opaque,8,12,69.6743,8.4117,0,0,3.4983,2.9844,6.4827,0,1.7543,5.5285,0,0,0,0,0.0058,0,0,0,0,3.1749,0,3.4186,1.0558,0,0.4783,0,0,0.0151,0,0,0
51480,Rebecca's Clear,Clear,,Transparent,6,6,70.1506,7.4079,5.5831,0,1.0992,4.2199,5.3191,0,1.3284,10.0548,0,0,0,0,0.0228,0,0,0,0,0,0,0.0821,0,0,0,0,0,0.0511,0,0,0
51481,Fat Cream,"White, Off-White",,Opaque,5,6,66.5395,8.1477,6.3398,0,1.6441,5.7824,7.4265,0,1.5526,6.0786,0,0,0,0,0.0116,0,0,0,0,0,0,0.1335,0,0,0,0,0,0.895,0,2.8751,0
51490,base 640,Glaze,Glossy,Transparent,8,10,72.2001,6.9652,0,0,1.2459,4.4183,5.6642,0,0.087,13.3733,0,0,1.709,0,0,0,0,0,0,0,0,0.0013,0,0,0,0,0,0,0,0,0
51491,Orange Red Spodumene,"Iron - Kaki, Tomato Red",,,5,7,59.2396,6.6496,0,3.5921,5.4249,0.0605,5.4855,0,9.0823,9.2253,0,0,0,0,2.7609,0,0,0,0,0,0,3.9648,0,0,0,0,0,0,0,0,0
51495,floating green-blue,Glaze,Glossy - Semi,Opaque,8,10,70.3691,7.3802,0,0,1.3178,4.6731,5.9908,0,0.0676,10.6608,0,0,0,0,0,0,0,0,0,0,0,0.0174,0,0,1.6319,0,0,3.8642,0,0.0179,0
51496,ecru surprise,Glaze,Glossy - Semi,Opaque,8,10,69.2671,7.266,0,0,1.2957,4.5949,5.8906,0,0.0665,10.4824,0,0,0,0,0,0,0,0,0,0.8931,0,0.0269,0,0,0,0,0,6.0792,0,0.0282,0
51523,Lithium Base,Glaze,,,,,66.6642,19.4108,0,10.4523,1.7963,0.7927,2.5889,0,0.118,0.2337,0,0,0,0,0.0843,0,0,0,0,0,0,0.2287,0,0,0,0,0,0.2191,0,0,0
51524,12F Whiting,Glaze,,,,,73.3538,9.427,0,0,5.1016,1.9795,7.081,0,0.2015,9.8843,0,0,0,0,0,0,0,0,0,0,0,0.05,0,0,0,0,0,0.0024,0,0,0
51525,Dolomite Base,Glaze,,,,,58.1926,16.9465,0,0,1.568,0.6919,2.2599,0,11.0177,11.1187,0,0,0,0,0.0736,0,0,0,0,0,0,0.1997,0,0,0,0,0,0.1913,0,0,0
51567,Rutile Green (JB Titanium Green High Fire Glazes),Green - Titanium,Glossy,,10,11,60.1245,8.0874,0,0,3.627,0,3.627,0,5.7807,13.2549,0,0,0,0,0,0,0,0,0,0,0,0.3337,0,0,2.7238,0,0,6.068,0,0,0
51651,Ovo June Perry Purple,Purple,Glossy,Opaque,5 &#189;,6,61.0113,5.8301,5.6919,0,1.082,2.4289,3.5108,0,1.3738,19.9393,0,0,0,0,0.0246,0,0,0.1158,0,0,0,0.1109,0,0,0,0,0,0.0554,0,0,2.336
51652,oribe AAA,Glaze,Glossy,Translucent,5 &#189;,6,60.0913,8.4319,3.6276,0,4.4066,0.6599,5.0665,0,0.5707,17.8594,0.0409,0,0,0,0,0,0,0,0,0,0,0.0195,0,0,4.2921,0,0,0,0,0,0
51658,DH 6,Glaze,,,8,8,68.9497,6.3753,0,0,6.3734,0,6.3734,0,3.8574,10.9566,0,0,3.4876,0,0,0,0,0,0,0,0,0,0,0,0,0,0,0,0,0,0
51668,DH 7,"White, Off-White",Glossy,Semi-opaque,8,8,62.7689,11.4751,0,0,4.9768,0,4.9768,0,0,9.7387,0,0,11.0406,0,0,0,0,0,0,0,0,0,0,0,0,0,0,0,0,0,0
51669,DH 8,Clear,Glossy,Transparent,8,8,67.6135,8.8428,0,0,1.3107,1.5273,2.838,0,0.1005,11.6981,0,0,8.8182,0,0,0,0,0,0,0,0,0.0348,0,0,0,0,0,0.0541,0,0,0
51670,naranja,Glaze,Glossy,Translucent,6,8,69.2221,9.8361,0,0,1.4574,4.718,6.1754,0,0.1564,5.6932,0,0,8.147,0,0,0,0,0.0873,0,0,0,0.6825,0,0,0,0,0,0,0,0,0
51677,DH 4,Glaze,,,8,8,57.1103,13.8346,3.391,0,3.179,4.266,7.445,0,4.6338,12.2678,0,0,0,0,1.2729,0,0,0,0,0,0,0.0447,0,0,0,0,0,0,0,0,0
51693,12.14 atelier,Glaze,,,6,6,63.9335,8.2784,5.4138,0,0,6.7486,6.7486,0,0,15.6256,0,0,0,0,0,0,0,0,0,0,0,0,0,0,0,0,0,0,0,0,0
51700,Titanium Green,Glaze,Matte - Semi,Opaque,9,10,60.6955,12.2357,0,3.3337,0.628,1.7552,2.3832,0,1.1829,13.542,0,0,0,0,0.0493,0,0,0,0,0,0,0.1333,1.8139,0,0,0,0,4.6304,0,0,0
51736,StrawAsh,Ash,Matte - Semi,,8,10,55.9685,14.7862,0,0,0.5426,4.2738,4.8164,0,3.0311,15.4008,0,0,0,0,0.1227,0,0,0,0.1345,0,0,0.4441,0,0,0,0,0,5.2958,0,0,0
51748,Tove AA7C1LG,Crystalline,Glossy,Opaque,6,6,55.2927,4.2802,0,0.8921,1.342,2.3309,3.6729,0,0,8.5094,0,0,22.5093,0,0,0,0,0,0,0,0,0.2292,0,0,0.9267,0,0,3.6875,0,0,0
51749,Tove AA7C1L,Crystalline,Glossy,Opaque,6,6,55.8099,4.3203,0,0.9004,1.3545,2.3527,3.7073,0,0,8.589,0,0,22.7199,0,0,0,0,0,0,0,0,0.2313,0,0,0,0,0,3.7219,0,0,0
51751,Tove Cone 6 Pink,Red - Pink,Glossy,Translucent,6,6,66.7486,4.5243,5.0101,0,0.5453,4.8281,5.3735,0,0.0964,14.2747,0.0185,0.6392,0.9282,0,0,0,0,0.0125,0,0,0.0197,0.0892,0,0,0,0,0,0.162,0,0,2.1031
51782,Dave Brubeck Base (Bloomer 2015),Clear,Glossy - Semi,Transparent,9,12,73.2068,9.66,0,0,2.0995,2.4257,4.5252,0,5.3115,7.082,0,0,0,0,0.0119,0,0,0,0,0,0,0.0861,0,0,0,0,0,0.1167,0,0,0
51783,Original Burke Orange,Glaze,,,,,59.268,11.3005,0,0,2.2852,5.9352,8.2205,0,0.0169,9.4848,3.0789,0,0,0,0.0083,0,0,0,0,0,0,1.7691,0,0,0,0,0,6.8529,0,0,0
51817,Heavy Iron Glaze with crystals,Specialty - Metallic,Glossy,Opaque,6,6,62.9672,1.879,19.9991,0,0.2493,6.0686,6.3179,0,0.0105,0.6577,0,0,0,0,0.0075,0,0,0,0,0,0,8.1416,0,0,0,0,0,0.0195,0,0,0
51832,magnesium matte test 2,Matte - Magnesium Matte,Matte,Semi-opaque,,,64.8149,6.6581,2.2918,0,0.9249,3.9944,4.9193,0,5.1204,13.5284,0,0,2.5471,0,0.0127,0,0,0,0,0,0,0.0657,0,0,0,0,0,0.0416,0,0,0
51882,cat eye gloss,Glaze,Glossy,Semi-opaque,5,6,59.7082,6.2012,2.5297,0,3.1795,1.8592,5.0387,0,2.3879,7.4944,0,0,8.0742,0,0.0106,0,0,0,0,0,0,0.8492,0.2763,0,0,0,0,7.4296,0,0,0
51886,pillow baby blue,Glaze,Matte,Opaque,5,6,66.666,5.8481,2.4786,0,5.8105,0.4156,6.2262,0,6.7324,8.1925,0,0,0,0,0.0045,0,0,0,0,0,0,0.0161,0.0541,0,0.2606,0,0,0.0081,0,3.5127,0
51952,Limestone Black - Fiske Oilspot Variation,Iron - Tenmoku,Glossy,Semi-opaque,8,11,66.8378,9.4767,0,0,2.2029,4.7893,6.9922,0,2.7606,8.9798,0,0,0,0,0.0061,0,0,0,0,1.9851,0,2.3895,0.5566,0,0,0,0,0.0158,0,0,0
51953,Limestone Black Iridescent Variation - Fiske Oilspot,Iron - Tenmoku,Satin - Matte,Opaque,8,11,65.2379,8.0345,0,0,4.3876,1.9987,6.3863,0,2.5935,7.5744,0,0,0,0,0.0058,0,0,0,0,6.3389,0,3.8136,0,0,0,0,0,0.0151,0,0,0
52127,Snow White's Freckles,Glaze,Glossy,Opaque,5,8,64.0221,6.5569,0,0,4.9756,0.0656,5.0413,0,0.0672,10.1332,0,0,9.9323,0,0,0,0,0,0,0,0,0.0296,0,0,0,0,0,4.2174,0,0,0
52131,Earth algae bloom,Glaze,Glossy,Opaque,5,8,60.0936,7.5629,0,0,1.332,4.2953,5.6274,0,0.1399,10.155,0,0,9.6162,0,0.006,0,0,0,0,0,0,0.0609,0,0,2.6394,0,0,4.0988,0,0,0
52135,Spodish,Glaze,Glossy,Opaque,5,8,59.6887,8.1365,0,6.5937,0.0472,0.1273,0.1745,0,0.0707,9.4825,0,0,9.2619,0,0.0367,0,0,0,0.0074,0,0,0.0541,0,0,2.5421,0,0,3.9511,0,0,0
52141,J3A kon 8,Blue - Cobalt,Matte - Dry,Opaque,8,8,56.6871,12.696,0,0,5.5318,0,5.5318,0,0,17.3796,0,0,0,0,0,0,0,0,0,0,0,0.8124,0.6639,0,0,0,0,6.2292,0,0,0
52144,Basic Crystalline Glaze,Crystalline - Macro,,,10,10,63.9622,1.9422,1.3658,0,1.2029,8.0193,9.2222,0,0,3.308,0,0,20.1996,0,0,0,0,0,0,0,0,0,0,0,0,0,0,0,0,0,0
52183,YNS-03,"White, Off-White",Satin,Opaque,7,6,53.7862,6.6647,16.347,0,4.1885,5.0887,9.2772,0,0.1898,13.7085,0,0,0,0,0,0,0,0,0,0,0,0.0248,0,0,0,0,0,0.0017,0,0,0
52217,Steve's Creepy Crawl,"White, Off-White",Satin - Matte,Opaque,6,6,60.3299,16.6752,4.4369,0,0,2.219,2.219,0,9.7268,0,0,0,6.6121,0,0,0,0,0,0,0,0,0,0,0,0,0,0,0,0,0,0
52284,G6BSLT04,Iron,Matte,Opaque,6,6,60.1882,13.3359,3.4509,0,1.0815,4.4772,5.5588,0,5.5097,8.6925,0.0141,0.004,0,0,0.1013,0,0,0,0,0,0,2.2824,0,0,0,0,0,0.8624,0,0,0
52288,"Bents lertøjs glasur (0,3:0,7_7.40)","White, Off-White",,Opaque,4,2,57.1789,7.7321,13.0404,2.8126,2.765,1.0829,3.8479,0,0.0654,15.273,0,0,0,0,0,0,0,0,0,0,0,0.0397,0,0,0,0,0,0.0099,0,0,0
52290,GL2-Waarschoot,Glaze,Matte,,5 &#189;,7,56.362,9.3702,5.0943,0,1.6605,5.0899,6.7504,0,0.1658,12.9533,0,5.3866,0,0,0,0,0,0,0,0,0,0.0651,0,0,0,0,0,0.0887,0,0,3.7635
52292,GL3-Waarschoot,Clear,Glossy - Semi,Transparent,5 &#189;,7,62.4327,9.2638,0,3.7925,3.6052,0.0502,3.6554,0,0.0579,11.8385,0,3.9815,4.8291,0,0,0,0,0,0,0,0,0.0502,0,0,0,0,0,0.0984,0,0,0
52295,PP glossy green,Glaze,Glossy,Semi-opaque,6,6,62.0252,7.3903,2.7553,0,0.9222,3.4866,4.4088,0,0.5273,16.8304,0.0311,0,0,0,0,0,0,0,0,0,0,0.0301,0,0,1.2734,0,0,4.7281,0,0,0
52304,"409 0,3/0,7 1:7",Glaze,,,,,64.7391,8.0933,0,8.0693,0,0,0,0,0,19.0983,0,0,0,0,0,0,0,0,0,0,0,0,0,0,0,0,0,0,0,0,0
52312,Æ3 Lene Hansen,Glaze,,,,,57.7717,3.1105,10.3401,0,2.6049,6.9207,9.5256,0,0.0243,7.683,0,0,0,0,0,7.3771,0,0,0,0,0,0,0,0,0,0,0,0,0,0,4.1677
52321,fake fur blue,Glaze,Satin - Matte,Opaque,5,6,72.9441,5.5729,2.8472,0,2.2149,2.1129,4.3278,0,0.5415,13.1916,0.0321,0,0,0,0,0,0,0,0,0,0,0.0141,0.164,0.3483,0,0,0,0.0163,0,0,0
52441,Clausen Glittering Brown / cono 4,Crystalline - Micro,Matte - Semi,Opaque,4,4,59.1318,0,10.3863,0,0,5.193,5.193,0,6.7936,11.2407,0,0,0,0,0,0,0,0,0,0,0,7.2545,0,0,0,0,0,0,0,0,0
52562,Kado chrome red,Red - Pink,Glossy,Opaque,9,10,68.503,6.4033,0,2.2242,2.3853,0.8817,3.267,0,0,12.4281,0,4.0059,0,0,0,0,0,0.0473,0,0,0,0.0094,0,0,0,0,0,0.0108,0,0,3.101
52573,Rutile Blue II from John Britt's Book,Glaze,,,9,10,62.6376,7.7006,0,0,2.2405,1.0149,3.2555,0,5.9571,13.7403,0,0,0,0,0.0212,0,0,0,0,0,0,0.4104,0,0,0,0,0,6.2772,0,0,0
52602,"Borate Iron Red 6, more SiO2, more Fe2O3",Iron,,Opaque,4,4,58.4636,7.2518,7.4266,0,0.5608,3.7352,4.296,0,10.5818,6.3027,0,0,0,0,0.4218,0,0,0,0,0,0,5.0472,0,0,0,0,0,0.2086,0,0,0
52603,"Borate Iron Red 6, more SiO2, less Fe2O3",Iron,,Opaque,4,4,59.0342,7.336,7.5172,0,0.57,3.7804,4.3504,0,10.6707,6.3815,0,0,0,0,0.4376,0,0,0,0,0,0,4.0579,0,0,0,0,0,0.2144,0,0,0
52604,"Borate Iron Red 6, less SiO2, less Fe2O3",Iron,,Opaque,4,4,57.3224,7.6395,7.8503,0,0.5966,3.9432,4.5398,0,11.1161,6.6184,0,0,0,0,0.439,0,0,0,0,0,0,4.2485,0,0,0,0,0,0.226,0,0,0
52605,"Borate Iron Red 6, less SiO2, more Fe2O3",Iron,,Opaque,4,4,56.6514,7.5648,7.7614,0,0.588,3.8988,4.4868,0,11.011,6.5565,0,0,0,0,0.4469,0,0,0,0,0,0,5.3012,0,0,0,0,0,0.2202,0,0,0
52660,Virden Wrinkle,Black - Slip-Based,,Opaque,10,10,76.0771,9.1199,0,0,2.1494,2.0859,4.2353,0,1.14,0.8691,0,0,0,0,0,0,0,0,2.7759,0,0,5.2896,0,0,0,0,0,0.4931,0,0,0
52698,YCA Shiny Black,Glaze,Glossy,Opaque,9,9,64.8038,11.2019,0,0,5.5354,2.2711,7.8065,0,0.1477,13.2392,0,0,0,0,0.1187,0,0,0.8128,0,0,0,0.7996,1.0387,0,0,0,0,0.0311,0,0,0
52726,DH 3,Glaze,,,8,8,67.951,8.6477,0,0,1.9945,2.6765,4.671,0,0,7.5945,0,11.1079,0,0,0,0,0,0,0,0,0,0.028,0,0,0,0,0,0,0,0,0
52885,DH 1,Glaze,,,8,8,57.4013,12.9731,3.5806,0,3.1194,2.1971,5.3165,0,8.5625,12.1431,0,0,0,0,0,0,0,0,0,0,0,0.023,0,0,0,0,0,0,0,0,0
52980,Hamada Clear,Clear,Glossy,Translucent,9,11,74.6191,5.8174,0,0,3.7041,1.6888,5.3929,0,0,14.1488,0,0,0,0,0,0,0,0,0,0,0,0.0218,0,0,0,0,0,0,0,0,0
52991,DM 1,Glaze,,Transparent,6,6,66.504,6.1492,4.3563,0,6.1473,0,6.1473,0,3.7205,8.0768,0,0,5.0458,0,0,0,0,0,0,0,0,0,0,0,0,0,0,0,0,0,0
53211,Shaner Oribe,Green - Oribe,Glossy - Semi,Semi-opaque,8,11,66.1605,7.0509,0,0,2.2463,1.1426,3.3889,0,4.2732,15.7898,0,0,0,0,0.2252,0,0,0,0,0,0,0.1146,0,0,2.9572,0,0,0.0398,0,0,0
53215,Yellow Celadon,Iron - Celadon - Yellow,Glossy,Translucent,6,11,68.023,10.286,0.0331,0,1.9651,1.1864,3.1514,0,0.4606,16.7032,0,0,0,0,0.0081,0,0,0,0,0,0,1.1241,0,0,0,0,0,0.2104,0,0,0
53216,Chicago 1-33 (Blue w/ Violet Crystals),Blue - Cobalt,Glossy,Translucent,8,11,62.7006,7.4242,1.6079,1.2995,1.2758,4.9975,6.2733,0,8.047,9.8612,0,0,0,0,0,0,0,0,0,0,0,0.069,2.7175,0,0,0,0,0,0,0,0
53217,Trans yellow Gloss SG-193,Yellow,Satin - Matte,Translucent,8,11,54.9376,8.9694,0,0,0.5031,2.9052,3.4084,0,6.1709,25.5585,0,0,0,0,0.0419,0,0,0,0,0,0,0.6102,0,0,0,0,0,0.3032,0,0,0
53220,Chicago 1-33 (Green w/ Yellow Crystals),Iron - Celadon - Green,Glossy,Translucent,8,11,63.6966,7.5421,1.6334,1.3201,1.296,5.0769,6.3729,0,8.1748,10.0178,0,0,0,0,0,0,0,0,0,0,0,1.2422,0,0,0,0,0,0,0,0,0
53223,Bev's Smile,Crystalline - Micro,Matte,Opaque,9,12,60.9679,13.3767,0,0,4.5024,2.0428,6.5452,0,0.0449,15.4902,0,0,0,0,0.032,0,0,0,0,0,0,0.2508,0.6391,0,0,0,0,2.6531,0,0,0
53228,Burnt Matte,Iron,Matte,Opaque,6,7,59.5442,10.0748,2.9771,0,5.8237,0.4992,6.3229,0,0.6714,2.6753,0,7.754,0,0,0.0054,0,0,0,0,0,1.5928,2.4172,0.0944,0,0,0,0,5.8706,0,0,0
53297,Chun Celadon with Kona F4 (112919.0),Iron - Celadon - Chun,Glossy,Transparent,5 &#189;,6,67.4768,6.2508,0,0,1.3745,2.9445,4.319,0,0.1071,10.4029,0,0,10.0861,0,0,0,0,0,0,0,0,0.0499,0,0,1.2458,0,0,0.0617,0,0,0
53302,3110 Substitute Ulex/wollastonita,Glaze,,,,,69.7169,3.7066,2.6465,0,2.4597,15.6289,18.0887,0,0.2857,5.5438,0,0,0,0,0,0,0,0,0,0,0,0.0118,0,0,0,0,0,0,0,0,0
53310,3110 Substitute 804/CaCO3,Glaze,,,,,69.3513,3.6032,2.6483,0,2.2218,15.7988,18.0205,0,0.2495,6.0542,0,0,0,0,0,0,0,0,0.007,0,0,0.045,0,0,0,0,0,0.021,0,0,0
53369,Chun Wen Wang (ceramics monthly ) (skolens kalif og jern/benask justeret),Glaze,,,,,60.0447,6.9099,0,0,3.8512,2.0279,5.8791,0,4.5655,12.369,0,0.0043,0,0,3.7151,0,0,0,0,0,0,6.4996,0,0,0,0,0,0.0129,0,0,0
53413,John's Tenmoku,Iron - Tenmoku,Glossy,,5,7,67.5023,7.4975,0,0,3.0406,1.4689,4.5096,0,0.115,13.994,0,0,0,0,0.012,0,0,0,0,0,0,6.3384,0,0,0,0,0,0.0313,0,0,0
53486,Jake's Stupid Satin,"White, Off-White",Satin,Semi-opaque,4,4,58.0015,8.7451,7.795,0,0.8029,5.6261,6.429,0,0.1069,16.6332,0,0,0,0,0.012,0,0,0,0,0,0,0.0663,0,0,0,0,0,0.0313,0,0,2.1797
53534,claus domine opskrift mat,Glaze,,,,,60.1696,14.6694,0,0,0.4586,6.7107,7.1692,0,8.9522,8.9522,0,0,0,0,0,0,0,0,0,0,0,0.005,0,0,0,0,0,0.0825,0,0,0
53535,claus domine opskrift mat (rettet),Glaze,,,,,60.0297,14.6847,0,0,3.3972,4.0428,7.44,0,8.8478,8.8478,0,0,0,0,0,0,0,0,0,0,0,0.0416,0,0,0,0,0,0.1084,0,0,0
53572,Faux Celadon (Barbara’s variation with only Coppercarbonate),Green - Copper,Glossy,Translucent,7,8,61.2791,9.5383,5.2066,0,4.3633,3.0117,7.375,0,2.6799,12.1445,0,0,0,0,0.0095,0,0,0,0,0,0,0.0423,0,0,1.7078,0,0,0.017,0,0,0
53575,NR Crystal Base - Starburst Blue on Yellow Ochre,Crystalline,Satin - Matte,Opaque,6,6,54.642,2.2378,1.0113,2.4895,1.2971,6.1821,7.4792,0,1.6606,5.7507,0,0,17.9473,0,0,0,0,0,0,0,0,0.0796,1.5165,0,0,0,0,5.1856,0,0,0
53627,RGH Titanium Crystal Test 1,Glaze,,,9,11,59.1047,11.17,0,0,4.1448,1.8898,6.0347,0,0.1801,11.9153,5.497,0,0,0,0,0,0,0,0,0,0,0.1484,0,0,0,0,0,5.9498,0,0,0
53630,RGH Titanium Crystal Test 2,Glaze,,,9,11,59.78,10.8925,0.5379,0,4.2597,2.024,6.2837,0,0.1705,10.6882,4.4578,0,1.7168,0,0.0192,0,0,0,0,0,0,0.092,0,0,0,0,0,5.3614,0,0,0
53634,RGH Titanium Crystal Test 3,Glaze,,,9,10,57.9881,11.2917,0.5853,4.2891,2.3272,1.1563,3.4835,0,0.2607,12.1509,4.6603,0,0,0,0.0011,0,0,0,0,0,0,0.1061,0,0,0,0,0,5.1831,0,0,0
53718,Gus Iron/Bash (Copy),Crystalline - Micro,Satin - Matte,Opaque,5,6,47.4912,5.6537,0,0,4.7088,0.0255,4.7343,0,0.0295,15.8504,0,0,20.4788,0,1.7202,0,0,0,0,0,0,3.9918,0,0,0,0,0,0.0501,0,0,0
53721,JP RustyWash (Copy),Iron,Glossy - Semi,Semi-opaque,5,6,60.3794,7.2789,4.0529,1.9575,0.9684,2.5211,3.4895,0,4.4153,11.8737,0,0,1.7947,0,0.0027,0,0,0,0,0,0,1.8773,0,0,0,0,0,0.9397,0,0,1.9384
53805,Charcoal Satin,Black - Satin,Matte - Semi,Opaque,6,6,64.639,9.8374,4.1235,0,0.2281,2.1376,2.3656,0,0.0547,18.7376,0,0,0,0,0.0391,0,0,0,0,0,0,0.1016,0,0,0,0,0,0.1016,0,0,0
53809,Spearmint,Green - Copper,Glossy,Translucent,6,6,60.026,8.6533,4.6602,0,0.1858,1.7304,1.9162,0,0.051,18.026,0,0,0,0,0.032,0,0,0,0,0,0,0.3166,0,0,2.0189,0,0,4.2997,0,0,0
53840,Lucy Rie Flat White,Matte,Matte,Opaque,10,10,57.18,12.8464,0,0,0.0507,7.7905,7.8412,0,5.3278,12.8331,0,0,0,0,0.0254,0,0,0,0,0,0,0.066,0,0,0,0,0,0.0659,0,0,3.8141
53853,YNS-03-L4,"White, Off-White",Satin,Semi-opaque,7,6,38.2981,4.7823,29.682,0,3.006,7.242,10.2481,0,0.1361,16.8345,0,0,0,0,0,0,0,0,0,0,0,0.0178,0,0,0,0,0,0.0012,0,0,0
53882,Fake Mashiko-Oil Spot (No calcined redart),Glaze,,,,,75.1817,8.8471,0,0,2.3376,2.7851,5.1227,0,3.3657,4.2914,0,0,0,0,0.1301,0,0,0,0,0,0,2.6727,0,0,0,0,0,0.3885,0,0,0
53961,Dixon Satin,"White, Off-White",Satin - Matte,Translucent,6,7,60.5751,10.163,2.1651,0,0.9461,3.5292,4.4752,0,2.8989,19.5286,0,0,0,0,0.0296,0,0,0,0,0,0,0.0889,0,0,0,0,0,0.0756,0,0,0
53997,Krasl Orange,"Iron - Kaki, Tomato Red",Glossy - Semi,Opaque,6,6,54.6546,5.9242,3.8708,0,1.4473,3.4752,4.9225,0,9.3627,13.1084,0,0,0,0,1.882,0,0,0,0,0,1.5648,4.6789,0,0,0,0,0,0.0309,0,0,0
54031,C2 Yellow Green Crystal,Crystalline - Micro,Glossy,Opaque,10,10,62.8047,3.6045,1.1353,0,1.0198,6.6721,7.6919,0,0.0139,2.7677,0,0,18.1422,0,0.01,0,0,0,0,0,0,0.1942,0,0,0.5495,0,0,3.0861,0,0,0
54070,dolomite (maduri),Clear,Glossy,Transparent,6,6,62.9539,8.3153,0,0,5.3676,0,5.3676,0,8.1216,8.1216,2.5306,0,4.5894,0,0,0,0,0,0,0,0,0,0,0,0,0,0,0,0,0,0
54097,Martian Soil - including 4% Bentonite,Glaze,,,4,4,61.6411,5.1239,0,0,0.0906,0.2531,0.3437,0,14.2443,8.5136,0,0,0,0,0,0,0,0,0,0,0,9.41,0,0,0,0,0,0.7234,0,0,0
54119,BASIS GLASUR (neph/sy /gerstley *lav),Glaze,,,,,57.1612,8.2049,5.8178,0,3.2339,5.2547,8.4886,0,1.3498,18.8492,0,0,0,0,0.0106,0,0,0,0,0,0,0.099,0,0,0,0,0,0.0189,0,0,0
54120,BASIS GLASUR (neph/sy /gerstley *høj),Glaze,,,,,71.2712,10.146,1.6843,0,2.2029,2.8267,5.0296,0,0.3799,11.3622,0,0,0,0,0.0031,0,0,0,0,0,0,0.0371,0,0,0,0,0,0.0867,0,0,0
54121,BASIS GLASUR (neph/sy /gerstley *lav) (Barium),Glaze,,,,,57.6445,8.2712,5.6218,0,3.2514,5.2527,8.5041,0,1.3121,5.0677,0,13.4494,0,0,0.0103,0,0,0,0,0,0,0.1008,0,0,0,0,0,0.0183,0,0,0
54122,BASIS GLASUR (neph/sy /gerstley *høj) (Barium),Glaze,,,,,69.7081,10.0051,3.4303,0,2.1044,2.9523,5.0567,0,0.7737,3.0826,0,7.7963,0,0,0.0063,0,0,0,0,0,0,0.0467,0,0,0,0,0,0.0943,0,0,0
54135,"CR729 Very reddish brown, semi matt with darker spots (NEPH)",Glaze,,,,,64.7471,8.0931,0.9526,1.3814,2.2443,3.1252,5.3695,0,4.7242,9.3288,0,0,0,0,2.5355,0,0,0,0,0,0,2.8027,0,0,0,0,0,0.0651,0,0,0
54159,Bernardo Hogan Tuscany Red (Copy),Red,Matte - Dry,Opaque,3,3,40.2528,5.8105,4.8353,0,0.3231,2.4432,2.7662,0,0.1191,5.2616,0,22.1538,16.1219,0,0,0,0,0,0,0,0,0.0703,0,2.6026,0,0,0,0.0058,0,0,0
54356,4321 (Zn),Glaze,,,10,10,70.3,9.0051,0,0,1.6391,4.5551,6.1942,0,0.0873,0.2016,0,0,14.1377,0,0,0,0,0,0,0,0,0.0555,0,0,0,0,0,0.0186,0,0,0
54383,Floating Blue 3,Blue - Rutile,Glossy,Semi-opaque,5,6,61.9708,9.0904,7.652,0,0.9861,6.8801,7.8662,0,0.0807,8.5636,0,0,0,0,0.0235,0,0,0,0,0,0,0.9945,0.8083,0,0,0,0,2.95,0,0,0
54397,DH 2,Glaze,,,8,8,60.567,13.7156,0,0,3.5429,4.7543,8.2972,0,0,7.7959,0,0,9.5745,0,0,0,0,0,0,0,0,0.0498,0,0,0,0,0,0,0,0,0
54400,G 2934 Cone6 Matte Base for Frit #100,Matte,Satin - Matte,Semi-opaque,6,8,61.2465,9.4013,4.2427,0,1.7639,0.9829,2.7468,0,8.5524,13.8103,0,0,0,0,0,0,0,0,0,0,0,0,0,0,0,0,0,0,0,0,0
54403,Low expansion test glaze for Frit #100,Clear,Glossy,Transparent,6,8,69.731,6.5039,5.0142,0,2.5823,1.7209,4.3032,0,4.9293,9.5129,0,0,0,0,0,0,0,0,0,0,0,0.0055,0,0,0,0,0,0,0,0,0
54432,"Inn-Transit - Dec 07, 2019",Glaze,,,,,65.8878,8.762,9.7702,0,0.6268,4.8314,5.4582,0,4.2282,5.7501,0,0,0,0,0.0232,0,0,0,0,0,0,0.0602,0,0,0,0,0,0.0602,0,0,0
54598,Apricot (Revised  with 3134),Yellow,Satin - Matte,Transparent,6,7,58.7427,8.366,0.783,4.7336,3.2218,1.9471,5.1689,0,1.8268,14.4434,0,0,0,0,0.0149,0,0,0,0,0,0,0.4045,0,0,0,0,0,5.5162,0,0,0
54620,MC6G High Calcium Semi-Matte #1,Clear,Matte - Semi,Semi-opaque,6,6,64.4151,9.5437,4.35,0,0.2044,1.6746,1.879,0,0.0582,19.5242,0,0,0,0,0.0368,0,0,0,0,0,0,0.0973,0,0,0,0,0,0.0957,0,0,0
54621,MC6G High Calcium Semi-Matte #2,Clear,Satin,Semi-opaque,6,6,64.1766,9.2517,4.9824,0,0.1987,1.85,2.0487,0,0.0545,19.2725,0,0,0,0,0.0342,0,0,0,0,0,0,0.0906,0,0,0,0,0,0.0889,0,0,0
54622,MC6G Glossy Base Glaze 1,Clear,Satin,Semi-opaque,6,6,67.7449,7.0983,4.3124,0,2.0078,2.3593,4.3671,0,5.9456,10.3766,0,0,0,0,0.0238,0,0,0,0,0,0,0.0693,0,0,0,0,0,0.0619,0,0,0
54623,MC6G Zinc Semi-Matte,Clear,Matte - Semi,Semi-opaque,6,6,71.0039,7.9079,0,0,1.1938,3.7929,4.9867,0,0.0766,7.7633,0,0,8.1712,0,0.0122,0,0,0,0,0,0,0.0466,0,0,0,0,0,0.0317,0,0,0
54626,MC6G Glossy Base 2,Clear,Glossy - Semi,Translucent,6,6,70.3689,6.771,5.7366,0,2.2478,3.0932,5.341,0,2.6594,8.9863,0,0,0,0,0.0207,0,0,0,0,0,0,0.0621,0,0,0,0,0,0.0539,0,0,0
54627,MC6G Raspberry,Glaze,,,6,6,65.1406,6.1661,3.1675,0,0.7302,3.5848,4.315,0,0.1525,17.2968,0,0,0,0,0,0,0,0.0898,0,0,0,0.0923,0,0,0,0,0,0.1845,0,0,3.395
54628,MC6G Waterfall,Glaze,,,6,6,61.979,4.7022,11.9333,0,0.1101,4.896,5.0062,0,0.103,10.6059,0,0,0,0,0,0,0,0,0,0,0,3.4518,0,0,0,0,0,2.2186,0,0,0
54629,MC6G Waxwing Brown,Iron,,,6,6,66.5171,4.0889,6.8391,0,0.1587,3.4918,3.6505,0,4.6386,7.4818,0,0,0,0,0,0,0,0,0,0,0,5.4369,0,0,0,0,0,1.3471,0,0,0
54630,MC6G White Gloss,Glaze,,,6,6,61.1595,6.0988,8.37,0,1.8728,2.2102,4.0831,0,5.2636,9.4286,0,0,0,0,0.031,0,0,0,0,0,0,0.1056,0,0,0,0,0,0.0681,0,5.3918,0
54678,DM 3,Glaze,,,6,6,52.7959,12.0701,5.9904,8.7455,0,0,0,0,0,5.9904,0,14.4078,0,0,0,0,0,0,0,0,0,0,0,0,0,0,0,0,0,0,0
54684,Zinc Pink FF3134,Clear,Satin,,6,8,53.6033,12.3891,2.4203,0,1.2167,5.1489,6.3656,0,0.0619,12.3537,0,0,12.3288,0,0,0,0,0.4617,0,0,0,0.0155,0,0,0,0,0,0,0,0,0
54689,Chrome Caramel (FF3134),Glaze,Satin - Matte,Opaque,6,8,53.5784,10.829,1.0733,0,2.9182,4.4526,7.3708,0,0,13.9651,0,0,11.9285,0,0,0,0,0.2718,0,0,0,0.9832,0,0,0,0,0,0,0,0,0
54704,Soft touch satin 3,Glaze,Matte - Smooth,,6,6,52.7327,12.0969,0,0,4.8384,1.8384,6.6767,0,0,7.9377,0,0,20.5321,0,0,0,0,0,0,0,0,0.0238,0,0,0,0,0,0,0,0,0
54725,Home made cone 5 / Feldespato K Dp,Glaze,,,5,5,76.8657,7.683,0,0,3.0002,1.5671,4.5673,0,0.0139,10.7773,0,0,0,0,0,0,0,0,0,0,0,0.0728,0,0,0,0,0,0.0198,0,0,0
54731,Home made cone 6 / Feldespato K Dp,Glaze,,,6,6,78.8599,7.8885,0,0,2.603,1.3378,3.9408,0,0.0232,9.1709,0,0,0,0,0,0,0,0,0,0,0,0.0837,0,0,0,0,0,0.0331,0,0,0
54735,Home made cone 7 /  Feldespato K Dp,Glaze,,,7,7,80.3532,8.0361,0,0,2.3087,1.1679,3.4766,0,0.03,7.9696,0,0,0,0,0,0,0,0,0,0,0,0.0918,0,0,0,0,0,0.0428,0,0,0
54760,John Britt's Straw Ash Glaze,Iron,Satin - Matte,Opaque,5 &#189;,6,53.7952,3.1343,0.7881,4.8822,1.0849,5.9102,6.9951,0,3.6333,17.1778,0,0,0,0,2.0869,0,0,0,0,0,0,7.5072,0,0,0,0,0,0,0,0,0
54761,Home made  Cone 4 /  Feldespato K Dp,Glaze,,,4,4,72.647,9.0826,0,0,3.5465,1.8525,5.399,0,0.0165,12.7454,0,0,0,0,0,0,0,0,0,0,0,0.0861,0,0,0,0,0,0.0234,0,0,0
54762,Home made Cone 3 / Feldespato K Dp,Glaze,,,3,3,72.6859,8.1748,0,0,3.5241,1.856,5.38,0,0.0086,12.7914,0,0,0,0,0,0,0,0,0,0,0,0.947,0,0,0,0,0,0.0123,0,0,0
54763,Home made cone 8/ Feldespato K Dp,Glaze,,,8,8,81.534,8.1231,0,0,2.0743,1.0332,3.1075,0,0.0352,7.0524,0,0,0,0,0,0,0,0,0,0,0,0.0976,0,0,0,0,0,0.0502,0,0,0
54764,Pond,Yellow - Nickel,Glossy - Semi,Opaque,5,6,64.1942,7.9068,2.4747,0,0.0315,7.1438,7.1753,0,4.8683,6.7604,0,0,1.7572,0,0.0091,0,0,0,0,0,0,0.0511,0,1.665,0,0,0,3.138,0,0,0
54796,Home made cone 9/ Feldespato K Dp,Glaze,,,9,9,82.4343,8.2465,0,0,1.8752,0.9179,2.7931,0,0.04,6.3256,0,0,0,0,0,0,0,0,0,0,0,0.1035,0,0,0,0,0,0.0571,0,0,0
54798,Home made cone 10/ Feldespato K Dp,Glaze,,,10,10,83.1882,8.3229,0,0,1.7048,0.8197,2.5245,0,0.0439,5.7499,0,0,0,0,0,0,0,0,0,0,0,0.1079,0,0,0,0,0,0.0626,0,0,0
54814,Cooper Pink Icing,Red - Pink,Glossy - Semi,Semi-opaque,6,6,52.847,9.5481,4.49,0,1.9983,8.7328,10.7311,0,0.1685,17.5797,0,0,0,0,0,0,0,0.0891,0,0,0,0.055,0,0,0,0,0,0,0,0,4.4916
54931,Hamada Nuka,Ash - Nuka,,,12,14,67.8763,3.4644,0,0,2.6617,0.6554,3.3171,0,2.5316,22.0896,0,0,0,0,0.5508,0,0,0,0.0607,0,0,0.0525,0,0,0,0,0,0.0571,0,0,0
54932,JB UK Faux Nuka,Ash - Nuka,Glossy,Semi-opaque,10,12,70.4561,5.2206,0.6023,0,3.9202,0.6221,4.5423,0,1.1977,17.4662,0,0,0,0,0.3616,0,0,0,0,0,0,0.0306,0,0,0,0,0,0.1225,0,0,0
55010,Cindy's 5x Base (CC2 revised),Glaze,Glossy - Semi,Transparent,5,8,62.6688,7.9207,4.7095,0,1.8009,3.1269,4.9277,0,0.1601,19.4135,0,0,0,0,0.026,0,0,0,0,0,0,0.106,0,0,0,0,0,0.0676,0,0,0
55021,Campana Clear Glaze,Clear,,,6,6,61.5069,6.7441,4.5668,1.9333,0.048,2.2978,2.3458,0,0.0336,16.2754,0,0,6.4451,0,0.024,0,0,0,0,0,0,0.0625,0,0,0,0,0,0.0625,0,0,0
55029,Min Base,Clear,Glossy,Translucent,9,11,61.3376,6.7816,0,0,1.0475,2.4709,3.5184,0,3.7561,24.5196,0,0,0,0,0.0126,0,0,0,0,0,0,0.0414,0,0,0,0,0,0.0328,0,0,0
55033,Folk Art Guild White (variation) half the tin + zircopax (Copy),"White, Off-White",Glossy - Semi,Opaque,5,6,56.8186,8.7111,4.6629,1.8037,1.5893,1.4471,3.0364,0,7.7794,10.8711,0,0,0,0,0.0307,0,0,0,0,0,0,0.9245,0,0,0,0,0,0.0729,0,2.3863,2.9024
55036,Olive (Copy),Glaze,,,5,6,67.2395,5.9285,5.4708,0,1.3915,4.119,5.5104,0,1.2356,6.7712,0,2.2446,2.7182,0,0.0112,0,0,0,0,0,0,1.1239,0,0,1.1333,0,0,0.6128,0,0,0
55051,Cindy's MTR 4 (Ca.26:Mg.45),Clear,Glossy,Semi-opaque,5,7,66.1648,7.2187,4.1189,0,4.0729,2.3457,6.4185,0,10.1163,5.8312,0,0,0,0,0.0136,0,0,0,0,0,0,0.0886,0,0,0,0,0,0.0293,0,0,0
55141,High Calcium Clear,Glaze,Glossy,Transparent,6,6,64.1292,8.7041,4.4361,0,0.32,1.9491,2.269,0,0.025,20.3234,0,0,0,0,0.0179,0,0,0,0,0,0,0.0489,0,0,0,0,0,0.0465,0,0,0
55252,Shari's Green,Glaze,,,5,5,59.8659,6.0854,13.8119,0,0.1685,2.3869,2.5554,0,3.1876,12.4378,0,0,0,0,0.0252,0,0,0.9574,0,0,0,0.122,0.9064,0,0,0,0,0.045,0,0,0
55253,Emerald,Glaze,,,5,5,68.5614,6.1751,5.7556,0,5.8076,0.9651,6.7727,0,1.2981,6.261,0,2.3617,0,0,0.0105,0,0,0,0,0,0,0.0876,0,0,1.7857,0,0,0.9304,0,0,0
55254,Jade Green,Glaze,,,5,5,52.1169,8.1916,2.8653,0,5.4223,0.4887,5.911,0,0.6655,2.5996,0,7.5404,9.1144,0,0.019,0,0,0,0,0,1.5518,0.2975,0,0,3.1116,0,0,6.0153,0,0,0
55255,Raspberry,Glaze,,,5,5,66.8811,7.1275,1.8992,0,0.8027,2.9843,3.7869,0,0.1532,16.3698,0,0,0,0,0,0,0,0.0924,0,0,0,0.0927,0,0,0,0,0,0.1853,0,0,3.4118
55257,Opal Blue,Glaze,,,5,5,66.6428,6.0034,5.5952,0,5.646,0.9382,6.5842,0,1.2619,6.0871,0,2.2971,2.6894,0,0.0102,0,0,0,0,0,0,0.1695,0.2228,0,0,0,0,2.4365,0,0,0
55297,Japanese Nuka,Ash - Nuka,,,12,12,62.9049,4.5424,0,0,2.3842,4.9467,7.331,0,2.4853,22.0738,0,0,0,0,0.5508,0,0,0,0.0607,0,0,0.0057,0,0,0,0,0,0.0454,0,0,0
55337,ASU Bone Ash,"White, Off-White",Matte,Opaque,10,10,50.0566,12.9901,0,0,4.8667,0.4836,5.3503,0,13.0153,17.1569,0,0,0,0,1.2235,0,0,0,0,0,0,0.1126,0,0,0,0,0,0.0947,0,0,0
55341,Mason Colorworks Underglaze (w/Minspar),Glaze,,,,,68.5023,13.7416,2.8583,0,1.4899,4.5729,6.0628,0,0.0903,4.4907,0,0,0,0,0.0265,0,0,0,0,0,0,0.1257,0,0,0,0,0,0.1593,0,3.9426,0
55373,Death on a Pale Horse Celadon,Iron - Celadon,Glossy,Transparent,9,10,60.8793,9.4315,0.7439,0,1.1784,1.6779,2.8564,0,4.1364,21.7164,0,0,0,0,0.0261,0,0,0,0,0,0,0.0969,0,0,0,0,0,0.1131,0,0,0
55375,Death Shroud White,"White, Off-White",Glossy,Opaque,10,10,62.7014,10.2612,0.9891,0,1.4244,3.8316,5.2559,0,10.1708,6.8663,0,0,0,0,0.0226,0,0,0,0,0,0,0.0703,0,0,0,0,0,0.0586,0,3.6036,0
55377,Galactic Indifference,Crystalline - Micro,,Opaque,6,10,47.1412,9.564,0.5913,5.0959,1.4538,3.7173,5.1712,0,3.0559,18.0074,0,0,0,0,0.0162,0,0,0,0,0,0,0.0833,0,0,0,0,0,11.2736,0,0,0
55404,Eau de Clare (Frit),Clear,,,6,6,67.9134,8.1814,4.0003,0,0.5146,3.4879,4.0024,0,0.9526,14.7563,0,0,0,0,0.0303,0,0,0,0,0,0,0.0845,0,0,0,0,0,0.0787,0,0,0
55405,M2N - Strontium,Yellow,Glossy,Opaque,6,6,57.1194,11.2833,4.185,0,0.9368,3.3684,4.3053,0,1.0369,4.0355,9.0651,0,0,0,0.0444,0,0,0,0,0,0,0.9418,0,0,0,0,0,5.7638,0,0,2.2196
55409,Eau de Clare (Frit & Minspar),Clear,,,6,6,67.9372,8.1465,3.9914,0,0.5886,3.2888,3.8774,0,0.9267,14.9322,0,0,0,0,0.0297,0,0,0,0,0,0,0.0817,0,0,0,0,0,0.0772,0,0,0
55428,BG9,"White, Off-White",Glossy,Semi-opaque,6,6,62.1564,6.8662,6.1443,0,1.2454,5.2529,6.4984,0,3.7141,11.985,0,0,0,0,0.0158,0,0,0,0,0,0,0.0521,0,0,0,0,0,0.041,0,2.5267,0
55433,Nickel Purple,Purple - Nickel,Matte,,6,7,52.0616,11.4047,0,1.6711,0.0689,5.4574,5.5263,0,0.1476,1.2601,0,16.5986,9.5565,0,0.0013,0,0,0,0.0025,0,0,0.0993,0,1.641,0,0,0,0.0293,0,0,0
55434,Titanium Yellow,Glaze,Matte,,8,11,54.2275,13.4445,0,0,0.5257,4.1408,4.6665,0,0.6368,14.9218,0,0,0,0,0.1189,0,0,0,0.1303,0,0,0.4305,0,0,0,0,0,11.4232,0,0,0
55435,Crumpled,Glaze,,,9,9,69.5845,8.0664,0,0,3.7085,1.7105,5.419,0,5.8443,3.4822,0,0,0,0,0,0,0,0.6388,0,0.9705,0,5.8726,0,0,0,0,0,0.1218,0,0,0
55436,Running Ash,Ash,Matte - Semi,,8,10,57.8652,14.3519,0,0,0.5609,4.4189,4.9798,0,0.6794,15.9209,0,0,0,0,0.1268,0,0,0,0.139,0,0,0.4593,0,0,0,0,0,5.4777,0,0,0
55569,Ovo Gasworks Clear Ulexite,Glaze,Glossy,Transparent,6,6,67.8164,8.361,3.9613,0,1.474,2.4784,3.9525,0,0.9878,14.69,0.0719,0,0,0,0.0225,0,0,0,0,0,0,0.0739,0,0,0,0,0,0.0628,0,0,0
55570,Ovo Gasworks Matte Ulexite,Glaze,Satin,Transparent,6,6,61.1228,12.9845,3.3933,0,1.8892,3.0654,4.9545,0,0.8198,16.6131,0.0616,0,0,0,0,0,0,0,0,0,0,0.0472,0,0,0,0,0,0.0033,0,0,0
55573,Ovo Kathy King Ulexite,Clear,Glossy,Transparent,5 &#189;,6,70.6393,7.2774,5.2878,0,2.0801,3.5378,5.6179,0,0.8103,10.2406,0.096,0,0,0,0,0,0,0,0,0,0,0.0267,0,0,0,0,0,0.004,0,0,0
55574,Ovo June Perry Ulexite,Clear,Glossy,Transparent,6,6,61.0641,5.6929,5.7265,0,1.3471,2.5135,3.8605,0,0.6836,20.1313,0.104,0,0,0,0.0109,0,0,0,0,0,0,0.0391,0,0,2.6588,0,0,0.0283,0,0,0
55658,Metallic Black,Glaze,,,5,6,62.2544,11.0283,2.8142,0,9.6704,0.4719,10.1423,0,0.6347,6.2533,0,0,0,0,0.0051,0,0,0,0,2.8135,0,0.0183,1.7486,0,2.2781,0,0,0.0092,0,0,0
55696,DH 5,Glaze,,,8,8,69.2677,8.0632,2.8747,0,0,6.0684,6.0684,0,0,13.7261,0,0,0,0,0,0,0,0,0,0,0,0,0,0,0,0,0,0,0,0,0
55849,Marc's Clear,Clear,Glossy,Transparent,6,6,70.0064,7.9522,3.079,0.8489,0.7947,4.0204,4.8152,0,1.3244,10.4703,1.3478,0,0,0,0.0222,0,0,0,0.0131,0,0,0.0711,0,0,0,0,0,0.0495,0,0,0
55977,TT Standard Oil Spot,Iron - Oil Spot,Glossy,Opaque,10,10,75.373,7.9264,0,0,6.7347,0.0121,6.7468,0,3.0993,3.5081,0,0,0,0,0,0,0,0,0,0,0,3.3418,0,0,0,0,0,0.0047,0,0,0
56085,OldForge Sunset - Floating Orange,Yellow - Manganese,Glossy,Semi-opaque,5,6,60.7105,8.9497,6.1326,0,1.3109,4.9852,6.2962,0,2.5806,8.5236,0,0,0,0,0.0258,0,0,0,0,2.6541,0,1.0767,0,0,0,0,0,3.0501,0,0,0
56097,G2934 Matte Glaze Base for Cone 6,Matte,,,6,6,63.4258,10.6541,2.5019,0,0.1397,1.2974,1.4371,0,9.3225,12.5074,0,0,0,0,0.0244,0,0,0,0,0,0,0.0634,0,0,0,0,0,0.0634,0,0,0
56099,Starry Starry Night,Iron - Oil Spot,Glossy,Opaque,10,10,75.2267,7.911,0,0,6.7217,0.0121,6.7337,0,3.0933,3.5013,0,0,0,0,0,0,0.194,0,0,0,0,3.3353,0,0,0,0,0,0.0047,0,0,0
56125,MB1,"White, Off-White",Matte,Opaque,6,6,63.1995,11.4353,2.9612,0,1.4787,2.9816,4.4603,0,0.0735,17.6024,0,0,0,0,0.0415,0,0,0,0,0,0,0.1183,0,0,0,0,0,0.108,0,0,0
56154,Simple ash glaze II,Ash,Glossy,Translucent,8,10,59.557,6.9928,0,0,10.1647,2.7044,12.8691,0,4.0516,9.1278,0,0,0,0,2.3636,0,0,0,0,0,0,1.5571,0,0,0,0,0,3.4809,0,0,0
56155,Transparent Glossy,Glaze,Glossy,Transparent,4,4,58.961,7.2662,10.6098,0,0.0573,6.9788,7.0362,0,0.0684,15.9674,0,0,0,0,0.0122,0,0,0,0,0,0,0.0356,0,0,0,0,0,0.0434,0,0,0
56201,Cone 6 Silky Matte,Clear,Matte - Semi,Semi-opaque,6,6,60.3177,11.1644,4.6409,0,0.2165,2.3938,2.6103,0,0.0334,21.0853,0,0,0,0,0.0239,0,0,0,0,0,0,0.0621,0,0,0,0,0,0.0621,0,0,0
56206,Rain,"White, Off-White",Glossy,Semi-opaque,6,8,62.8577,5.2146,7.5534,0,2.5769,2.7314,5.3083,0,1.5433,15.5547,0,0,0,0,0.0172,0,0,0,0,0,0,0.0859,0,0,0,0,0,0.0348,0,1.8301,0
56230,Flux Test: Barium,Blue - Cobalt,,,6,6,67.5102,8.1263,3.9206,0,0.6085,3.3034,3.9119,0,0.0408,4.6337,0,10.9889,0,0,0.0292,0,0,0,0,0,0,0.0805,0.6822,0,0,0,0,0.0758,0,0,0
56232,Flux Test: Strontium,Blue - Cobalt,,,6,6,67.5178,8.1284,3.8726,0,0.6086,3.2797,3.8883,0,0.0409,4.5819,11.1471,0,0,0,0.0292,0,0,0,0,0,0,0.0805,0.6375,0,0,0,0,0.0758,0,0,0
56233,Flux Test: Calcium,Blue - Cobalt,,,6,6,67.4587,8.1173,3.9771,0,0.5865,3.277,3.8635,0,0.0414,15.7609,0,0,0,0,0.0296,0,0,0,0,0,0,0.0814,0.5931,0,0,0,0,0.0769,0,0,0
56235,Flux Test: Magnesium,Blue - Cobalt,,,6,6,67.5118,8.1077,3.9638,0,0.5953,3.2925,3.8879,0,11.1267,4.6725,0,0,0,0,0.0294,0,0,0,0,0,0,0.0809,0.5432,0,0,0,0,0.0763,0,0,0
56239,Flux Test: Sodium,Blue - Cobalt,,,6,6,75.114,9.0244,2.5513,0,2.1649,6.4921,8.657,0,0,4.0915,0,0,0,0,0,0,0,0,0,0,0,0.0183,0.5435,0,0,0,0,0,0,0,0
56240,Flux Test: Neph Sye,Blue - Cobalt,,,6,6,74.9148,9.0289,2.5745,0,2.0085,7.8328,9.8413,0,0.0194,3.0576,0,0,0,0,0,0,0,0,0,0,0,0.0195,0.5439,0,0,0,0,0,0,0,0
56241,Flux Test: Potassium,Blue - Cobalt,,,6,6,74.2387,8.9385,2.7217,0,6.3581,3.8816,10.2397,0,0.1938,3.0849,0,0,0,0,0,0,0,0,0,0,0,0.0261,0.5564,0,0,0,0,0,0,0,0
56245,Flux Test: Zinc,Blue - Cobalt,,,6,6,67.5774,8.0907,3.9732,0,0.5857,3.2735,3.8592,0,0.0413,4.6768,0,0,11.0186,0,0.0295,0,0,0,0,0,0,0.0811,0.5756,0,0,0,0,0.0766,0,0,0
56247,Flux Test: 0.4 Zinc,Blue - Cobalt,,,6,6,67.5211,8.1232,3.9849,0,0.5875,3.2832,3.8708,0,0.0415,7.7994,0,0,7.8905,0,0.0296,0,0,0,0,0,0,0.0814,0.5806,0,0,0,0,0.077,0,0,0
56258,Peacock / Nebula (Copy),Glaze,,,5,7,68.918,5.7005,2.7749,0,5.3386,1.4815,6.8201,0,0.0963,11.4853,0,0,2.3723,0,0.4151,0,0,0,0,0,0,0.0425,0,0,0.5209,0,0,0,0,0,0.8541
56261,Fake Mashiko (Britt),"Iron - Kaki, Tomato Red",Matte,Opaque,9,14,75.4193,9.6217,0,0,2.6638,3.0842,5.748,0,1.2296,4.6066,0,0,0,0,0.1299,0,0,0,0,0,0,2.8307,0,0,0,0,0,0.4142,0,0,0
56355,Mino Chino    recipe 2991,Glaze,,,,,58.6689,28.3768,0,2.0879,2.3162,7.5421,9.8583,0,0.2716,0.6388,0,0,0,0,0,0,0,0,0,0,0,0.0976,0,0,0,0,0,0,0,0,0
56711,Ginger Satin Granite Base,Clear,,,6,10,62.3855,9.2156,0,2.1561,1.8616,4.148,6.0095,0,3.1179,0.4508,13.3948,0.0227,0,0,0.0116,0,0,0,0.0446,0,0,2.8836,0,0,0,0,0,0.3073,0,0,0
56716,Ginger Satin Granite Base (Barium Var),Clear,,,6,10,61.7311,9.3154,0,2.1794,1.8818,4.1929,6.0746,0,8.8391,0.4557,0.0031,8.1194,0,0,0.0117,0,0,0,0.0451,0,0,2.9148,0,0,0,0,0,0.3107,0,0,0
56718,Ginger Satin Granite Base (added Boron),Clear,,,6,10,60.9892,7.9393,4.9151,0.9967,1.3059,5.0416,6.3474,0,1.9172,6.5103,8.4213,0.0136,0,0,0.0067,0,0,0,0.0268,0,0,1.7324,0,0,0,0,0,0.184,0,0,0
56810,C0023 - Honey Glossy,Glaze,,,6,6,62.3862,7.318,2.1747,6.8469,0.9841,3.1327,4.1168,0,5.7526,7.3585,0,0,0,0,0.004,0,0,0,0,1.8824,0,1.98,0,0,0,0,0,0.1799,0,0,0
