Repository: derekphilipau/glazy-data

# glazy-data
Public data from the Glazy database

## About

The Glazy database of ceramic recipes was originally seeded with data from [Linda Arbuckle's](http://lindaarbuckle.com)  [GlazeChem database](http://lindaarbuckle.com/arbuckle_handouts.html), John Sankey's [glaze database](http://www.johnsankey.ca/glazedata.html) (which is based on the extensive work by [Alisa Clausen](https://glazy.org/u/alisaclausen)), and [Louis Katz's](http://www.louiskatz.net) [Hyperglaze database](http://falcon.tamucc.edu/~lkatz/allglazes.txt).

This repository intends to continue the tradition of making recipes publicly available.  This archived data only includes publicly shared recipes and materials.

File: glazy-data-glazes-simplified-20201210.csv (part 40 of 47)
id,name,material_type_concatenated,surface_type,transparency_type,from_orton_cone,to_orton_cone,SiO2_percent_mol,Al2O3_percent_mol,B2O3_percent_mol,Li2O_percent_mol,K2O_percent_mol,Na2O_percent_mol,KNaO_percent_mol,BeO_percent_mol,MgO_percent_mol,CaO_percent_mol,SrO_percent_mol,BaO_percent_mol,ZnO_percent_mol,PbO_percent_mol,P2O5_percent_mol,F_percent_mol,V2O5_percent_mol,Cr2O3_percent_mol,MnO_percent_mol,MnO2_percent_mol,FeO_percent_mol,Fe2O3_percent_mol,CoO_percent_mol,NiO_percent_mol,CuO_percent_mol,Cu2O_percent_mol,CdO_percent_mol,TiO2_percent_mol,ZrO_percent_mol,ZrO2_percent_mol,SnO2_percent_mol
56851,CMW - Cone 6 Crystal Base,Glaze,,,,,61.6154,3.6736,4.3274,0,0.7002,6.2843,6.9845,0,0.0181,6.447,0,0,16.8539,0,0.0129,0,0,0,0,0,0,0.0336,0,0,0,0,0,0.0336,0,0,0
56931,La mancha del zorro,Iron - Oil Spot,,,6,8,71.5111,8.0638,1.5516,0,2.0979,4.2153,6.3133,0,3.6703,6.2173,0,0,0,0,0.1235,0,0,0,0.0044,0,0,2.3259,0,0,0,0,0,0.2189,0,0,0
56972,Perfect 4321,Clear,Glossy,Translucent,9,11,70.0221,9.1537,0,0,1.4229,4.5292,5.9521,0,0.0894,14.6836,0,0,0,0,0.0131,0,0,0,0,0,0,0.0518,0,0,0,0,0,0.034,0,0,0
56998,Diagrama 6/3 KL,Glaze,,,8,10,52.7113,10.7139,0,0,0,0,0,0,13.1284,15.8018,0,0,0,0,3.1551,0,0,0,0,0,0,4.4895,0,0,0,0,0,0,0,0,0
57004,OF Strontium (naf mix),Clear,Glossy,Transparent,10,10,63.8077,6.4993,4.2247,0,1.2095,4.229,5.4386,0,0.1213,4.6853,8.63,0,0,0,0,0,0,0,0,0,0,0.3947,0,0,0,0,0,6.1984,0,0,0
57005,Shrinkenkrawl,Specialty - Crawling,Matte - Stony,Opaque,6,10,34.7066,7.8503,0,0,1.678,5.432,7.11,0,49.8833,0.4285,0,0,0,0,0,0,0,0,0,0,0,0.0213,0,0,0,0,0,0,0,0,0
57006,Buttermilk (kali mix),"White, Off-White",Glossy,Opaque,8,10,62.996,5.4114,2.5814,0,3.5218,0.4329,3.9547,0,10.5577,10.9092,0,0,0,0,0.0047,0,0,0,0,0,0,0.0168,0,0,0,0,0,0.0084,0,0,3.5597
57054,3124 Substitute,Glaze,,,,,58.3185,6.1533,12.6267,0,0.2152,6.4981,6.7133,0,0.0451,15.9921,0,0,0,0,0,0,0,0,0,0,0,0.0867,0,0,0,0,0,0.0643,0,0,0
57055,New Transparent Turquoise,Turquoise,Glossy,Semi-opaque,7,5,46.6996,8.5034,0,28.6232,5.8785,0.0079,5.8865,0,0.0186,3.602,6.5846,0,0,0,0.0133,0,0,0,0,0,0,0.0344,0,0,0,0,0,0.0344,0,0,0
57104,Japanese Nuka 2,Ash - Nuka,Glossy,Translucent,12,12,63.0227,4.1658,0,0,6.398,0.8172,7.2152,0,7.0402,14.5804,0,0,0,0,1.516,0,0,0,0.0889,2.0606,0,0.2299,0,0,0,0,0,0.0803,0,0,0
57117,Turquoise matt with strontium,Glaze,,,,,61.4135,11.8201,0,3.3931,2.3131,7.3653,9.6784,0,0.152,0.6053,10.6783,0,0,0,0,0,0,0,0,0,0,0.0606,0,0,2.1363,0,0,0.0623,0,0,0
57135,Bianca's Bijela,Glaze,Glossy,Opaque,6,7,63.0621,6.1079,0,0,4.635,0.0611,4.6961,0,0.0626,9.4394,0,0,9.2523,0,0,0,0,0,0,0,0,0.0276,0,0,0,0,0,3.9287,0,3.4234,0
57137,Lagana Vapna,Glaze,Glossy,Opaque,6,7,61.2321,6.2711,0,0,4.7588,0.0628,4.8216,0,0.0643,9.6916,0,0,9.4995,0,0,0,0,0,0,0,0,0.1881,0,1.2939,0,0,0,6.9379,0,0,0
57138,Toasty Tin,Glaze,Glossy,Opaque,6,7,62.6225,6.4135,0,0,4.8668,0.0642,4.9311,0,0.0657,9.9117,0,0,9.7152,0,0,0,0,0,0,0,0,0.029,0,0,0,0,0,4.1252,0,0,2.1861
57152,Rutile Substitute,Glaze,,,,,0,0,0,0,0,0,0,0,0,0,0,0,0,0,0,0,0,0,0,0,0,5.2107,0,0,0,0,0,94.7893,0,0,0
57187,Blue Fin,Glaze,,,6,6,66.8389,8.0782,3.8354,0,0.8183,3.0205,3.8388,0,0.9341,14.6392,0,0,0,0,0.0298,0,0,0,0,0,0,0.0936,1.6402,0,0,0,0,0.0718,0,0,0
57189,Charcoal,Glaze,,,6,6,58.9357,12.7006,3.2275,0,0.9146,4.0082,4.9229,0,0.0909,16.7259,0,0,0,0,0.0387,0,0,0,0,0,0,0.1099,0.3041,1.9372,0,0,0,1.0066,0,0,0
57191,Cotton Candy,Glaze,,,6,6,68.8946,5.4145,5.8434,0,0.8209,3.3746,4.1956,0,1.6295,7.3728,2.9317,0,0,0,0.0197,0,0,0,0,0,0,0.071,0.1444,0,0,0,0,3.4828,0,0,0
57192,Cream of Wheat,Glaze,,,6,6,54.197,10.9298,1.2968,0,2.1624,7.1045,9.2669,0,8.223,9.4695,0,0,0,0,0.0024,0,0,0,0,0,0,0.6861,0,0,0,0,0,0.0477,0,5.8809,0
57193,Mole,Glaze,,,6,6,58.3234,12.5687,3.194,0,0.9051,3.9666,4.8717,0,0.0899,16.5521,0,0,0,0,0.0383,0,0,0,0,0,0,1.3865,0,2.8756,0,0,0,0.0997,0,0,0
57196,Orange,Matte,Matte,Opaque,9,10,56.6282,12.7216,0,0,1.5808,3.7113,5.2921,0,2.3341,17.1501,0,0,0,0,0.6599,0,0,0,0,0,0,1.9688,0,0,0,0,0,3.2452,0,0,0
57198,Morel,Glaze,,Opaque,6,6,59.0815,12.732,3.2355,0,0.9169,4.0181,4.935,0,0.0911,16.7673,0,0,0,0,0.0388,0,0,0,0,0.3625,0,0.5416,0.3659,1.7478,0,0,0,0.101,0,0,0
57201,Sno-Cone,Glaze,,,6,6,65.6153,5.5936,3.7833,2.7175,1.2169,4.438,5.6549,0,0.9131,9.8881,0,0,1.3511,0,0.0069,0,0,0,0,0,0,0.21,1.1557,0,0,0,0,3.1105,0,0,0
57203,Strawberry Jam,Glaze,,,6,6,67.9534,8.2129,3.8993,0,0.8319,3.0709,3.9028,0,0.9497,14.8834,0,0,0,0,0.0303,0,0,0,0,0,0,0.0952,0,0,0,0,0,0.073,0,0,0
57204,Tang,Glaze,,,6,6,60.8508,13.1133,3.3324,0,0.9444,4.1384,5.0828,0,0.0938,17.2694,0,0,0,0,0.04,0,0,0,0,0,0,0.1135,0,0,0,0,0,0.104,0,0,0
57227,Turquoise Matt recommended by MATT Katz,Glaze,,,,,55.4806,9.5899,3.4492,0,3.7179,3.4137,7.1316,0,0.0267,3.9526,12.3301,0,0,0,0.0191,0,0,0,0,0,0,0.4365,0,0,0.8942,0,0,6.6897,0,0,0
57232,Nuka Test 1,Ash - Nuka,Satin,Semi-opaque,6,6,61.5114,3.4927,3.2801,0,6.3095,5.2329,11.5424,0,3.8701,12.7665,0,0,0,0,2.2154,0,0,0,0,0,0,1.2841,0,0,0,0,0,0.0373,0,0,0
57264,Til Brian ヽ(´ー｀)ノ (højere og ikke krakelerende),Glaze,,,,,54.0726,12.0224,8.8576,5.3732,0.7265,1.5224,2.2489,0,0.0233,8.9805,0,8.3487,0,0,0,0,0,0,0,0,0,0.0058,0,0,0,0,0,0.0669,0,0,0
57268,Til Brian ヽ(´ー｀)ノ (lav og krakelerende),Glaze,,,,,52.532,11.0848,10.3509,5.1298,0.9464,2.6758,3.6222,0,0.0418,10.8662,0,6.3307,0,0,0,0,0,0,0,0,0,0.0104,0,0,0,0,0,0.0313,0,0,0
57271,Til Brian ヽ(´ー｀)ノ (endnu lavere og mattere),Glaze,,,,,47.226,11.3928,12.3108,5.8185,0.8136,2.1845,2.9981,0,0.034,12.8449,0,7.3302,0,0,0,0,0,0,0,0,0,0.0085,0,0,0,0,0,0.0362,0,0,0
57312,CS-13-02-Mat,"White, Off-White",Matte - Stony,Semi-opaque,6,5,41.6429,4.972,19.1954,2.9287,2.5324,4.9195,7.4519,0,0.1357,23.6415,0,0,0,0,0,0,0,0,0,0,0,0.029,0,0,0,0,0,0.0029,0,0,0
57322,JDB144 Dark Blue,Glaze,,,10,10,67.5329,6.5522,0,0,3.5026,1.4068,4.9094,0,0.1564,10.6781,0,0,4.3525,0,0,0,0,0,0,0,0,0.1832,1.1239,0,2.1639,0,0,2.3475,0,0,0
57326,"Coleman's No Craze White, Variation.",Glaze,,,10,10,68.0575,12.2343,0,0,1.2504,3.8512,5.1016,0,6.4376,7.9462,0,0,0,0,0.0335,0,0,0,0,0,0,0.1021,0,0,0,0,0,0.0871,0,0,0
57329,JDB144 Light Blue,Glaze,,,10,10,69.0562,6.7,0,0,3.5816,1.4386,5.0202,0,0.1599,10.919,0,0,4.4507,0,0,0,0,0,0,0,0,0.1873,0,0,1.1063,0,0,2.4005,0,0,0
57332,JDB144 Light Blue (kali mix),Glaze,,,10,10,68.9765,6.7634,0,0,3.4005,1.3766,4.7771,0,0.2993,10.8754,0,0,4.5712,0,0,0,0,0,0,0,0,0.1745,0,0,1.103,0,0,2.4596,0,0,0
57333,Spearmint,Green - Copper,Glossy,Translucent,6,6,60.2551,8.7537,4.5839,0,0.1959,1.7618,1.9577,0,0.1113,17.7531,0,0,0,0,0.0315,0,0,0,0,0,0,0.3385,0,0,1.9859,0,0,4.2294,0,0,0
57340,Tomato Red,"Iron - Kaki, Tomato Red",Glossy - Semi,Opaque,9,10,67.55,7.1576,0,0,1.344,3.2042,4.5482,0,7.0157,8.3884,0,0,0,0,2.2754,0,0,0,0,0,0,3.0436,0,0,0,0,0,0.0211,0,0,0
57447,Kitten's Clear with 10% Zircopax,"White, Off-White",,Opaque,6,6,67.6158,5.9497,4.2869,0,0.8582,3.3048,4.1629,0,1.0861,7.7442,5.3891,0,0,0,0.0175,0,0,0,0,0,0,0.0922,0,0,0,0,0,0.0392,0,3.6163,0
57481,Raspberry Ripple,Red - Pink,Glossy,Semi-opaque,5,6,61.0426,6.0483,5.7411,0,0.6971,2.9495,3.6466,0,1.4157,16.0183,0,0,3.4904,0,0.0248,0,0,0.0467,0,0,0,0.1134,0,0,0,0,0,0.0559,0,0,2.3562
57568,Nickel blue strontium matte,Blue - Nickel,Matte,,6,8,63.2447,7.9613,0,0,2.4248,3.1986,5.6234,0,0.063,0.0462,8.7262,0,13.126,0,0,0,0,0,0,0,0,0.0876,0,1.0144,0,0,0,0.1072,0,0,0
57581,Dragonskin green,Glaze,,,6,6,48.1556,14.8136,1.8709,0,2.4919,4.2794,6.7713,0,0,27.8234,0,0,0,0,0,0,0,0.5302,0,0,0,0.035,0,0,0,0,0,0,0,0,0
57589,Black Chrome,Glaze,Glossy - Semi,,6,8,66.7063,9.1776,1.0163,0,1.8086,2.9351,4.7437,0,0,17.1529,0,0,0,0,0,0,0,0.3217,0,0,0,0.6072,0.2741,0,0,0,0,0,0,0,0
57610,Nash Stony Matte,Matte - Magnesium Matte,Matte - Smooth,Opaque,10,10,58.9632,13.1759,0,0,1.4264,2.7837,4.2101,0,12.8208,10.5291,0,0,0,0,0.0389,0,0,0,0,0,0,0.1289,0,0,0,0,0,0.1331,0,0,0
57625,Clara Giorello's Bronze Green/Pinnel Strontium Matte 98,Green - Copper,Matte - Smooth,Opaque,6,8,60.9876,11.5555,0,0.9514,2.1267,6.7327,8.8594,0,0.2251,0.5849,9.455,0,0,0,0,0,0,0,0,0,0,0.1012,0,0,2.8239,0,0,4.456,0,0,0
57629,Nuclear Base,Clear,Glossy,Transparent,6,6,59.6618,8.598,5.9766,0,0.3611,2.8008,3.1618,0,3.6401,17.8337,0,0,0,0,0.0289,0,0,0,0,0,0,0.0777,0,0,0,0,0,0.0751,0,0.9462,0
57641,John Post's Mystic Purple,Glaze,Satin - Matte,Opaque,10,10,70.4425,7.0602,0,0,0.9577,3.0358,3.9936,0,10.4041,7.1737,0,0,0,0,0.0144,0,0,0,0,0,0,0.0465,0.8273,0,0,0,0,0.0375,0,0,0
57643,Reeves Green,Glaze,Glossy,,10,10,69.0138,10.2422,0,0,5.4971,2.5947,8.0918,0,0.1114,10.6188,0,0,0,0,0.0063,0,0,1.8056,0,0,0,0.0939,0,0,0,0,0,0.0163,0,0,0
57644,Rich Blue,Glaze,Satin - Matte,Opaque,10,10,62.2287,11.8597,0.5822,0,3.2067,1.546,4.7527,0,8.8122,10.8888,0,0,0,0,0.0357,0,0,0,0,0,0,0.1123,0.6358,0,0,0,0,0.0919,0,0,0
57683,Leach Whitey,Glaze,,,,,77.7399,7.9386,0,0,2.3125,1.0475,3.36,0,5.0015,5.811,0,0,0,0,0.0219,0,0,0,0,0,0,0.0703,0,0,0,0,0,0.0569,0,0,0
57702,Pinnell Strontium Base + 5% Titanium - 100ml Tests,Matte,Matte,Opaque,5 &#189;,6,61.5792,12.1463,0,0.9962,2.3348,7.3915,9.7263,0,0.0943,0.3441,9.8999,0,0,0,0,0,0,0,0,0,0,0.0723,0,0,0,0,0,5.1414,0,0,0
57741,Zakin Taberg Emerald Green,Green - Copper,Satin,Translucent,4,6,54.3246,4.5532,14.2735,0,0.3701,4.7743,5.1444,0,1.7105,15.3768,0,0,1.6627,0,0.0136,0,0,0,0,0,0,0.0749,0,0,1.0953,0,0,1.7704,0,0,0
57751,Fat Honey,Clear,,,6,6,60.9295,7.1316,4.2729,5.2075,0.0907,1.014,1.1047,0,9.7961,6.6694,0,0,0,0,0.0127,0,0,0,0,0,0,0.3181,0,0,0,0,0,4.5576,0,0,0
57771,Arrowmont (w/ 3134),Glaze,Satin,Semi-opaque,5,6,59.4301,11.1353,2.9197,6.4933,1.6098,6.5599,8.1696,0,0.1065,11.6083,0,0,0,0,0.0189,0,0,0,0,0,0,0.0691,0,0,0,0,0,0.0491,0,0,0
57799,copper red 171,Red - Copper,Glossy,Transparent,6,8,64.4776,7.8744,5.2319,2.9288,2.9671,2.7361,5.7032,0,0.1688,9.6649,2.4288,0.0205,0,0.0047,0.0037,0,0,0,0,0,0,0.0688,0,0,0.666,0,0,0.0459,0,0.0042,0.7079
57866,Soft touch satin 3.1,Clear,Matte - Smooth,Semi-opaque,6,6,55.034,11.3773,0,0,5.4709,2.0787,7.5496,0,0,6.3087,0,0,19.1042,0,0,0,0,0,0,0,0,0.0269,0,0,0.5993,0,0,0,0,0,0
57878,Gooey 3134 Low,Specialty - Gloop,,,6,7,74.6699,7.5088,6.1368,0,0.0751,3.0908,3.1659,0,0.0526,8.2333,0,0,0,0,0.0376,0,0,0,0,0,0,0.0976,0,0,0,0,0,0.0976,0,0,0
57951,Dark Sky,Glaze,,,10,10,72.3128,6.5458,0,0,2.5616,1.1639,3.7255,0,0.0179,11.3734,0,0,0,0,0.0128,0,0,0,0,0,0,1.54,4.4384,0,0,0,0,0.0333,0,0,0
57972,Derek Gooey Test Low Si & Al,Specialty - Gloop,,,6,7,74.6968,7.7527,5.8338,0,1.2268,1.7681,2.9949,0,0.042,7.6186,0,0,0.8751,0,0.03,0,0,0,0,0,0,0.078,0,0,0,0,0,0.078,0,0,0
57973,Derek Gooey Test High Si & Al,Specialty - Gloop,,,6,7,79.8394,8.28,3.8864,0,0.8484,1.1873,2.0357,0,0.0498,5.1052,0,0,0.583,0,0.0356,0,0,0,0,0,0,0.0925,0,0,0,0,0,0.0925,0,0,0
58139,Eggshell (Danish material subs. for feldspar and frit,Glaze,,Semi-opaque,6,6,50.987,4.2587,11.735,0,0.6623,10.6784,11.3407,0,0.2659,7.777,0.0433,1.4972,6.6936,0,0.0061,0,0,0,0,0,0.0462,1.3317,0,0,0,0,0,0.0235,0,0,3.994
58181,C420 Blue and yellow crystals (lauge version),Glaze,,,,,56.7925,3.202,3.5933,0,0.6001,2.5857,3.1858,0,0.4963,2.1311,0,5.5575,18.8736,0,0,0,0,0,1.9062,0,0,0.248,0.9225,0,0,0,0,3.0912,0,0,0
58343,Midnight Black (Copy),Black - Glossy,Glossy,Opaque,6,6,66.4883,9.2978,3.5874,2.8509,0.895,1.3654,2.2604,0,3.6323,8.4272,0,0,0,0,0,0,0,0,0,0,0,0.5013,2.7946,0,0,0,0,0.1598,0,0,0
58344,HF 13 (original guess),Glaze,,,6,10,65.9508,14.6322,0,0,2.5469,3.6175,6.1644,0,0.0839,10.1895,0,0,2.7867,0,0.0277,0,0,0,0,0,0,0.0928,0,0,0,0,0,0.072,0,0,0
58345,HF 13 (more matte),Glaze,,,6,10,61.7107,16.6399,0,0,2.6345,3.7419,6.3764,0,0.0868,12.1046,0,0,2.8825,0,0.0287,0,0,0,0,0,0,0.096,0,0,0,0,0,0.0745,0,0,0
58357,Wood ash matrix 4.0 0.70,Ash,Satin,Translucent,12,12,65.9548,10.0628,0,0,5.0357,0.5596,5.5953,0,5.0813,10.4116,0,0,0,0,1.0967,0,0,0,0,1.4953,0,0.2658,0,0,0,0,0,0.0363,0,0,0
58358,Wood ash matrix 3.0 0.70,Ash,Matte - Semi,Semi-opaque,12,12,59.4576,11.9833,0,0,5.9967,0.6664,6.6631,0,6.0511,12.3986,0,0,0,0,1.306,0,0,0,0,1.7806,0,0.3165,0,0,0,0,0,0.0432,0,0,0
58359,Wood ash matrix 2.0 0.70,Ash,Matte,Opaque,12,12,49.8956,14.8095,0,0,7.411,0.8236,8.2346,0,7.4782,15.3229,0,0,0,0,1.614,0,0,0,0,2.2006,0,0.3912,0,0,0,0,0,0.0534,0,0,0
58360,Wood ash matrix 4.0 0.50,Ash,Satin,Transparent,12,12,68.0703,7.4539,0,0,4.9669,0.5526,5.5195,0,5.2269,10.7819,0,0,0,0,1.1373,0,0,0,0,1.5506,0,0.2326,0,0,0,0,0,0.0269,0,0,0
58361,Wood ash matrix 3.0 0.50,Ash,Satin,Transparent,12,12,61.7061,8.9396,0,0,5.9569,0.6628,6.6197,0,6.2687,12.9309,0,0,0,0,1.364,0,0,0,0,1.8597,0,0.279,0,0,0,0,0,0.0322,0,0,0
58362,Wood ash matrix 2.0 0.50,Ash,Satin - Matte,Semi-opaque,12,12,52.1735,11.165,0,0,7.4398,0.8278,8.2675,0,7.8292,16.1499,0,0,0,0,1.7035,0,0,0,0,2.3226,0,0.3484,0,0,0,0,0,0.0403,0,0,0
58363,Wood ash matrix 1.0 0.50,Ash,Matte - Semi,Opaque,12,12,36.3217,14.8656,0,0,9.9056,1.1021,11.0078,0,10.4241,21.5027,0,0,0,0,2.2682,0,0,0,0,3.0925,0,0.4639,0,0,0,0,0,0.0536,0,0,0
58364,Wood ash matrix 4.0 0.30,Ash,Matte,Opaque,12,12,70.3485,4.6444,0,0,4.8928,0.5451,5.4379,0,5.3837,11.1806,0,0,0,0,1.181,0,0,0,0,1.6103,0,0.1969,0,0,0,0,0,0.0167,0,0,0
58365,Wood ash matrix 3.0 0.30,Ash,Satin,Transparent,12,12,64.1637,5.6131,0,0,5.9134,0.6588,6.5722,0,6.5066,13.5127,0,0,0,0,1.4274,0,0,0,0,1.9461,0,0.238,0,0,0,0,0,0.0202,0,0,0
58366,Wood ash matrix 2.0 0.30,Ash,Glossy,Transparent,12,12,54.7189,7.0924,0,0,7.4719,0.8324,8.3043,0,8.2214,17.0741,0,0,0,0,1.8036,0,0,0,0,2.459,0,0.3007,0,0,0,0,0,0.0256,0,0,0
58367,Wood ash matrix 1.0 0.30,Ash,Satin,Opaque,11,12,38.5139,9.6306,0,0,10.1459,1.1303,11.2762,0,11.1637,23.1844,0,0,0,0,2.449,0,0,0,0,3.3391,0,0.4083,0,0,0,0,0,0.0347,0,0,0
58368,Wood ash matrix 4.0 0.10,Ash,Matte - Dry,Opaque,12,12,72.8089,1.61,0,0,4.8128,0.537,5.3498,0,5.553,11.6113,0,0,0,0,1.2283,0,0,0,0,1.6747,0,0.1583,0,0,0,0,0,0.0058,0,0,0
58369,Wood ash matrix 3.0 0.10,Ash,Matte - Dry,Opaque,12,12,66.8608,1.9622,0,0,5.8656,0.6544,6.5201,0,6.7677,14.1512,0,0,0,0,1.497,0,0,0,0,2.041,0,0.1929,0,0,0,0,0,0.0071,0,0,0
58370,Wood ash matrix 2.0 0.10,Ash,Satin,Opaque,12,12,57.5819,2.5117,0,0,7.508,0.8377,8.3457,0,8.6626,18.1136,0,0,0,0,1.9161,0,0,0,0,2.6125,0,0.2469,0,0,0,0,0,0.0091,0,0,0
58371,Wood ash matrix 1.0 0.10,Ash,Glossy,Transparent,11,12,41.0861,3.4884,0,0,10.4278,1.1634,11.5912,0,12.0314,25.1577,0,0,0,0,2.6613,0,0,0,0,3.6284,0,0.343,0,0,0,0,0,0.0126,0,0,0
58398,Tea dust temmoku Inge Ysebaert,Iron - Tea Dust,,,6,6,66.5703,6.688,0.8251,5.7506,1.751,2.937,4.688,0,3.1759,7.6766,0,0,0,0,0.0015,0,0,0,0,0,0,4.6036,0,0,0,0,0,0.0203,0,0,0
58416,Ash Gray,Ash,Matte - Semi,Opaque,6,9,55.4003,8.8703,0,0,2.5417,0.3151,2.8568,0,2.7723,22.7434,0,0,0,0,0.8004,0,0,0,0.2451,0,0,0.4218,0.4217,0.7162,0,0,0,4.7518,0,0,0
58424,Gooey 3134 High,Specialty - Gloop,,,6,7,79.2326,8.7649,3.7579,0,0.0876,1.9052,1.9928,0,0.0614,5.9187,0,0,0,0,0.0438,0,0,0,0,0,0,0.1139,0,0,0,0,0,0.1139,0,0,0
58426,EARTH,Green - Copper,Matte - Stony,Opaque,5,4,51.6389,1.8519,11.5704,9.3039,0.1592,2.7534,2.9127,0,1.2193,21.4665,0,0,0,0,0.0056,0,0,0,0,0,0,0.0163,0,0,0,0,0,0.0144,0,0,0
58502,Ovo Clear 👌🍐,Clear,Glossy,Transparent,5 &#189;,6,64.9474,8.1556,4.9051,0,1.6525,2.8858,4.5383,0,0.9618,16.3832,0.0891,0,0,0,0,0,0,0,0,0,0,0.0154,0,0,0,0,0,0.004,0,0,0
58511,Wood ash matrix 1.0 0.00,Ash,Satin,Opaque,12,12,42.5469,0,0,0,10.5879,1.1822,11.7701,0,12.5241,26.2784,0,0,0,0,2.7818,0,0,0,0,3.7928,0,0.3059,0,0,0,0,0,0,0,0,0
58512,Wood ash matrix 2.0 0.00,Ash,Matte - Dry,Opaque,12,12,59.1517,0,0,0,7.5278,0.8405,8.3684,0,8.9045,18.6835,0,0,0,0,1.9778,0,0,0,0,2.6966,0,0.2175,0,0,0,0,0,0,0,0,0
58513,Wood ash matrix 3.0 0.00,Ash,Matte - Dry,Opaque,12,12,68.3105,0,0,0,5.84,0.6521,6.4921,0,6.908,14.4944,0,0,0,0,1.5344,0,0,0,0,2.092,0,0.1687,0,0,0,0,0,0,0,0,0
58514,Wood ash matrix 4.0 0.00,Ash,Matte - Dry,Opaque,12,12,74.1144,0,0,0,4.7704,0.5327,5.303,0,5.6428,11.8398,0,0,0,0,1.2533,0,0,0,0,1.7088,0,0.1378,0,0,0,0,0,0,0,0,0
58515,Wood ash matrix 4.0 0.05,Ash,Matte - Dry,Opaque,12,12,73.455,0.8131,0,0,4.7918,0.5348,5.3267,0,5.5974,11.7244,0,0,0,0,1.2407,0,0,0,0,1.6916,0,0.1482,0,0,0,0,0,0.0029,0,0,0
58516,Wood ash matrix 3.0 0.05,Ash,Matte - Dry,Opaque,12,12,67.5767,0.9932,0,0,5.853,0.6533,6.5062,0,6.8369,14.3207,0,0,0,0,1.5154,0,0,0,0,2.0662,0,0.181,0,0,0,0,0,0.0036,0,0,0
58517,Wood ash matrix 2.0 0.05,Ash,Matte - Dry,Opaque,12,12,58.3544,1.2757,0,0,7.5178,0.8391,8.3568,0,8.7816,18.394,0,0,0,0,1.9465,0,0,0,0,2.6539,0,0.2325,0,0,0,0,0,0.0046,0,0,0
58518,Wood ash matrix 1.0 0.05,Ash,Glossy,Translucent,11,12,41.8003,1.7828,0,0,10.506,1.1726,11.6787,0,12.2723,25.7056,0,0,0,0,2.7202,0,0,0,0,3.7088,0,0.3249,0,0,0,0,0,0.0064,0,0,0
58519,Wood ash matrix 1.0 0.15,Ash,Glossy,Transparent,11,12,40.4022,5.1216,0,0,10.3528,1.1546,11.5074,0,11.8006,24.633,0,0,0,0,2.6048,0,0,0,0,3.5515,0,0.3603,0,0,0,0,0,0.0185,0,0,0
58521,Wood ash matrix 2.0 0.15,Ash,Matte,Translucent,12,12,56.8332,3.7096,0,0,7.4986,0.8363,8.3349,0,8.5472,17.8417,0,0,0,0,1.8867,0,0,0,0,2.5723,0,0.261,0,0,0,0,0,0.0134,0,0,0
58522,Wood ash matrix 3.0 0.15,Ash,Matte - Dry,Opaque,12,12,66.1622,2.9079,0,0,5.878,0.6556,6.5336,0,6.7,13.9858,0,0,0,0,1.4789,0,0,0,0,2.0164,0,0.2046,0,0,0,0,0,0.0105,0,0,0
58523,Wood ash matrix 4.0 0.15,Ash,Matte - Dry,Opaque,12,12,72.1755,2.3911,0,0,4.8334,0.5391,5.3725,0,5.5094,11.5004,0,0,0,0,1.2161,0,0,0,0,1.6581,0,0.1682,0,0,0,0,0,0.0086,0,0,0
58524,Wood ash matrix 4.0 0.20,Ash,Matte - Dry,Opaque,12,12,71.5546,3.1569,0,0,4.8536,0.5411,5.3947,0,5.4666,11.3917,0,0,0,0,1.2042,0,0,0,0,1.6418,0,0.178,0,0,0,0,0,0.0114,0,0,0
58525,Wood ash matrix 3.0 0.20,Ash,Matte - Semi,Opaque,12,12,65.4802,3.8311,0,0,5.8901,0.6567,6.5467,0,6.634,13.8244,0,0,0,0,1.4614,0,0,0,0,1.9924,0,0.216,0,0,0,0,0,0.0138,0,0,0
58526,Wood ash matrix 2.0 0.20,Ash,Glossy,Semi-opaque,11,12,56.1071,4.8713,0,0,7.4894,0.835,8.3244,0,8.4353,17.5781,0,0,0,0,1.8582,0,0,0,0,2.5334,0,0.2746,0,0,0,0,0,0.0176,0,0,0
58527,Wood ash matrix 1.0 0.20,Ash,Glossy,Transparent,11,12,39.7466,6.6871,0,0,10.281,1.1462,11.4272,0,11.5795,24.1301,0,0,0,0,2.5508,0,0,0,0,3.4777,0,0.377,0,0,0,0,0,0.0241,0,0,0
58528,Wood ash matrix 1.0 0.40,Ash,Satin - Matte,Translucent,12,12,37.3758,12.3485,0,0,10.0212,1.1157,11.1368,0,10.7797,22.3113,0,0,0,0,2.3551,0,0,0,0,3.211,0,0.4372,0,0,0,0,0,0.0445,0,0,0
58529,Wood ash matrix 2.0 0.40,Ash,Glossy - Semi,Transparent,12,12,53.4099,9.1868,0,0,7.4554,0.83,8.2854,0,8.0197,16.5988,0,0,0,0,1.7521,0,0,0,0,2.3889,0,0.3252,0,0,0,0,0,0.0331,0,0,0
58530,Wood ash matrix 3.0 0.40,Ash,Glossy - Semi,Transparent,12,12,62.907,7.3141,0,0,5.9356,0.6608,6.5965,0,6.3849,13.2152,0,0,0,0,1.395,0,0,0,0,1.9019,0,0.2589,0,0,0,0,0,0.0264,0,0,0
58531,Wood ash matrix 4.0 0.40,Ash,Satin - Matte,Translucent,12,12,69.1879,6.0756,0,0,4.9306,0.5489,5.4795,0,5.3038,10.9775,0,0,0,0,1.1588,0,0,0,0,1.5799,0,0.2151,0,0,0,0,0,0.0219,0,0,0
58533,Wood ash matrix 4.0 0.60,Ash,Satin,Translucent,12,12,66.9933,8.7821,0,0,5.0019,0.5562,5.5581,0,5.1528,10.5934,0,0,0,0,1.1166,0,0,0,0,1.5224,0,0.2495,0,0,0,0,0,0.0317,0,0,0
58534,Wood ash matrix 3.0 0.60,Ash,Satin,Semi-opaque,12,12,60.5575,10.4945,0,0,5.9772,0.6646,6.6419,0,6.1575,12.659,0,0,0,0,1.3344,0,0,0,0,1.8193,0,0.2982,0,0,0,0,0,0.0378,0,0,0
58535,Wood ash matrix 2.0 0.60,Ash,Matte - Semi,Opaque,12,12,51.0038,13.0365,0,0,7.425,0.8256,8.2506,0,7.649,15.7252,0,0,0,0,1.6576,0,0,0,0,2.26,0,0.3704,0,0,0,0,0,0.047,0,0,0
58547,Val's Turquoise,Turquoise,Glossy,Opaque,6,6,65.3163,4.5621,5.8497,0,2.7142,2.25,4.9643,0,2.7908,14.7666,0,0,0,0,0.0107,0,0,0,0,0,0,0.0843,0,0,1.6362,0,0,0.019,0,0,0
58581,BASIS GLASUR (neph/sy /gerstley *lav) (Barium) (Copy),Glaze,,,,,57.6445,8.2712,5.6218,0,3.2514,5.2527,8.5041,0,1.3121,5.0677,0,13.4494,0,0,0.0103,0,0,0,0,0,0,0.1008,0,0,0,0,0,0.0183,0,0,0
58582,BASIS GLASUR (neph/sy /gerstley *høj) (Barium)  (Copy),Glaze,,,,,69.7081,10.0051,3.4303,0,2.1044,2.9523,5.0567,0,0.7737,3.0826,0,7.7963,0,0,0.0063,0,0,0,0,0,0,0.0467,0,0,0,0,0,0.0943,0,0,0
58583,BASIS GLASUR (neph/sy /ulexit *høj) (Barium)  (kristine),Glaze,,,,,70.3622,10.0648,3.1943,0,1.4159,3.3615,4.7774,0,0.4652,3.482,0,7.5093,0,0,0,0,0,0,0,0,0,0.103,0,0,0,0,0,0.042,0,0,0
58584,BASIS GLASUR (neph/sy /ulexit *lav) (Barium) (kristine),Glaze,,,,,57.273,8.1838,5.6764,0,1.8159,6.841,8.6569,0,0.5336,3.398,0,16.2606,0,0,0,0,0,0,0,0,0,0.0177,0,0,0,0,0,0,0,0,0
58663,Carmen's Turquoise,Turquoise,Matte,Semi-opaque,6,6,57.5617,12.3196,0,0,2.0815,6.6883,8.7698,0,0.2,2.075,16.1839,0,0,0,0.0123,0,0,0,0,0,0,0.0928,0,0,2.7529,0,0,0.032,0,0,0
58671,DFAC Gloss Base,Clear,Glossy,Transparent,6,6,71.2478,7.1874,3.9913,0,2.1917,2.9889,5.1807,0,1.7462,10.5161,0,0,0,0,0.019,0,0,0,0,0,0,0.0622,0,0,0,0,0,0.0495,0,0,0
58697,John's Goldstone - variation,Iron - Amber,Glossy,Translucent,6,6,59.2194,6.7622,1.8585,7.1167,1.6909,10.996,12.687,0,0.1011,4.5624,0,0,0,0,0.0191,0,0,0,0,0,0,7.624,0,0,0,0,0,0.0497,0,0,0
58700,Pierre's Temmoku (with Pierre's Cover),Iron - Oil Spot,Glossy,Semi-opaque,6,6,70.0474,5.7974,0,0,3.5444,1.6721,5.2165,0,0.0638,12.3577,0,0,0,0,0,0,0,0,0,0,0,6.5173,0,0,0,0,0,0,0,0,0
58704,Pierre's Cover (with Pierre's Temmoku as base),"White, Off-White",Satin,Semi-opaque,6,6,61.3312,3.5548,0.8991,0,1.2358,6.7353,7.9711,0,4.1338,19.8528,0,0,0,0,2.2219,0,0,0,0,0,0,0.0352,0,0,0,0,0,0,0,0,0
58790,Cheesehead,Specialty,,,6,10,65.0602,5.8967,5.6893,0,1.2927,4.2856,5.5783,0,4.7358,9.9213,0.0028,0.0211,0,0,0.012,0,0,0,0.0414,0,0,2.7394,0,0,0,0,0,0.3016,0,0,0
58809,Mark Bell's crawl for frit#100,Specialty - Crackle,Matte - Dry,Opaque,6,6,44.3931,8.6723,1.4488,0,2.3939,2.7399,5.1338,0,33.9557,0.5621,0,0,5.809,0,0,0,0,0,0,0,0,0.0252,0,0,0,0,0,0,0,0,0
58811,DM 2,Glaze,,,6,6,65.4985,7.6236,5.4398,0,0,5.7377,5.7377,0,0,15.7005,0,0,0,0,0,0,0,0,0,0,0,0,0,0,0,0,0,0,0,0,0
58840,Ashley's Best  (magnesium purple),Glaze,Matte,Opaque,6,6,62.3252,7.7572,0,6.0908,0.8993,2.911,3.8103,0,12.1078,6.19,0,0,0,0,0,0,0,0,0,0,0,0.0114,1.7073,0,0,0,0,0,0,0,0
58849,Nights in White Satin- CTAC,Glaze,,,,,59.6658,9.0489,2.1747,0,3.6535,2.7479,6.4014,0,0.0236,14.3743,0,0,6.4453,0,0.0168,0,0,0,0,0,0,0.0651,0,0,0,0,0,0.0437,0,0,1.7404
58852,Honey Amber - CTAC,Glaze,Glossy,Transparent,6,6,61.2066,6.9715,4.0914,3.3066,0.1461,2.1745,2.3206,0,6.899,11.2254,0,0,0,0,0,0,0,0,0,1.8426,0,1.951,0,0,0,0,0,0.1853,0,0,0
58853,Light Blue - CTAC,Glaze,Glossy,,6,6,59.3403,7.3702,4.0396,0,0.9827,5.1536,6.1363,0,8.2769,10.6396,0,0,0,0,0.0145,0,0,0,0,0,0,0.0737,0.256,0,0.4929,0,0,0.0377,0,3.3224,0
58854,Blue - CTAC,Glaze,,,6,6,60.0437,8.9065,4.0562,0,0.1972,1.5857,1.7828,0,0.0493,18.1919,0,0,0,0,0.0343,0,0,0,0,0,0,0.3226,0.7872,0,1.5156,0,0,4.3098,0,0,0
58856,Weathered Bronze - CTAC,Clear,Matte - Stony,Opaque,6,6,60.0777,11.8501,0,0.9719,2.2778,7.2113,9.4891,0,0.092,0.3357,9.6585,0,0,0,0,0,0,0,0,0,0,0.0706,0,0,2.8847,0,0,4.5698,0,0,0
58895,Matt Long cone 10 porcelain,Glaze,,,,,77.06,18.6218,0,0,2.0631,0.9779,3.041,0,0.2955,0.282,0,0,0,0,0.0205,0,0,0,0,0,0,0.1628,0,0,0,0,0,0.5163,0,0,0
58899,Brouillard porcelain,Glaze,,,,,79.6702,15.2275,0,0,2.4682,1.1727,3.6409,0,0.316,0.3458,0,0,0,0,0,0,0,0,0,0,0,0.1604,0,0,0,0,0,0.6393,0,0,0
58946,Cerberus Oil Spot,Glaze,,,6,6,63.9915,9.2044,3.7387,0,2.3982,4.7512,7.1494,0,3.5723,7.0014,0.0846,0.0429,0,0,0,0,0,0,0,0,0,3.0544,2.1062,0,0,0,0,0.0541,0,0,0
58953,"Bristol MicroCrystalline Base (0.26 Zinc, 0.06B)",Crystalline - Micro,Glossy - Semi,Transparent,5,6,57.6449,6.0702,1.9329,0,3.1121,2.4156,5.5277,0,0.0438,19.7622,0,0,8.951,0,0.0053,0,0,0,0,0,0,0.0482,0,0,0,0,0,0.0139,0,0,0
59026,johans cash blue,Glaze,,,,,62.5055,6.737,4.4266,2.6434,1.4781,5.4182,6.8963,0,1.0787,10.48,0,0,1.3964,0,0.0081,0,0,0,0,0,0,0.2378,0.5621,0,0,0,0,3.0281,0,0,0
59100,Speckled dolomite,Green,Matte - Semi,Opaque,6,9,57.5672,11.6819,0,0,1.7557,1.9962,3.7518,0,9.4719,15.0214,0,0,0,0,0.0286,0,0,0,0,0,0,2.3326,0,0,0,0,0,0.1446,0,0,0
59101,Blue wave,Glaze,Glossy,Translucent,6,9,66.2416,6.487,0,0,3.0488,1.4479,4.4967,0,0.0787,10.0859,0,0,10.4775,0,0.0074,0,0,0,0,0,0,2.1062,0,0,0,0,0,0.0192,0,0,0
59102,Purple web,Purple,Glossy,Semi-opaque,6,9,67.1341,4.8708,7.0683,0,3.0647,2.5469,5.6116,0,1.5942,10.002,0,0,0,0,0.0129,0,0,0,0,0,0,0.0637,0,0,0,0,0,2.2131,0,1.4293,0
59103,Ocean turquoise,Blue - Cobalt,Matte - Semi,Opaque,6,9,55.3193,11.2258,0,0,1.6871,1.9182,3.6053,0,9.102,14.4348,0,0,0,0,0.0275,0,0,0,0,0,0,0.3364,1.7814,0,0,0,0,4.1674,0,0,0
59127,Wood ash matrix 1.0 0.25,Ash,Glossy - Semi,Transparent,11,12,39.1177,8.1888,0,0,10.2121,1.1381,11.3502,0,11.3673,23.6476,0,0,0,0,2.4989,0,0,0,0,3.407,0,0.3929,0,0,0,0,0,0.0295,0,0,0
59128,Wood ash matrix 2.0 0.25,Ash,Glossy - Semi,Transparent,12,12,55.4026,5.9984,0,0,7.4805,0.8337,8.3142,0,8.3268,17.3223,0,0,0,0,1.8305,0,0,0,0,2.4957,0,0.2878,0,0,0,0,0,0.0216,0,0,0
59129,Wood ash matrix 3.0 0.25,Ash,Satin,Opaque,12,12,64.8142,4.7326,0,0,5.9019,0.6577,6.5596,0,6.5696,13.6667,0,0,0,0,1.4442,0,0,0,0,1.969,0,0.2271,0,0,0,0,0,0.0171,0,0,0
59130,Wood ash matrix 4.0 0.25,Ash,Matte - Dry,Opaque,12,12,70.9457,3.9079,0,0,4.8734,0.5431,5.4165,0,5.4247,11.2852,0,0,0,0,1.1925,0,0,0,0,1.6259,0,0.1875,0,0,0,0,0,0.0141,0,0,0
59131,Wood ash matrix 1.0 0.35,Ash,Satin - Matte,Opaque,11,12,37.9337,11.0161,0,0,10.0823,1.1229,11.2052,0,10.9679,22.7393,0,0,0,0,2.4012,0,0,0,0,3.2738,0,0.423,0,0,0,0,0,0.0397,0,0,0
59133,Wood ash matrix 2.0 0.35,Ash,Glossy,Transparent,11,12,54.0549,8.1548,0,0,7.4635,0.8312,8.2947,0,8.1191,16.833,0,0,0,0,1.7775,0,0,0,0,2.4235,0,0.3131,0,0,0,0,0,0.0294,0,0,0
59134,Wood ash matrix 3.0 0.35,Ash,Glossy - Semi,Translucent,12,12,63.5281,6.4734,0,0,5.9246,0.6598,6.5845,0,6.4451,13.3623,0,0,0,0,1.411,0,0,0,0,1.9238,0,0.2486,0,0,0,0,0,0.0233,0,0,0
59135,Wood ash matrix 4.0 0.35,Ash,Matte - Semi,Opaque,12,12,69.7627,5.3668,0,0,4.9119,0.547,5.4589,0,5.3433,11.0781,0,0,0,0,1.1698,0,0,0,0,1.5949,0,0.2061,0,0,0,0,0,0.0194,0,0,0
59206,[e1] Cerberus Oil Spot [-Nepheline Syenite],Glaze,,,6,6,63.2266,5.7122,5.4539,0,0.5111,2.7519,3.2631,0,5.2111,9.5861,0,0,0,0,0,0,0,0,0,0,0,4.4356,3.0725,0,0,0,0,0.0389,0,0,0
59207,[e1] Cerberus Oil Spot [-Silica],Glaze,,,6,6,55.0992,11.4774,4.662,0,2.9904,5.9245,8.915,0,4.4545,8.7304,0.1055,0.0535,0,0,0,0,0,0,0,0,0,3.8087,2.6264,0,0,0,0,0.0675,0,0,0
59208,[e1] Cerberus Oil Spot [-Ferro Frit 3134],Glaze,,,6,6,67.7113,11.2771,0,0,2.9382,3.5308,6.4691,0,4.3767,3.6206,0.1037,0.0525,0,0,0,0,0,0,0,0,0,3.7422,2.5805,0,0,0,0,0.0663,0,0,0
59209,[e1] Cerberus Oil Spot [-Kaolin],Glaze,,,6,6,63.0624,6.1988,4.3822,0,2.4003,5.5488,7.949,0,4.0633,8.1842,0.0992,0.0503,0,0,0,0,0,0,0,0,0,3.5098,2.4687,0,0,0,0,0.0322,0,0,0
59210,[e1] Cerberus Oil Spot [-Talc],Glaze,,,6,6,64.5934,10.0147,4.0679,0,2.6093,5.1695,7.7788,0,0.115,7.6178,0.0921,0.0467,0,0,0,0,0,0,0,0,0,3.3233,2.2916,0,0,0,0,0.0589,0,0,0
59211,[e1] Cerberus Oil Spot [-Whiting],Glaze,,,6,6,65.6364,9.441,3.8348,0,2.4599,4.8733,7.3332,0,3.6641,4.6108,0.0868,0.044,0,0,0,0,0,0,0,0,0,3.1329,2.1604,0,0,0,0,0.0555,0,0,0
59212,[e1] Cerberus Oil Spot [-RIO],Glaze,,,6,6,65.9575,9.4872,3.8536,0,2.4719,4.8972,7.3691,0,3.6821,7.2165,0.0872,0.0442,0,0,0,0,0,0,0,0,0,0.076,2.1709,0,0,0,0,0.0558,0,0,0
59213,[e1] Cerberus Oil Spot [-Cobalt Carbonate],Glaze,,,6,6,65.3683,9.4024,3.8192,0,2.4498,4.8534,7.3032,0,3.6492,7.1521,0.0864,0.0438,0,0,0,0,0,0,0,0,0,3.1201,0,0,0,0,0,0.0553,0,0,0
59217,Van Gilder's Crocus Martis Red (Crocus Martis vs. Synthetic RIO),Red,Satin,Opaque,6,6,59.8203,6.5049,0,3.4206,1.3032,3.1495,4.4527,0,8.4509,10.183,0,0,0,0,2.8142,0,0,0,0,0,0,4.3415,0,0,0,0,0,0.0119,0,0,0
59224,Theoretical Guidestone Glaze,Clear,Glossy - Semi,Translucent,6,6,60.4997,9.2867,4.658,5.3618,0.3428,0.8678,1.2106,0,5.8542,10.6497,0,0,0,0,0.0085,0,0,0,0,0,2.1559,0.2998,0,0,0,0,0,0.0152,0,0,0
59249,Licorice Glossy Base 2 (MC6G),Black - Glossy,Glossy,Opaque,6,6,67.6319,6.274,5.4662,0,1.52,3.4199,4.94,0,2.534,8.5627,0,0,0,0,0.0197,0,0,0,0,0,0,3.4542,1.0659,0,0,0,0,0.0513,0,0,0
59256,Ovo Cerberus Oil Spot,Iron - Oil Spot,Glossy,Opaque,5 &#189;,6,65.1332,9.2071,3.7224,0,2.4478,3.9443,6.3921,0,3.9855,6.2617,0.0676,0,0,0,0,0,0,0,0,0,0,3.0982,2.1317,0,0,0,0,0.0005,0,0,0
59260,Selsor Temmoku + 8.5% Magnesium Carb,Iron - Tea Dust,Glossy,Translucent,6,6,59.9962,8.3161,2.9901,0,1.7552,6.0937,7.8489,0,7.0877,9.6109,0,0,0,0,0.0055,0,0,0,0,0,0,4.1351,0,0,0,0,0,0.0097,0,0,0
59264,Black Pearl (kali mix),Crystalline - Manganese,Glossy,Opaque,10,10,67.0574,9.0875,0,0,4.8274,2.1995,7.0269,0,1.2225,1.7842,0,0,0,0,0,0,0,0,0,13.7688,0,0.0506,0,0,0,0,0,0.002,0,0,0
59364,"Gloop Biaxial with B2O3 0.3, test A2, \hard gloop\""",Specialty - Gloop,,,6,6,75.9262,9.1139,3.4237,0,0.4088,2.5696,2.9784,0,0.1203,8.1719,0,0,0,0,0.0376,0,0,0,0,0,0,0.1303,0,0,0,0,0,0.0977,0,0,0
59365,"Gloop Biaxial with B2O3 0.3, test B2, \best gloop\""",Specialty - Gloop,,,6,6,72.9512,8.7478,4.1926,0,0.4846,3.1516,3.6362,0,0.1154,10.1125,0,0,0,0,0.034,0,0,0,0,0,0,0.1218,0,0,0,0,0,0.0884,0,0,0
59375,"Gloop Biaxial with B2O3 0.5, test E2, \good gloop\""",Specialty - Gloop,,,6,6,70.76,8.4896,6.8859,0,0.0966,3.5331,3.6297,0,0.1247,9.8255,0,0,0,0,0.0411,0,0,0,0,0,0,0.1365,0,0,0,0,0,0.1069,0,0,0
59377,"Gloop Biaxial with B2O3 0.5, test C2, \hard gloop\""",Specialty - Gloop,,,6,6,75.0239,9.0098,5.2785,0,0.1018,2.731,2.8328,0,0.1284,7.426,0,0,0,0,0.0437,0,0,0,0,0,0,0.1433,0,0,0,0,0,0.1137,0,0,0
59396,Tove AA7C1LG (Copy),Crystalline,Glossy,Opaque,6,6,55.2927,4.2802,0,0.8921,1.342,2.3309,3.6729,0,0,8.5094,0,0,22.5093,0,0,0,0,0,0,0,0,0.2292,0,0,0.9267,0,0,3.6875,0,0,0
59413,Dirty Snow 177/4,"White, Off-White",Glossy,Translucent,6,6,48.303,5.76,5.9188,0,0.8717,5.7811,6.6528,0,0.0444,6.6283,0,1.7946,17.4933,0,0,0,0,0,0,0,0,0.0111,0,0,0,0,0,7.3937,0,0,0
59429,John's Straw (+ over AC CMB15red +2 co. carb.),Glaze,Glossy - Semi,Semi-opaque,6,6,46.5718,2.8699,0,6.9583,0.557,1.8286,2.3856,0,5.1783,22.025,0,0,0,0,2.754,0,0,0,0,0,0,0.0462,0,0,0,0,0,11.2108,0,0,0
59439,Bloomberg's Rutile,Glaze,Glossy,Translucent,6,6,74.0549,7.4989,0.5533,0,3.2802,4.5219,7.8021,0,0,2.5415,2.0202,0,2.3611,0,0,0,0,0,0,0,0,0.1808,0,0,0,0,0,2.9871,0,0,0
59544,Alabama Rain - not enough rutile (a happy accident),Blue,Glossy,Semi-opaque,6,6,62.7521,6.6037,4.9852,0,3.3528,2.3374,5.6902,0,3.4801,8.4433,0,0,7.0719,0,0.0157,0,0,0,0,0,0,0.1136,0,0,0,0,0,0.8442,0,0,0
59617,Studio Manager Pussywillow,Blue - Rutile,Matte - Smooth,Opaque,6,10,56.702,10.8551,1.3523,0,2.1076,5.8692,7.9767,0,0.7212,12.2669,0,0,4.3162,0,0.0134,0,0,0,0,0,0,0.5598,0,1.8813,0,0,0,3.3552,0,0,0
59618,Heavy Metal,Specialty - Metallic,,Opaque,10,10,38.4445,6.1095,0,0,1.4656,3.5315,4.9971,0,0,11.4913,0,0,0,0,0,0,0,4.6434,0,7.0545,0,0.0124,2.1981,5.9462,4.998,0,0,8.8367,0,0,5.2683
59633,Heath A2V Base - Ivory modified,Clear,Glossy - Semi,Semi-opaque,6,6,55.0827,6.2398,9.5202,0,0.9993,4.4483,5.4476,0,2.5542,10.9007,3.351,0,0,0,0.0277,0,0,0,0,0,0,0.4478,0,0,0,0,0,6.4284,0,0,0
59680,5 Star Green,Green - Copper,Glossy - Semi,Transparent,6,6,66.2871,6.796,4.2275,0,1.3999,2.7447,4.1446,0,0.0327,15.6589,0,0,0,0,0.0234,0,0,0,0,0,0,0.4479,0,0,2.3213,0,0,0.0607,0,0,0
59681,[e3] Cerberus Oil Spot [R=Mg],Glaze,,,6,6,64.0116,9.2055,3.8343,0,2.3696,4.7481,7.1176,0,10.1834,0.4416,0.0831,0.0421,0,0,0,0,0,0,0,0,0,2.9764,2.0502,0,0,0,0,0.0543,0,0,0
59682,[e3] Cerberus Oil Spot [R=Ca],Glaze,,,6,6,63.6579,9.3563,3.7431,0,2.3799,4.6966,7.0765,0,0.1127,10.5575,0.0829,0.042,0,0,0,0,0,0,0,0,0,3.1469,2.169,0,0,0,0,0.0553,0,0,0
59691,[e3] Cerberus Oil Spot [R=Ba],Glaze,,,6,6,63.1881,9.129,3.7428,0,2.399,4.7674,7.1663,0,0.103,0.4505,0.085,9.904,0,0,0,0,0,0,0,0,0,3.6497,2.528,0,0,0,0,0.0536,0,0,0
59692,Phoenix II,Glaze,,,,,61.7138,9.8159,8.7976,0,0.5668,5.9311,6.4979,0,2.3988,8.0695,0,0,0,0,0.0161,0,0,0,0.7518,0,0,1.5857,0,0,0,0,0,0.3529,0,0,0
59694,[e3] Cerberus Oil Spot [R=Sr],Glaze,,,6,6,63.4418,9.2605,3.7026,0,2.3713,4.6767,7.048,0,0.1101,0.441,10.0854,0.042,0,0,0,0,0,0,0,0,0,3.4381,2.3758,0,0,0,0,0.0547,0,0,0
59704,[e4] Cerberus Oil Spot [Color=Fe₂O₃],Glaze,,,6,6,65.3683,9.4024,3.8192,0,2.4498,4.8534,7.3032,0,3.6492,7.1521,0.0864,0.0438,0,0,0,0,0,0,0,0,0,3.1201,0,0,0,0,0,0.0553,0,0,0
59705,[e4] Cerberus Oil Spot [Color=SnO₂],Glaze,,,6,6,64.5463,9.2842,3.7711,0,2.419,4.7924,7.2114,0,3.6033,7.0621,0.0854,0.0433,0,0,0,0,0,0,0,0,0,3.0809,0,0,0,0,0,0.0546,0,0,1.2575
59706,[e4] Cerberus Oil Spot [Color=Cr₂O₃],Glaze,,,6,6,65.231,9.3827,3.8111,0,2.4447,4.8432,7.2879,0,3.6415,7.137,0.0863,0.0437,0,0,0,0,0,0.21,0,0,0,3.1136,0,0,0,0,0,0.0552,0,0,0
59707,[e4] Cerberus Oil Spot [Color=MnO₂],Glaze,,,6,6,64.7472,9.3131,3.7829,0,2.4265,4.8073,7.2338,0,3.6145,7.0841,0.0856,0.0434,0,0,0,0,0,0,0,0.9501,0,3.0905,0,0,0,0,0,0.0547,0,0,0
59708,[e4] Cerberus Oil Spot [Color=NiO],Glaze,,,6,6,64.5391,9.2832,3.7707,0,2.4187,4.7919,7.2106,0,3.6029,7.0613,0.0853,0.0433,0,0,0,0,0,0,0,0,0,3.0805,0,1.2685,0,0,0,0.0546,0,0,0
59709,[e4] Cerberus Oil Spot [Color=CuO],Glaze,,,6,6,64.3684,9.2586,3.7607,0,2.4123,4.7792,7.1915,0,3.5933,7.0427,0.0851,0.0431,0,0,0,0,0,0,0,0,0,3.0724,0,0,1.5296,0,0,0.0544,0,0,0
59710,[e4] Cerberus Oil Spot [Color=TiO₂],Glaze,,,6,6,63.4382,9.1248,3.7064,0,2.3775,4.7101,7.0876,0,3.5414,6.9409,0.0839,0.0425,0,0,0,0,0,0,0,0,0,3.1819,0,0,0,0,0,2.8523,0,0,0
59711,[e4] Cerberus Oil Spot [Color=ZrO₂],Glaze,,,6,6,62.7615,9.0275,3.6669,0,2.3521,4.6599,7.012,0,3.5036,6.8668,0.083,0.0421,0,0,0,0,0,0,0,0,0,2.9957,0,0,0,0,0,0.0531,0,3.9879,0
59721,Perfect Satin Black,Black,Satin,Opaque,6,6,58.1826,12.5037,3.654,0,1.7483,6.0049,7.7532,0,0.9412,11.6632,0,0,0,0,0.0299,0,0,0,0,0,0,3.87,1.3302,0,0,0,0,0.0722,0,0,0
59798,Ravenscrag Gloop tests,Specialty - Gloop,Satin - Matte,Opaque,6,6,68.7903,11.0102,0,0,3.1729,0.5881,3.761,0,4.5217,11.0495,0,0,0,0,0,0,0,0,0,0,0,0.5021,0,0,0,0,0,0.3651,0,0,0
59804,Temmoku Gold Tea Dust - Decrease Melt,Iron - Tea Dust,Glossy,Translucent,5,6,66.6555,8.7829,0.8041,2.4863,1.894,2.312,4.2059,0,2.9807,10.2365,0,0,0,0,0.0126,0,0,0,0,0,0,3.7269,0,0,0,0,0,0.1085,0,0,0
59819,Aventurine Sparkling Mint (Copy),Crystalline - Aventurine,Glossy,Transparent,5,5,61.2578,4.5385,9.2915,1.9885,0,4.6826,4.6826,0,0.4049,10.1414,0,5.8216,0,0,0,0,0,0.709,0,0,0,0.0014,0,0,1.1628,0,0,0,0,0,0
59829,644 1-20-2020 Barium Flux,Glaze,,,,,60.329,6.3971,0,0,0.0519,9.82,9.8719,0,0.0364,0.0467,0,5.3195,17.8383,0,0.026,0,0,0,0,0,0,0.0675,0,0,0,0,0,0.0675,0,0,0
59832,[e5] Cerberus Oil Spot [Al₂O₃=0.30;SiO₂=1.96],Glaze,,,6,6,51.8962,8.0727,5.7069,0,3.1259,7.2262,10.352,0,5.2916,10.6582,0.1292,0.0655,0,0,0,0,0,0,0,0,0,4.5707,3.215,0,0,0,0,0.0419,0,0,0
59833,[e5] Cerberus Oil Spot [Al₂O₃=0.42;SiO₂=1.96],Glaze,,,6,6,57.3882,9.2553,4.7004,0,2.8078,5.9632,8.771,0,4.4287,8.7912,0.1064,0.0539,0,0,0,0,0,0,0,0,0,3.8046,2.648,0,0,0,0,0.0523,0,0,0
59834,[e5] Cerberus Oil Spot [Al₂O₃=0.31;SiO₂=3.21],Glaze,,,6,6,63.331,6.0191,4.1369,0,2.3307,5.3288,7.6595,0,3.9455,7.9616,0.0963,0.0488,0,0,0,0,0,0,0,0,0,3.9734,2.7967,0,0,0,0,0.0312,0,0,0
59840,644 1-20-2020 Barium Flux Cone 6,Glaze,,,,,47.9415,3.2115,6.0844,0,0.0249,8.9275,8.9524,0,0.0174,6.6074,0,4.5674,22.5408,0,0.0125,0,0,0,0,0,0,0.0324,0,0,0,0,0,0.0324,0,0,0
59918,"Blue Jun Song 3, Linru site, Henan",Iron - Celadon - Chun,Satin,Semi-opaque,7,11,76.8931,6.1788,0,0,2.3394,1.1628,3.5022,0,2.6123,9.8583,0,0,0,0,0.3991,0,0,0,0,0,0,0.4377,0,0,0,0,0,0.1186,0,0,0
59976,1933 WGF 15,Glaze,,,,,67.5834,11.5635,0,0,5.2746,1.9841,7.2587,0,0.0711,6.3727,0,0,7.0052,0,0,0,0,0,0,0,0,0.0876,0,0,0,0,0,0.0578,0,0,0
60054,04 Gloss Test,Glaze,,,,,55.466,7.9936,16.3319,0,0.6407,5.3077,5.9483,0,7.675,6.4388,0,0,0,0,0,0,0,0,0,0,0,0.0494,0,0,0,0,0,0.0969,0,0,0
60086,Macro-Crystalline w/ 5.5 Titanium,Crystalline - Macro,Glossy,,5,7,58.004,2.2128,1.2991,0,1.1644,7.6291,8.7936,0,0.0075,3.1482,0,0,21.8983,0,0,0,0,0,0,0,0,0.0044,0,0,0,0,0,4.632,0,0,0
60102,Heino Render,Glaze,Satin - Matte,Semi-opaque,5,7,57.1017,11.292,1.435,0,3.1729,3.7651,6.9379,0,0.4618,14.336,0,0,8.2443,0,0.0217,0,0,0,0,0,0,0.1152,0,0,0,0,0,0.0544,0,0,0
60178,Светлый кармин,Glaze,Glossy,Semi-opaque,6,6,59.1609,6.2659,6.2444,0,1.0869,2.218,3.3049,0,1.1904,19.4958,0.1134,0,0,0,0,0,0,0.1074,0,0,0,0.0261,0,0,0,0,0,4.0909,0,0,0
60253,Satin Black,Crystalline,Satin,,6,7,62.2389,8.7336,4.0053,0,0.3203,2.0931,2.4135,0,0.005,17.8125,0,0,0,0,0,0,0,0,0,0,0,0.2946,0,0,0,0,0,4.4966,0,0,0
60257,Hardwick Pumice/PV Ash,Iron - Celadon - Green,Glossy - Semi,Translucent,9,12,63.7355,7.7014,0,0,3.5574,2.4482,6.0056,0,5.7178,14.6773,0,0,0,0,0.9622,0,0,0,0,0,0,0.9752,0,0,0,0,0,0.2251,0,0,0
60299,VC 62 Base (Val Cushing) Smexy Cone 6 Matte Money,"White, Off-White",Matte,Opaque,6,6,55.1884,12.6784,0,0,2.4969,7.9988,10.4957,0,8.6589,9.0976,0,0,0,0,0,0,0,0,0,0,0,0.0864,0,0,0,0,0,0.0529,0,0,3.7416
60303,Eggshell Matte (for frit 100) 1.0 ver,Matte - Magnesium Matte,Matte - Smooth,Semi-opaque,6,6,55.4472,11.1755,2.6516,0,2.9026,3.0247,5.9273,0,4.742,16.7806,0,0,0,0,0.0257,0,0,0,0,0,0,0.1222,0,0,0,0,0,0.0669,0,3.061,0
60304,Cone6 Matte Base from G 2934  1.2,Matte - Magnesium Matte,Matte - Smooth,Transparent,6,7,60.6318,12.6674,5.9454,0,2.4717,1.3774,3.8491,0,6.2648,10.6415,0,0,0,0,0,0,0,0,0,0,0,0,0,0,0,0,0,0,0,0,0
60351,Nuka#6,Glaze,Glossy,Opaque,6,6,63.4911,7.1611,5.4932,0,2.4864,6.6769,9.1633,0,2.7361,10.2653,0.0452,0,0,0,1.0109,0,0,0,0,0,0,0.6008,0,0,0,0,0,0.033,0,0,0
60373,New Raw Glaze,Glaze,,,,,67.9176,9.1026,4.5061,0,0.2104,4.306,4.5165,0,5.1278,8.4739,0,0,0,0,0,0,0,0,0,0,0,0.1201,0,0,0,0,0,0.2355,0,0,0
60393,20x5 Base - Dark Brown,Iron,Glossy,Transparent,6,6,64.6943,6.0219,3.746,0,1.2405,2.4321,3.6726,0,4.4947,13.8754,0,0,0,0,0.0207,0,0,0,0,0,0,3.4206,0,0,0,0,0,0.0538,0,0,0
60397,Temmoku Gold Tea Dust (Copy),Iron - Tea Dust,Glossy,Translucent,6,6,62.7082,7.2295,0.8749,5.6413,2.0645,2.541,4.6055,0,3.2217,11.1195,0,0,0,0,0.0016,0,0,0,0,0,0,4.5101,0,0,0,0,0,0.0877,0,0,0
60481,Fritted Celadon,Glaze,,,,,69.4344,9.765,0.619,0,0.6412,3.6599,4.3011,0,2.4247,1.784,11.0564,0,0,0,0.0429,0,0,0.1255,0,0,0,0.3316,0,0,0,0,0,0.1155,0,0,0
60500,30/70 Flux Set N804 - Set de Fundentes 30/70 N804,Clear,Glossy,Transparent,4,7,47.098,6.2078,6.2461,0,2.067,10.1242,12.1912,0,0.6168,27.5142,0,0,0,0,0,0,0,0,0,0,0,0.0764,0,0,0,0,0,0.0495,0,0,0
60660,Copper Hunter,Glaze,Matte - Semi,,6,6,56.8472,12.7127,4.273,0,3.1561,2.1217,5.2778,0,7.4836,10.5281,0,0,0,0,0.047,0,0,0,0,0,0,0.1477,0,0,2.5669,0,0,0.1159,0,0,0
60782,John's Straw Ash at cone 10 with slow cool,Iron,Glossy - Semi,Opaque,10,11,55.5386,3.2358,0.8136,1.7686,1.1201,6.1017,7.2218,0,3.751,17.9251,0,0,0,0,1.995,0,0,0,0,0,0,7.7505,0,0,0,0,0,0,0,0,0
60791,Clear Digitalfire,Clear,Glossy - Semi,Translucent,5,4,57.0146,6.267,13.3953,0,0.1183,6.7291,6.8474,0,1.1695,14.8112,0,0,0,0,0.017,0,0,0,0,0,0,0.2183,0,0,0,0,0,0.2597,0,0,0
60883,Robinson Blaze (Alumina Hydrate),Shino,,,10,10,55.6946,31.4057,0,1.7256,1.3068,4.9247,6.2316,0,1.8152,2.6234,0,0,0,0,0.0151,0,0,0,0,0,0,0.3544,0,0,0,0,0,0.1345,0,0,0
60958,Campana Clear Glaze (more melt),Clear,,,6,6,59.2844,6.5003,4.9284,2.0861,0.0441,2.4774,2.5214,0,0.0309,17.5587,0,0,6.9532,0,0.022,0,0,0,0,0,0,0.0573,0,0,0,0,0,0.0573,0,0,0
60980,Single-firing glaze for cone 4,Single-Fire,Glossy,Transparent,4,5,62.1262,6.9924,9.7081,0,0.5715,6.4313,7.0029,0,2.5532,11.0015,0,0,0,0,0.0048,0,0,0,0,0,0,0.2969,0,0,0,0,0,0.314,0,0,0
60981,WH Star Dust,Iron - Tea Dust,Glossy,Opaque,5,6,62.1878,3.9034,6.8431,0,0.6097,2.5522,3.1619,0,9.0078,8.9416,0.0845,0,0,0,0.0059,0,0,0,0,0,0,5.8363,0,0,0,0,0,0.0276,0,0,0
61000,20x5 Base - Seafoam Green,Green,Glossy,Semi-opaque,6,6,64.9884,6.3308,3.9381,0,1.3041,2.5568,3.8609,0,0.0305,14.587,0,0,0,0,0.0218,0,0,0,0,0,0,0.064,0,0,2.8832,0,0,0.0566,0,3.2389,0
61013,"Mt Nefelina 804, Al 0.65, Si/Al 3.5,",Clear,Matte,Opaque,6,7,55.2078,15.7934,3.7476,0,1.3018,6.1168,7.4187,0,0.4509,16.5941,0,0,0,0,0,0,0,0,0,0,0,0.1882,0,0,0,0,0,0.5993,0,0,0
61014,"Mt Nefelina 804, Al 0.65, Si/Al 4",Clear,Matte,Opaque,6,7,58.4927,14.6353,3.4723,0,1.2061,5.6673,6.8734,0,0.4178,15.3786,0,0,0,0,0,0,0,0,0,0,0,0.1744,0,0,0,0,0,0.5554,0,0,0
61015,"Mt Nefelina 804, Al 0.65, Si/Al 4.5",Clear,Matte,Opaque,6,7,61.3179,13.6412,3.2365,0,1.124,5.2818,6.4059,0,0.3894,14.3288,0,0,0,0,0,0,0,0,0,0,0,0.1626,0,0,0,0,0,0.5177,0,0,0
61016,"Mt Nefelina 804, Al 0.65, Si/Al 5",Clear,Glossy - Semi,Opaque,6,7,63.8004,12.7665,3.0289,0,1.0521,4.9435,5.9956,0,0.3645,13.4074,0,0,0,0,0,0,0,0,0,0,0,0.1522,0,0,0,0,0,0.4845,0,0,0
61017,"Mt Nefelina 804, Al 0.65, Si/Al 5.5",Clear,Glossy,Translucent,6,7,65.9636,12.0035,2.8473,0,0.9891,4.6474,5.6365,0,0.3426,12.6078,0,0,0,0,0,0,0,0,0,0,0,0.1431,0,0,0,0,0,0.4556,0,0,0
61018,"Mt Nefelina 804, Al  0.60, Si/Al 3.5",Clear,Matte,Opaque,6,7,53.9225,15.4261,3.9751,0,1.3741,6.4836,7.8577,0,0.4694,17.592,0,0,0,0,0,0,0,0,0,0,0,0.184,0,0,0,0,0,0.5731,0,0,0
61019,"Mt Nefelina 804, Al 60, Si/Al 4",Clear,Matte,Opaque,6,7,57.2494,14.312,3.6878,0,1.2747,6.0146,7.2892,0,0.4355,16.3237,0,0,0,0,0,0,0,0,0,0,0,0.1707,0,0,0,0,0,0.5318,0,0,0
61020,"Mt Nefelina 804, Al 0.60, Si/Al 4.5",Clear,Matte,Opaque,6,7,60.0836,13.3633,3.4434,0,1.1903,5.6164,6.8068,0,0.4066,15.2404,0,0,0,0,0,0,0,0,0,0,0,0.1594,0,0,0,0,0,0.4965,0,0,0
