Repository: derekphilipau/glazy-data

# glazy-data
Public data from the Glazy database

## About

The Glazy database of ceramic recipes was originally seeded with data from [Linda Arbuckle's](http://lindaarbuckle.com)  [GlazeChem database](http://lindaarbuckle.com/arbuckle_handouts.html), John Sankey's [glaze database](http://www.johnsankey.ca/glazedata.html) (which is based on the extensive work by [Alisa Clausen](https://glazy.org/u/alisaclausen)), and [Louis Katz's](http://www.louiskatz.net) [Hyperglaze database](http://falcon.tamucc.edu/~lkatz/allglazes.txt).

This repository intends to continue the tradition of making recipes publicly available.  This archived data only includes publicly shared recipes and materials.

File: glazy-data-glazes-simplified-20201210.csv (part 41 of 47)
id,name,material_type_concatenated,surface_type,transparency_type,from_orton_cone,to_orton_cone,SiO2_percent_mol,Al2O3_percent_mol,B2O3_percent_mol,Li2O_percent_mol,K2O_percent_mol,Na2O_percent_mol,KNaO_percent_mol,BeO_percent_mol,MgO_percent_mol,CaO_percent_mol,SrO_percent_mol,BaO_percent_mol,ZnO_percent_mol,PbO_percent_mol,P2O5_percent_mol,F_percent_mol,V2O5_percent_mol,Cr2O3_percent_mol,MnO_percent_mol,MnO2_percent_mol,FeO_percent_mol,Fe2O3_percent_mol,CoO_percent_mol,NiO_percent_mol,CuO_percent_mol,Cu2O_percent_mol,CdO_percent_mol,TiO2_percent_mol,ZrO_percent_mol,ZrO2_percent_mol,SnO2_percent_mol
61021,"Mt Nefelina 804, Al 0.60, Si/Al 5",Clear,Satin,Opaque,6,7,62.6074,12.5194,3.2264,0,1.1153,5.2626,6.3779,0,0.381,14.2735,0,0,0,0,0,0,0,0,0,0,0,0.1493,0,0,0,0,0,0.4651,0,0,0
61022,"Mt Nefelina 804, Al 0.60, Si/Al 5.5",Clear,Glossy,Semi-opaque,6,7,64.7953,11.7874,3.0371,0,1.0498,4.9536,6.0034,0,0.3587,13.4396,0,0,0,0,0,0,0,0,0,0,0,0.1406,0,0,0,0,0,0.438,0,0,0
61023,"Mt Nefelina 804, Al 0.55, Si/Al 3.59",Clear,Matte,Opaque,6,7,53.1792,14.7972,4.1672,0,1.4336,6.7923,8.2259,0,0.4829,18.435,0,0,0,0,0,0,0,0,0,0,0,0.1767,0,0,0,0,0,0.5359,0,0,0
61024,"Mt Nefelina 804, Al 0.55, Si/Al 4",Clear,Matte,Semi-opaque,6,7,55.81,13.9664,3.9331,0,1.353,6.4107,7.7637,0,0.4558,17.3984,0,0,0,0,0,0,0,0,0,0,0,0.1668,0,0,0,0,0,0.5059,0,0,0
61025,"Mt Nefelina 804, Al 0.55, Si/Al 4.5",Clear,,Semi-opaque,6,7,58.729,13.0427,3.6729,0,1.2636,5.9868,7.2504,0,0.4256,16.2512,0,0,0,0,0,0,0,0,0,0,0,0.1557,0,0,0,0,0,0.4724,0,0,0
61026,"Mt Nefelina 804, Al 0.55, Si/Al 5",Clear,Satin,Semi-opaque,6,7,61.2483,12.2468,3.4487,0,1.1863,5.6208,6.8071,0,0.3996,15.2596,0,0,0,0,0,0,0,0,0,0,0,0.1462,0,0,0,0,0,0.4436,0,0,0
61027,"Mt Nefelina 804, Al  0.55, Si/Al 5.5",Clear,Satin,Semi-opaque,6,7,63.477,11.5425,3.2509,0,1.1183,5.2987,6.417,0,0.3767,14.38,0,0,0,0,0,0,0,0,0,0,0,0.1378,0,0,0,0,0,0.4181,0,0,0
61028,"Mt Nefelina 804, Al 0.50, Si/Al 4",Clear,Glossy,Semi-opaque,6,7,54.241,13.5493,4.2059,0,1.4397,6.85,8.2897,0,0.4781,18.5986,0,0,0,0,0,0,0,0,0,0,0,0.162,0,0,0,0,0,0.4756,0,0,0
61030,"Mt Nefelina 804, Al 0.50, Si/Al 4.5",Clear,Matte,Semi-opaque,6,7,57.1058,12.7016,3.9432,0,1.3499,6.4229,7.7729,0,0.4482,17.4307,0,0,0,0,0,0,0,0,0,0,0,0.1519,0,0,0,0,0,0.4457,0,0,0
61031,"Mt Nefelina 804, Al 0.50, Si/Al 5",Clear,Satin,Translucent,6,6,59.6672,11.9426,3.7079,0,1.2692,6.0391,7.3083,0,0.4215,16.3907,0,0,0,0,0,0,0,0,0,0,0,0.1428,0,0,0,0,0,0.4191,0,0,0
61032,"Mt Nefelina 804, Al 0.50, Si/Al 5.5",Clear,Glossy - Semi,Transparent,6,7,61.9453,11.2697,3.4981,0,1.1976,5.698,6.8956,0,0.3977,15.4633,0,0,0,0,0,0,0,0,0,0,0,0.1347,0,0,0,0,0,0.3955,0,0,0
61033,"Mt Nefelina 804, Al.45, Si/Al 4",Clear,Satin,Transparent,6,7,52.3765,13.0964,4.5237,0,1.5412,7.3635,8.9046,0,0.5043,19.9959,0,0,0,0,0,0,0,0,0,0,0,0.1568,0,0,0,0,0,0.4417,0,0,0
61034,"Mt Nefelina 804, Al 45, Si/Al 4.5",Clear,Matte,Translucent,6,7,55.3271,12.2855,4.2446,0,1.4459,6.9084,8.3543,0,0.4732,18.7538,0,0,0,0,0,0,0,0,0,0,0,0.1471,0,0,0,0,0,0.4144,0,0,0
61035,"Mt Nefelina 804, Al 0.45, Si/Al 5",Clear,Satin,Translucent,6,7,57.8748,11.5851,4.0016,0,1.3631,6.5128,7.8759,0,0.4461,17.6869,0,0,0,0,0,0,0,0,0,0,0,0.1387,0,0,0,0,0,0.3908,0,0,0
61036,"Mt Nefelina 804, Al 0.45, Si/Al 5.5",Clear,Glossy - Semi,Transparent,6,7,60.2041,10.9458,3.781,0,1.2881,6.1544,7.4425,0,0.4215,16.7048,0,0,0,0,0,0,0,0,0,0,0,0.1311,0,0,0,0,0,0.3692,0,0,0
61037,"Mt Nefelina 804, Al40, Si/Al 4.5",Clear,Glossy - Semi,Translucent,6,7,53.1878,11.8149,4.602,0,1.5599,7.4847,9.0446,0,0.503,20.3278,0,0,0,0,0,0,0,0,0,0,0,0.1417,0,0,0,0,0,0.3783,0,0,0
61038,"Mt Nefelina 804, Al 40, Si/Al 5",Clear,Glossy,Transparent,6,7,55.7783,11.1614,4.3473,0,1.4736,7.0704,8.544,0,0.4751,19.2026,0,0,0,0,0,0,0,0,0,0,0,0.1339,0,0,0,0,0,0.3573,0,0,0
61039,"Mt Nefelina 804, Al 40, Si/Al 5.5",Clear,Glossy,Transparent,6,7,58.1159,10.5718,4.1169,0,1.3956,6.696,8.0915,0,0.45,18.1886,0,0,0,0,0,0,0,0,0,0,0,0.1268,0,0,0,0,0,0.3385,0,0,0
61040,"Mt Nefelina 804, Al.35  Si/Al 4.5",Clear,Glossy - Semi,Translucent,6,7,50.6649,11.248,5.026,0,1.6952,8.1686,9.8638,0,0.5382,22.1888,0,0,0,0,0,0,0,0,0,0,0,0.1353,0,0,0,0,0,0.335,0,0,0
61041,"Mt Nefelina 804, Al.35, Si/Al 5",Clear,Glossy,Transparent,6,7,53.2659,10.655,4.7617,0,1.6059,7.7386,9.3446,0,0.5099,21.0176,0,0,0,0,0,0,0,0,0,0,0,0.1281,0,0,0,0,0,0.3173,0,0,0
61042,"Mt Nefelina 804, Al.35. Si/Al 5.5",Clear,Glossy,Transparent,6,7,55.6285,10.1163,4.5204,0,1.5246,7.3468,8.8714,0,0.4841,19.9564,0,0,0,0,0,0,0,0,0,0,0,0.1216,0,0,0,0,0,0.3013,0,0,0
61043,"Mt Nefelina 804, Al.30, Si/Al 5",Clear,Glossy,Transparent,6,7,50.7221,10.1537,5.1779,0,1.739,8.4101,10.1491,0,0.5449,22.8525,0,0,0,0,0,0,0,0,0,0,0,0.1224,0,0,0,0,0,0.2774,0,0,0
61044,"Mt Nefelina 804, Al.30, Si/Al 5.5",Clear,Glossy,Transparent,6,7,53.1074,9.661,4.9281,0,1.655,8.004,9.659,0,0.5186,21.7456,0,0,0,0,0,0,0,0,0,0,0,0.1165,0,0,0,0,0,0.2639,0,0,0
61045,"Mt Nefelina 804, Al.25  Si/Al 5.50",Clear,Glossy,Transparent,6,7,48.9897,8.8834,5.5978,0,1.8696,9.0855,10.9551,0,0.575,24.6903,0,0,0,0,0,0,0,0,0,0,0,0.1076,0,0,0,0,0,0.201,0,0,0
61075,NEWTEST!!cone 2 clear base w strontium (Copy),Clear,Glossy,Transparent,1,3,63.851,8.4731,6.5936,0,0.6198,4.5171,5.1368,0,1.2654,12.7454,1.8072,0,0,0,0.0183,0,0,0,0.0056,0,0,0.056,0,0,0,0,0,0.0476,0,0,0
61135,Faux rice husk ash,Ash - Synthetic/Fake,,,,,94.1264,0.3142,0,0,1.8883,0.1113,1.9996,0,0.0828,2.3748,0,0,0,0,0.7034,0,0,0,0.1958,0,0,0.1789,0,0,0,0,0,0.0242,0,0,0
61202,Pete's Strontium Matte (w/ 3134 and Custer),Glaze,Satin,,5,6,62.6606,9.8093,2.5444,0,4.4676,3.3092,7.7768,0,0.1079,3.0313,13.8058,0,0,0,0,0,0,0,0,0,0,0.1006,0,0,0,0,0,0.1633,0,0,0
61205,Peacock,Glaze,,,5,6,64.2793,7.4817,0,0,3.0586,1.3946,4.4532,0,0.1035,10.6311,0,0,12.8054,0,0,0,0,0,0,0,0,0.0893,0,0,0,0,0,0.1566,0,0,0
61208,La Mott,Glaze,Matte - Smooth,,5,6,56.964,10.0255,0,0,3.9167,1.7796,5.6963,0,0.0276,13.8429,0,0,7.9189,0,0.0197,0,0,0,0,0,0,0.074,0,0,0,0,0,5.4312,0,0,0
61210,Pinnell Strontium Matte,Glaze,,,5 &#189;,5 &#189;,65.206,12.6496,0,1.0486,2.3357,7.3338,9.6695,0,0.1911,0.6168,10.4211,0,0,0,0,0,0,0,0,0,0,0.0817,0,0,0,0,0,0.1155,0,0,0
61211,Triplett Chameleon (w/ custer),Glaze,,Semi-opaque,6,6,58.2595,10.6986,0,1.9873,3.6957,1.6624,5.3581,0,7.5032,7.6446,0,0,8.3278,0,0.025,0,0,0,0,0,0,0.1182,0,0,0,0,0,0.0777,0,0,0
61213,Ernestine's Chun (w/ 3134),Glaze,Glossy,,5,6,61.3468,8.7066,5.3688,0,0.8191,5.1481,5.9672,0,2.6504,15.7752,0,0,0,0,0.0258,0,0,0,0,0,0,0.0877,0,0,0,0,0,0.0715,0,0,0
61215,Arrowmont (w/ 3134 and Zinc),Glaze,Satin,Semi-opaque,6,6,55.6431,10.4955,2.7585,0,1.5206,6.1976,7.7182,0,0.1004,10.899,0,0,6.031,0,0.0177,0,0,0,0,0,0,0.065,0,0,1.1036,0,0,5.1679,0,0,0
61282,New Recipe 1,Iron,Glossy - Semi,Opaque,3,5,67.3214,3.3486,1.8159,0,1.6292,10.6819,12.3111,0,0.023,10.6627,0,0,0,0,0,0,0,0,0,0,0,4.4783,0,0,0,0,0,0.0391,0,0,0
61286,Holly's Base,Glaze,Satin,Semi-opaque,4,4,41.7973,9.9513,12.2443,0,0.0552,3.4763,3.5315,0,12.3295,19.9748,0,0,0,0,0.0276,0,0,0,0,0,0,0.0718,0,0,0,0,0,0.0718,0,0,0
61288,Sandra Luehrsen's Matte,"White, Off-White",,,6,6,62.107,2.2485,9.8234,9.1562,0.2851,2.1818,2.4669,0,2.2325,8.8805,0,0,0,0,0.0241,0,0,0,0,0,0,0.0821,0,0,0,0,0,0.048,0,2.9309,0
61290,Linda Arbuckle's Majolica Base,Glaze,,,4,4,61.7466,9.4107,7.9403,0,1.0311,5.8653,6.8964,0,0.0997,10.4796,0,0,0,0,0.0123,0,0,0,0,0,0,0.0635,0,0,0,0,0,0.0319,0,3.319,0
61292,Turquoise Crackle (Copy),Raku,,,8,05 &#189;,35.0755,4.9349,18.5498,0,0.4605,3.929,4.3895,0,6.8792,17.5568,0,0,0,0,0.0497,0,0,0,0,0,0,0.3122,0,0,2.4879,0,0,9.7643,0,0,0
61324,Speckled Algae,Crystalline - Manganese,Matte - Semi,Semi-opaque,10,10,58.3639,12.4027,0,0,1.9052,6.0598,7.965,0,7.5424,7.7463,0,0,0,0,0.0183,0,0,0,0,2.6685,0,0.2368,0,0,0,0,0,3.056,0,0,0
61325,Smokey Topaz,Glaze,Satin - Matte,Opaque,10,10,56.1552,14.1064,0,0,1.8192,5.8072,7.6264,0,7.6526,8.443,0,0,0,0,0.014,0,0,0,0,2.698,0,0.2264,0,0,0,0,0,3.078,0,0,0
61326,Ocean Glaze,Turquoise,Glossy,Opaque,6,6,60.411,9.0313,5.4509,2.5184,0.065,2.7449,2.8099,0,6.8323,12.7446,0,0,0,0,0.0325,0,0,0,0,0,0,0.0846,0,0,0,0,0,0.0846,0,0,0
61369,Crystalline Base (to be adjusted based on YOUR tests),Crystalline,Glossy,,9,10,59.4074,3.0095,1.296,0,1.1531,7.613,8.7661,0,0.0082,3.1495,0,0,20.3408,0,0.0058,0,0,0,0,0,0,0.0152,0,0,0,0,0,4.0015,0,0,0
61383,"WCAC Clear Celadon (Gerstley, Minspar)",Clear,Glossy,Transparent,6,6,63.5769,8.7316,8.6105,0,1.0995,3.7683,4.8679,0,1.9736,11.9917,0,0,0,0,0.0383,0,0,0,0,0,0,0.1229,0,0,0,0,0,0.0867,0,0,0
61384,"WCAC Clear Celadon (Gerstley, 3124, Minspar)",Clear,Glossy,Transparent,6,6,63.736,8.7292,8.5037,0,0.6503,3.9604,4.6108,0,0.9234,13.3004,0,0,0,0,0.031,0,0,0,0,0,0,0.0908,0,0,0,0,0,0.0746,0,0,0
61385,"WCAC Clear Celadon (Gerstley, Minspar) Lower Si & Al",Clear,Glossy,Transparent,6,6,62.2319,8.5496,9.022,0,1.1766,4.0229,5.1995,0,2.0628,12.697,0,0,0,0,0.0365,0,0,0,0,0,0,0.1195,0,0,0,0,0,0.0813,0,0,0
61386,"WCAC Clear Celadon (Gerstley, 3124, Minspar) Lower Si & Al",Clear,Glossy,Transparent,6,6,62.0692,8.5095,9.1018,0,0.6877,4.2365,4.9242,0,0.9826,14.2284,0,0,0,0,0.029,0,0,0,0,0,0,0.0864,0,0,0,0,0,0.069,0,0,0
61429,Lustrous Blue,Raku,,,8,4,24.4588,1.8794,14.3015,0,1.1225,2.8377,3.9602,0,3.2255,12.9002,0,0,0,0,0.0261,0,0,0,0,0,0,0.0988,11.314,0,22.8343,0,0,0.0466,0,4.9544,0
61433,Kansas,Raku,,,8,4,35.7857,3.8692,15.6824,0,0.5203,5.1524,5.6727,0,2.3474,16.1183,0,0,0,0,0.0189,0,0,0,0,0,0,0.8774,0,0,4.9187,0,0,14.7095,0,0,0
61434,Aurora Copper Luster,Raku,,,8,4,42.5068,6.9046,7.8176,0,0.2843,4.0082,4.2924,0,0,26.7782,0,0,0,0,0,0,0,0,0,5.1825,0,0,0,0,6.5179,0,0,0,0,0,0
61435,Lucy Luster,Raku,,,8,4,60.3729,3.9695,1.9463,0,2.4794,11.7764,14.2557,0,0,4.7525,0,0,0,0,0,0,0,0,0,0,0,0.0045,3.0303,0,11.6683,0,0,0,0,0,0
61436,Lime Green,Raku,,,8,4,51.966,6.0266,13.1443,0,0.4364,5.5662,6.0026,0,0.8231,20.2986,0,0,0,0,0.0064,0,0,1.6061,0,0,0,0.0539,0,0,0,0,0,0.0725,0,0,0
61438,Poison Ivy Green,Raku,,,8,4,36.9031,4.702,16.5228,0,1.0979,5.7321,6.83,0,9.3271,15.0813,0,0,0,0,0.0301,0,0,1.0269,0,0,0,0.1193,0,9.4037,0,0,0,0.0538,0,0,0
61440,Green Chromalux,Raku,,,8,4,42.351,6.1136,20.1037,0,0.8604,5.4355,6.2959,0,4.5666,18.2284,0,0,0,0,0.0367,0,0,1.0738,0,0,0,0.1391,0,0,1.0259,0,0,0.0655,0,0,0
61441,Alkaline Blue,Raku,,,8,4,54.9249,5.4884,12.1869,0,0.3423,10.4457,10.788,0,0.8998,13.9882,0,0,0,0,0.0073,0,0,0,0,0,0,0.026,0,0,1.6776,0,0,0.013,0,0,0
61444,Blueberry,Raku,,,8,4,36.2917,3.087,17.8301,0,0.5787,4.867,5.4458,0,3.4866,17.0092,0,0,11.6083,0,0.0281,0,0,0.2391,0,0,0,0.1043,3.0552,0,1.7646,0,0,0.0501,0,0,0
61446,Dolphin Clement Blue,Raku,,,8,4,28.0609,3.8907,15.0019,0,0.9808,4.6152,5.5961,0,3.4316,29.9708,0,0,0,0,4.8766,0,0,0,0,0,0,0.1117,5.0574,0,3.9428,0,0,0.0596,0,0,0
61447,Diane's Rainbow,Raku,,,8,4,46.2685,6.125,10.9493,15.858,0.5966,3.3746,3.9712,0,2.4937,9.9606,0,0,0,0,0.02,0,0,0,0,0,0,0.0774,0,0,4.2408,0,0,0.0357,0,0,0
61448,Shiny Emerald,Raku,,,8,4,59.1782,4.5206,6.6029,0,1.7821,12.2359,14.018,0,1.06,8.9111,0,0,0,0,0.0085,0,0,0,0,0,0,0.0394,0,0,3.741,0,0,0.033,0,0,1.8874
61452,Ocean Oil,Raku,,,8,4,33.8588,3.0962,11.9344,25.3622,0.1322,2.0012,2.1334,0,2.6916,10.7245,0,0,0,0,0.0218,0,0,0,0,6.198,0,0.0777,3.8624,0,0,0,0,0.0389,0,0,0
61453,Reynolds (w)Rap,Raku,,,8,4,46.3433,4.3115,16.1991,0,1.6735,3.4111,5.0846,0,3.7031,14.6653,0,2.5578,0,0,0.0296,0,0,0,0,0,0,0.1569,0,0,6.8119,0,0,0.137,0,0,0
61454,Tear Drops,Raku,,,8,4,32.4849,4.3031,16.183,0,0.7659,11.4385,12.2045,0,3.6797,14.6922,0,0,0,0,0.0295,13.7326,0,0,0,0,0,0.1129,2.5247,0,0,0,0,0.0527,0,0,0
61455,Silver Blue Bronze,Raku,,,8,4,29.8573,4.095,12.7036,0,0.9467,4.7392,5.6859,0,2.9062,11.6215,0,0,0,0,0.0232,0,0,0,0,0,0,1.1157,0,0,13.355,0,0,18.6365,0,0,0
61456,Silver Blue Bronze (Copy),Green - Copper,,,6,4,29.8573,4.095,12.7036,0,0.9467,4.7392,5.6859,0,2.9062,11.6215,0,0,0,0,0.0232,0,0,0,0,0,0,1.1157,0,0,13.355,0,0,18.6365,0,0,0
61458,Turquoise Luv,Raku,,,8,4,56.5737,5.703,7.9236,8.0603,0.2881,4.0626,4.3507,0,4.6748,10.0556,0,0,0,0,0,0,0,0,0,0,0,0,0,0,2.6582,0,0,0,0,0,0
61459,Tutti Frutti,Raku,,,8,4,32.7445,3.2511,22.5362,0,0.8215,5.6303,6.4518,0,5.1118,20.3975,0,1.9769,0,0,0.0411,0,0,0,0,1.1704,0,0.1541,0,0,3.1589,0,0,3.0055,0,0,0
61462,Zowie,Raku,,,8,4,33.7051,5.211,20.243,5.6014,1.2276,6.6424,7.87,0,4.6166,18.447,0,0,0,0,0.0369,0,0,0,0,0,0,0.8779,0,0,3.3252,0,0,0.0659,0,0,0
61465,Gold Luster,Specialty,,,8,4,32.9849,4.4273,25.4521,0,1.0893,6.8816,7.9708,0,5.7815,23.078,0,0,0,0,0.0464,0,0,0,0,0,0,0.1761,0,0,0,0,0,0.0829,0,0,0
61480,Faux Celadon 2 (Minspar version 2),Clear,,,6,6,66.7786,8.9246,2.6587,0,1.675,4.0741,5.7491,0,0.6529,15.1584,0,0,0,0,0.0049,0,0,0,0,0,0,0.0615,0,0,0,0,0,0.0113,0,0,0
61496,Glossy Base 2 with substitute-wollastonite,Clear,Glossy,Translucent,6,6,68.434,6.2619,8.8526,0,1.9607,2.3288,4.2895,0,2.0187,9.9319,0,0,0,0,0.032,0,0,0,0,0,0,0.1095,0,0,0,0,0,0.0699,0,0,0
61561,Satin Base Art Alliance,"White, Off-White",Matte - Smooth,Opaque,5,5,64.6486,9.2256,0,3.9084,0.2771,0.3059,0.583,0,8.1834,9.4349,0.0802,3.2146,0,0,0,0,0,0,0,0,0,0.1005,0,0,0,0,0,0.6207,0,0,0
61574,CMW Cobalt Flux,Glaze,,,,,63.7828,2.3437,1.4531,0,1.2948,8.6004,9.8952,0,0.0701,6.0672,0,0,0,0,0,0,0,0,0,0,0,0.0309,16.3569,0,0,0,0,0,0,0,0
61589,Home made cone 7 /  Feldespato K Crecer,Glaze,,,7,7,80.3406,8.0304,0,0,2.5797,0.9151,3.4948,0,0.0485,7.9419,0,0,0,0,0,0,0,0,0,0,0,0.0846,0,0,0,0,0,0.0591,0,0,0
61598,Home made cone 6 / Feldespato K Crecer,Glaze,,,6,6,78.8448,7.883,0,0,2.9472,1.0594,4.0066,0,0.0444,9.0955,0,0,0,0,0,0,0,0,0,0,0,0.0745,0,0,0,0,0,0.0512,0,0,0
61599,Home made cone 8 /  Feldespato K Crecer,Glaze,,,8,8,81.5046,8.1471,0,0,2.2672,0.7926,3.0598,0,0.0519,7.0777,0,0,0,0,0,0,0,0,0,0,0,0.0931,0,0,0,0,0,0.0658,0,0,0
61600,Ginger Mint,Green - Copper,Satin - Matte,Opaque,6,10,58.3023,9.2199,3.8646,4.2977,0.2137,2.0034,2.2172,0,0.0513,15.2821,0,0,0,0,0.0366,0,0,0,0,0,0,0.3296,0,0,2.041,0,0,4.3578,0,0,0
61601,Home made cone 9 / Feldespato K Crecer,Glaze,,,9,9,82.4307,8.245,0,0,2.063,0.7123,2.7753,0,0.0543,6.3253,0,0,0,0,0,0,0,0,0,0,0,0.099,0,0,0,0,0,0.0704,0,0,0
61602,Home made cone 10/ Feldespato K Crecer,Glaze,,,10,10,83.1864,8.3186,0,0,1.856,0.6311,2.4871,0,0.0566,5.7721,0,0,0,0,0,0,0,0,0,0,0,0.1046,0,0,0,0,0,0.0748,0,0,0
61624,Bleu Murfitt,Glaze,,,8,8,64.6254,8.8079,0,0,7.4437,0,7.4437,0,7.5086,7.5087,0,0,0,0,0,0,0,0,0,0,0,0.214,0,0,0,0,0,3.8917,0,0,0
61626,Bleu Murfitt/Cone 6,Glaze,,,6,6,63.3925,8.638,1.931,0,6.3877,0.9655,7.3532,0,7.3072,7.3721,0,0,0,0,0,0,0,0,0,0,0,0.2088,0,0,0,0,0,3.7971,0,0,0
61638,Bloem's Broken Blue,Blue,Glossy,,6,10,59.6299,4.3553,13.9994,0,0.195,2.3595,2.5545,0,3.1854,12.6161,0,0,0,0,0.0455,0,0,0,0,0,0,0.1882,0.6796,0,1.8288,0,0,0.9172,0,0,0
61639,Drought Resistant Spearmint,Green,Glossy,Translucent,6,10,63.7381,9.7884,1.4303,3.9207,0.2841,1.1209,1.405,0,0.0593,12.9192,0,0,0,0,0.0346,0,0,0,0,0,0,0.3265,0,0,2.0359,0,0,4.342,0,0,0
61652,YNS-06,Glaze,Glossy,Transparent,6,6,53.0877,6.799,14.0275,5.8476,0.9957,2.7659,3.7616,0,2.3082,13.9363,0.1594,0,0,0,0,0,0,0,0,0,0,0.0667,0,0,0,0,0,0.0059,0,0,0
61711,Bleuâtre Murfitt/Boccaron + 3134,Glaze,,,6,6,62.6602,7.8879,2.051,0,6.6651,1.0255,7.6906,0,6.7232,8.9429,0,0,0,0,0,0,0,0,0,0,0,0.2108,0,0,0,0,0,3.8334,0,0,0
61772,Yanatt Chun var4 for test,Iron - Celadon - Chun,,Semi-opaque,6,7,60.9894,8.5827,5.0831,0,0.8452,3.7171,4.5624,0,8.6505,9.9605,0,0,0,0,0.0192,0.0165,0,0,0,0,0,0.0475,0,0,0.2313,0,0,0.0483,0,0,1.8087
61773,Nuka var1 for test 241120,Ash - Nuka,Satin - Matte,Semi-opaque,5,5,70.9373,5.1757,3.5947,0,5.3545,4.9839,10.3384,0,2.3021,5.5369,0,0,0,0,1.2956,0,0,0,0,0,0.0529,0.7664,0,0,0,0,0,0,0,0,0
61793,Lucie Dolomite White,Glaze,Matte - Semi,Opaque,5,6,55.0818,11.0382,4.1965,0,0,7.9429,7.9429,0,4.5916,13.2968,0.0474,0,0,0,0,0,0,0,0,0,0,0.0017,0,0,0,0,0,0,0,3.8031,0
61807,New Recipe 1dorado Kelper,Iron,Matte - Semi,Opaque,7,7,59.7891,6.1221,0.1328,0,4.5425,0.8203,5.3628,0,5.1021,18.2279,0,0,0,0,2.0999,0,0,0,0,0,0,3.0832,0,0,0,0,0,0.08,0,0,0
61824,Home made cone 5 / Feldespato K Crecer,Glaze,,,5,5,76.8476,7.6866,0,0,3.4019,1.238,4.6399,0,0.0393,10.6838,0,0,0,0,0,0,0,0,0,0,0,0.0617,0,0,0,0,0,0.0412,0,0,0
61825,Home made cone 4 / Feldespato K Crecer,Glaze,,,4,4,72.6334,9.0845,0,0,4.0212,1.4634,5.4846,0,0.0464,12.6296,0,0,0,0,0,0,0,0,0,0,0,0.0729,0,0,0,0,0,0.0487,0,0,0
61827,Home made Cone 3/ Feldespato K Crecer,Glaze,,,3,3,72.7254,8.1764,0,0,4.0011,1.4653,5.4664,0,0.0388,12.6814,0,0,0,0,0,0,0,0,0,0,0,0.8741,0,0,0,0,0,0.0375,0,0,0
61834,Orange Flashing Slip,Glaze,,,,,80.1818,13.9875,0,0,1.2903,3.9514,5.2417,0,0.0716,0.2398,0,0,0,0,0.0429,0,0,0,0,0,0,0.1232,0,0,0,0,0,0.1114,0,0,0
61837,Linda's Yellow Flashing Slip,Glaze,,,,,68.4651,16.6462,0,0,1.5546,3.794,5.3486,0,0.4352,0.378,0,0,0,0,0,0,0,0,0,0,0,0.3055,0,0,0,0,0,6.575,0,1.8463,0
61839,Newman's Red Flashing Slip,Glaze,,,,,69.3605,25.8617,0,0,1.4367,0.8088,2.2455,0,1.0144,0.218,0,0,0,0,0,0,0,0,0,0,0,0.8515,0,0,0,0,0,0.4484,0,0,0
61841,EPK flashing slip,Glaze,,,,,67.5447,22.9067,0,0,2.1131,6.471,8.5841,0,0.1173,0.3928,0,0,0,0,0.0702,0,0,0,0,0,0,0.2017,0,0,0,0,0,0.1825,0,0,0
61843,Red to Orange Crackle Slip,Glaze,,,,,69.1097,25.3514,0.4258,0,2.4019,1.3031,3.705,0,0.2573,0.3353,0,0,0,0,0.0831,0,0,0,0,0,0,0.271,0,0,0,0,0,0.4614,0,0,0
61844,Flashing Slip - no name,Glaze,,,,,67.8604,28.1591,0,0,1.5281,0.8358,2.3639,0,0.6209,0.2774,0,0,0,0,0,0,0,0,0,0,0,0.3832,0,0,0,0,0,0.335,0,0,0
62044,Neil’s Perfect Clear,Clear,,,6,6,64.148,8.4338,5.6403,0,0.9071,5.6275,6.5346,0,2.8849,12.2111,0,0,0,0,0.022,0,0,0,0,0,0,0.0681,0,0,0,0,0,0.0571,0,0,0
62045,Clear Glaze,Clear,,,6,6,62.0465,8.7337,10.0382,0,3.6525,3.2334,6.886,0,2.4126,9.5056,0,0,0,0,0.0183,0,0,0,0,0,0,0.1586,0,0,0,0,0,0.2006,0,0,0
62059,BG4 40x2,"White, Off-White",Glossy,Opaque,6,6,58.28,8.3353,8.6357,0,1.2957,8.442,9.7377,0,5.2289,9.6923,0,0,0,0,0.0119,0,0,0,0,0,0,0.0472,0,0,0,0,0,0.031,0,0,0
62062,Simple Satin 4,Clear,Satin,,6,6,59.7161,12.4006,4.5594,0,1.1093,5.1179,6.2272,0,6.7346,10.1211,0,0,0,0,0.0307,0,0,0,0,0,0,0.1192,0,0,0,0,0,0.0912,0,0,0
62119,Cranberry,Red - Pink,,Translucent,6,6,65.2227,7.6534,3.2004,0,0.6662,3.6427,4.3089,0,0.1314,17.4755,0,0,0,0,0.0227,0,0,0.0907,0,0,0,0.0971,0,0,0,0,0,0.0591,0,0,1.738
62148,New Recipe 1blanco Kelper colemanita 1180 C,Clear,Glossy,Opaque,4,4,42.2163,5.0641,26.0478,0,0.8205,3.1486,3.9691,0,0.0648,18.4762,0,0,0,0,0,0,0,0,0,0,0,0.0332,0,0,0,0,0,0.0468,0,4.0818,0
62150,Zero3 Stoneware recipe RedArt,Glaze,,,,,71.3359,7.0191,1.732,0,2.0625,10.9115,12.974,0,1.0383,4.4948,0,0.5632,0,0,0.0129,0,0,0,0,0,0,0.6882,0,0,0,0,0,0.1416,0,0,0
62198,Raku - Ferguson's White Crackle,Raku,,,,,44.9078,5.5805,19.8302,0,1.0084,5.8358,6.8442,0,4.522,18.0306,0,0,0,0,0.0434,0,0,0,0,0,0,0.1579,0,0,0,0,0,0.0834,0,0,0
62200,Raku - Gold,Raku,Glossy,Transparent,,,33.8704,3.2839,24.5392,0,1.9637,4.8862,6.8499,0,6.181,22.1367,0,0,0,0,0.0448,0,0,0,0,0,0,3.0142,0,0,0,0,0,0.0799,0,0,0
62203,Raku - Adjusted Copper 80/20 #3 - Tom Buck-Digitalfire,Raku,,,,,34.7049,2.6157,29.2278,0,0.6265,12.2279,12.8544,0,2.7305,10.9051,0,0,0,0,0.0219,0,0,0,0,0,0,0.0844,0,0,6.8163,0,0,0.0391,0,0,0
62211,Raku - Hollingsworth's Hawaiian Copper Blue,Raku,Matte - Dry,Opaque,,,16.2919,0.7745,24.2471,0,0.277,4.1042,4.3812,0,5.5079,37.4787,0,0,0,0,4.7469,0,0,0,0,0,0,0.1753,2.4523,0,3.1863,0,0,0.0789,0,0,0.6792
62215,Raku - Dewitt's Plate Tectonic,Raku,,,,,21.1858,4.0383,4.7021,27.4372,0.0521,5.154,5.206,0,1.0605,4.2254,0,0,0,0,0.0086,17.4569,0,0,0,0,0,0.3335,0,0,0.4943,0,0,5.5216,0,8.3298,0
62323,New Recipe 1doble capa azules Kelper cono7,Glaze,Matte - Smooth,Semi-opaque,7,7,66.142,8.6798,0,0,5.8527,0.0764,5.9291,0,0.0882,12.0488,0,0,4.9061,0,0,0,0,0,0,0,0,0.0764,0.6964,1.2831,0,0,0,0.1499,0,0,0
62465,3/6/4 Kupfergrün Minikristall (Copy 2),Glaze,,,,,68.7734,6.5871,0,0,4.5036,1.8479,6.3515,0,0.2068,16.2677,0,0,0,0,0,0,0,0,0,0,0,0.0493,0,0,1.7641,0,0,0,0,0,0
62466,2/8/3 Kupfertürkis Kristall Adjusted R2O to RO,Crystalline - Micro,Glossy,,10,10,63.3259,6.3896,0,0,4.2329,1.7361,5.969,0,0.1935,5.9039,0,0,17.3154,0,0,0,0,0,0,0,0,0.046,0,0,0.8567,0,0,0,0,0,0
62483,New Recipe 1fosf Kelper 1,Iron,Matte - Semi,Semi-opaque,6,6,60.9363,6.8131,0,0,5.1463,3.0667,8.213,0,0.052,10.6079,0,0,0,0,2.1104,0,0,0,0,7.7704,0,3.4085,0,0,0,0,0,0.0885,0,0,0
62507,Crystals,Glaze,,,,,64.4594,4.6508,0,0,0.1817,9.1878,9.3695,0,0.0279,21.4015,0,0,0,0,0.0144,0,0,0,0,0,0,0.0393,0,0,0,0,0,0.0373,0,0,0
62636,Ravenscrag Floating Blue (^5+soak),Glaze,Glossy,,5,6,60.555,7.8769,5.2451,0,2.1433,3.0269,5.1703,0,2.992,13.2131,0,0,0,0,0,0,0,0,0,0,0,1.1979,0.7942,0,0,0,0,2.9555,0,0,0
62672,Strontium Green (from Chinese Bronze),Matte,Matte - Smooth,Opaque,9,12,59.9946,11.1742,0,2.4181,0.9752,2.6025,3.5777,0,0.2245,0.3048,15.5033,0,0,0,0.0114,0,0,0,0.0027,0,0,1.8427,0,0,0.6837,0,0,4.2623,0,0,0
62676,Strontium Blue (Spodumene),Blue - Strontium,Satin - Matte,Opaque,10,10,62.2012,12.2762,0,4.0416,1.7549,5.6752,7.4302,0,0.0886,0.4587,11.6492,0,0,0,0.019,0,0,0,0.0045,0,0,0.0292,0,0,1.7996,0,0,0.0021,0,0,0
62678,Titanium Crystal,Glaze,,,10,10,60.5997,10.566,0.4215,0,3.0209,2.5108,5.5316,0,0.2135,10.6131,4.5003,0,1.3453,0,0.1341,0,0,0,0.0112,0,0,0.462,0,0,0,0,0,5.6017,0,0,0
62694,Fake Raku,Specialty - Metallic,Matte - Semi,,6,7,65.8587,8.6445,0,0,4.6778,2.1901,6.8679,0,1.1862,2.2608,0,0,0,0,0.0003,0,0,0,0.0005,13.1707,0,0.0485,0,1.9557,0,0,0,0.0062,0,0,0
62718,Водоросли 001,Glaze,Glossy,Semi-opaque,6,6,60.2722,7.6481,0,0,2.3208,3.3635,5.6843,0,0.3521,10.1678,0,0,9.4685,0,0,0,0,0,0,0,0,0.0491,0,0,2.4949,0,0,3.8629,0,0,0
62722,Ржавый синий,Glaze,Glossy,Semi-opaque,6,6,62.6423,8.8251,7.0682,0,2.657,4.599,7.256,0,0.9771,7.9816,0.1284,0,0,0,0,0,0,0,0,0,0,1.1263,0.8284,0,0,0,0,3.1666,0,0,0
62730,Хризолит,Glaze,Glossy,Semi-opaque,6,6,60.6254,4.9252,11.3997,0,1.3027,3.0737,4.3764,0,1.4303,10.8724,0.207,0,0,0,0,0,0,0,0,0,0,0.0236,0.1691,0,1.5191,0,0,4.4518,0,0,0
62752,Hensley Clear,Clear,Glossy,Transparent,6,10,71.144,7.3767,3.3662,0,1.375,3.6798,5.0548,0,0.7956,9.4488,2.2628,0,0,0,0.006,0,0,0,0,0,0,0.0603,0,0,0,0,0,0.0132,0,0,0.4715
62875,Astor#23 Base materiales Crecer,"White, Off-White",Satin,Translucent,6,7,69.8189,6.8703,2.8135,0,0.8662,6.4896,7.3559,0,5.4957,7.4952,0,0,0,0,0,0,0,0,0.01,0,0,0.0908,0,0,0,0,0,0.0497,0,0,0
62876,Astor#23 Base materiales Crecer without 804,"White, Off-White",Satin,Translucent,6,7,69.8006,6.8702,2.8864,0,1.2419,6.1141,7.356,0,5.4358,7.5675,0,0,0,0,0,0,0,0,0,0,0,0.0525,0,0,0,0,0,0.0311,0,0,0
62956,Kal's Red ^10,Glaze,,,9,11,56.544,7.5302,0,0,4.8023,2.1811,6.9835,0,4.5219,16.4527,0,0,0,0,2.7511,0,0,0,0,0,0,5.2094,0,0,0,0,0,0.0073,0,0,0
62958,Clear ^10,Glaze,,,9,11,74.4831,8.4405,1.9522,0,3.6537,2.0388,5.6925,0,0.5251,8.7561,0,0,0,0,0.016,0,0,0,0,0,0,0.0959,0,0,0,0,0,0.0386,0,0,0
63038,Cobalt Blue (June Perry Red variant),Blue - Cobalt,Glossy,Semi-opaque,5,7,60.4715,5.7531,5.892,0,0.6642,2.8407,3.505,0,1.3784,20.05,0,0,0,0,0.0254,0,0,0,0,0,0,0.0838,1.8161,0,0,0,0,0.0574,0,0,0.9673
63046,Shine-O (calciumborat test),Glaze,,,4,4,68.1636,18.8013,0,5.875,1.8732,4.963,6.8362,0,0.0145,0.2033,0,0,0,0,0,0,0,0,0,0,0,0.0146,0,0,0,0,0,0.0915,0,0,0
63047,Flake-O (kaolin krymp),Glaze,,,,,65.0563,14.8853,1.8982,0,2.8954,9.7383,12.6337,0,2.9711,2.3373,0,0,0,0,0,0,0,0.1077,0,0,0,0.0918,0,0,0,0,0,0.0188,0,0,0
63059,Dark Iron Red,"Iron - Kaki, Tomato Red",Glossy,Opaque,6,6,68.1696,7.2337,2.4132,0,5.0325,1.2133,6.2458,0,5.7694,5.0462,0,0,0,0,0.7354,0,0,0,0,0,0,4.3577,0,0,0,0,0,0.0289,0,0,0
63124,Val Cushing VCTB 2 ML Variant 3,Clear,Glossy,Transparent,10,10,54.8595,6.8796,3.1645,0,3.9886,2.258,6.2466,0,5.2295,15.284,0,0,8.264,0,0.0085,0,0,0,0,0,0,0.0464,0,0,0,0,0,0.0174,0,0,0
63205,Strontium Whaa?,Glaze,Matte - Smooth,,6,6,53.5725,8.3621,0,8.3381,0,0,0,0,0,0,26.9297,0,0,0,0,0,0,0,0,0,0,0,0,0,2.7976,0,0,0,0,0,0
63227,CMW  DDM 222 (2),Iron,Glossy,Semi-opaque,10,10,70.4324,6.3482,0,0,3.7996,1.5055,5.3051,0,0.1227,12.9233,0,0,0,0,0.6672,0,0,0,0,0,0,4.1879,0,0,0,0,0,0.0133,0,0,0
63240,Simple Satin 4 - Tests,Matte,Matte - Smooth,Semi-opaque,6,6,59.7161,12.4006,4.5594,0,1.1093,5.1179,6.2272,0,6.7346,10.1211,0,0,0,0,0.0307,0,0,0,0,0,0,0.1192,0,0,0,0,0,0.0912,0,0,0
63243,Turquesa Naty,Turquoise,Satin,Translucent,4,5,66.4364,6.2178,6.2637,0,2.0698,3.9765,6.0462,0,2.849,10.4647,0,0,0,0,0.007,0,0,0,0,0,0,0.1251,0,0,0.3872,0,0,0.1449,0,0,1.058
63255,04 Bead Glaze,"White, Off-White",Satin,Opaque,4,4,44.2228,10.2534,13.2863,0,0.0545,3.7705,3.825,0,19.9106,8.333,0,0,0,0,0.0272,0,0,0,0,0,0,0.0708,0,0,0,0,0,0.0708,0,0,0
63300,Pete Pinnell Weathered Bronze (bedre flux forhold) (3/7),Glaze,,,,,59.7059,11.3668,0,1.3582,1.346,1.7061,3.0521,0,0.2726,0.2063,16.0783,0,0,0,0,0,0,0,0,0,0,0.2414,0,0,2.871,0,0,4.8475,0,0,0
63356,New Recipe verde aturquesado Kelper,Green,Matte,Opaque,4,5,65.0782,7.3289,4.0379,4.498,1.8304,5.8415,7.6719,0,0.1215,4.0855,0,0,0,0,0,0,0,0,0,0,0,0.1053,0,0,2.4884,0,0,0.2065,0,0,4.3781
63400,Crude Oil,Crystalline - Manganese,Matte - Semi,Opaque,10,10,53.0157,13.037,0,0,2.3849,7.6626,10.0476,0,0.1342,4.4665,0,0,0,0,0.0099,0,0,0,0,19.2079,0,0.0557,0,0,0,0,0,0.0256,0,0,0
63409,OF Strontium Neph Sye (Rev Redneck Paycheck recipe) ball clay,Clear,Glossy,Transparent,6,6,64.3664,6.456,3.9081,0,1.0971,5.331,6.4281,0,0.1113,4.5254,8.3767,0,0,0,0,0,0,0,0,0,0,0.3503,0,0,0,0,0,5.4775,0,0,0
63482,S422 Semi matt golden yellow (EU 3/7),Glaze,,,,,57.9168,9.7459,0,0,3.6939,4.0549,7.7488,0,0.0455,14.9317,0,0,0,0,0,0,0,0,0,0,0,3.106,0,0,0,0,0,6.5053,0,0,0
63679,Hamada Rust (fff),Glaze,,,,,62.1837,10.598,5.0444,0,4.3063,4.7812,9.0874,0,0,9.9428,0,0,0,0,0,0,0,0,0,0,0,3.1288,0,0,0,0,0,0.0149,0,0,0
63775,Katz Crawl (>magnesite),Glaze,,,,,56.2652,15.0853,0,0,2.3359,6.4465,8.7824,0,19.49,0.2647,0,0,0,0,0,0,0,0,0,0,0,0.0191,0,0,0,0,0,0.0934,0,0,0
63776,Katz Crawl (EU),Specialty - Crawling,,,9,10,56.2105,14.947,0,0,2.3554,6.5676,8.9231,0,0.0193,0.2698,0,0,19.522,0,0,0,0,0,0,0,0,0.0194,0,0,0,0,0,0.0888,0,0,0
63787,Red Raku (Copy),Specialty - Metallic,Glossy,Translucent,12,8,73.8989,11.7429,0.4781,0,6.3085,5.0474,11.3558,0,0.0318,1.0226,0,0,0,0,0,0,0,0,0,0,0,0.008,0,0,1.0368,0,0,0,0,0,0.425
63793,Turquoise Matte (Copy),Turquoise,Matte,Opaque,4,7,61.9322,11.9409,0,3.1646,2.2557,7.2253,9.481,0,0.2908,0.6343,10.3195,0,0,0,0,0,0,0,0,0,0,0.1221,0,0,2.0547,0,0,0.0599,0,0,0
63872,RandyRed Base w/ Purple Spots,Purple,,,6,10,63.8901,4.7995,7.931,0,0.1093,3.7906,3.8999,0,8.8962,7.1463,0,0,0,0,0.0252,0,0,0,0,0,0,0.0795,3.2787,0,0,0,0,0.0537,0,0,0
63876,"10/10 whiting, talc",Glaze,Glossy - Semi,Opaque,6,6,66.367,7.0854,5.4538,0,0.6659,5.4501,6.116,0,5.4953,7.5621,0.0201,0.6958,1.0104,0,0.0253,0,0,0,0,0,0.0215,0.0778,0,0,0,0,0,0.0694,0,0,0
64008,French Creek Wood Ash,Ash,,,6,6,27.5791,5.1928,2.7802,0,13.0819,4.6009,17.6828,0,17.6347,20.5224,0,0,0,0,4.0311,0,0,0,1.2802,0,0,0.321,0.5873,0,0,0,0,2.3883,0,0,0
64041,Green Yellow Salt MAC C10,Glaze,,,10,10,55.5745,11.3414,0,0,2.1971,7.0641,9.2612,0,8.1259,8.4619,0,0,0,0,0,0,0,0,0,0,0,0.1077,0,0,1.1081,0,0,0.0442,0,5.9751,0
64044,Waxy white MAC C 10 reduction,"White, Off-White",,,10,10,68.3171,5.6419,2.9539,0,2.8376,1.7723,4.6099,0,10.7715,5.2638,0,0,0,0,0.0113,0,0,0,0,0,0,0.0511,0,0,0,0,0,0.025,0,2.3547,0
64045,Transparent Jade Celadon MAC C 10 Reduction,Glaze,,,10,10,73.2335,7.474,0,0,2.9989,1.4244,4.4233,0,0.0873,14.1365,0,0,0,0,0.0128,0,0,0,0,0,0,0.5994,0,0,0,0,0,0.0332,0,0,0
64046,Matt green MAC C10 Reduction,Glaze,,,10,10,58.2956,12.8182,0,0,3.6748,1.7306,5.4054,0,3.0942,19.0638,0,0,0,0,0.0344,0,0,0,0,0,0,0.5908,0,0,0.6082,0,0,0.0895,0,0,0
64048,Texas Red MAC C10 Reduction,Glaze,,,10,10,71.9906,7.3229,0,0,3.8576,1.8154,5.6731,0,0.0735,8.3749,0,0,0,0,1.5971,0,0,0,0,0,0,4.9544,0,0,0,0,0,0.0135,0,0,0
64049,St. John's Black MAC C10 Reduction,Glaze,,,10,10,68.3898,12.234,0,0,2.759,4.6981,7.4571,0,2.9975,4.8448,0,0,0,0,0,0,0,0,0,0,0,1.4392,2.4192,0,0,0,0,0.2184,0,0,0
64050,Jah Blue MAC C10 Reduction,Glaze,,,10,10,63.7426,10.4737,0,0,3.065,1.4507,4.5157,0,0.1088,16.2776,0,0,0,0,0.0275,0,0,0,0,0,0,0.3168,0.8895,0,0,0,0,3.648,0,0,0
64051,Tenmoku MAC C10 Reduction,Glaze,,,10,10,71.3123,7.278,0,0,2.9202,1.3871,4.3073,0,0.0851,13.7657,0,0,0,0,0.0124,0,0,0,0,0,0,3.207,0,0,0,0,0,0.0323,0,0,0
64052,Pete's Celedon MAC C10 Reduction,Glaze,,,10,10,71.981,9.3876,0,0,2.6765,3.1186,5.7952,0,0.2052,12.2443,0,0,0,0,0,0,0,0,0,0,0,0.2762,0,0,0,0,0,0.1105,0,0,0
64054,Non-Iron Blue Celadon MAC C10 Reduction,Glaze,,,10,10,67.7393,8.6147,0,0,2.2052,0.9973,3.2024,0,0.0366,17.4808,0,0,2.7512,0,0.0262,0,0,0,0,0,0,0.0807,0,0,0,0,0,0.068,0,0,0
64055,Cornwall clear MAC C10,Glaze,,,10,10,72.2296,9.2746,0,0,1.5605,1.7841,3.3446,0,2.0356,11.9374,0,0,0.9529,0,0.0197,0,0,0,0,0,0,0.0916,0,0,0,0,0,0.114,0,0,0
64061,Coleman Shino MAC C10,Glaze,,,10,10,66.4458,14.6897,0,7.0259,1.6178,9.1457,10.7635,0,0.0502,0.9673,0,0,0,0,0.008,0,0,0,0,0,0,0.0287,0,0,0,0,0,0.0208,0,0,0
64062,Carmen's turquoise MAC C10,Glaze,,,10,10,61.1728,12.7436,0,1.9403,2.2705,7.365,9.6354,0,0.1682,0.596,0,10.812,0,0,0,0,0,0,0,0,0,0.0522,0,0,2.8795,0,0,0,0,0,0
64066,Y White MAC C10,Glaze,,,10,10,72.303,5.4378,0,0,2.79,1.3565,4.1466,0,6.7886,11.2426,0,0,0,0,0.0036,0,0,0,0,0,0,0.0685,0,0,0,0,0,0.0093,0,0,0
64067,Temmoku Black MAC C10 Reduction,Glaze,,,10,10,71.1639,8.212,0,0,4.1082,1.8731,5.9812,0,0,10.6339,0,0,0,0,0,0,0,0,0,0,0,4.0089,0,0,0,0,0,0,0,0,0
64070,Opaque Blue MAC C10,Glaze,,,10,10,57.0667,13.283,0,0,4.0135,2.767,6.7804,0,9.5043,12.3821,0,0,0,0,0.0355,0,0,0.1546,0,0,0,0.1154,0.5856,0,0,0,0,0.0922,0,0,0
64071,Waterfall MAC C10 Runny,Glaze,,,10,10,61.6733,7.66,0,0,2.2544,1.0825,3.3369,0,5.8096,13.3855,0,0,0,0,0.0197,0,0,0,0,0,0,0.4429,1.2885,0,0,0,0,6.3836,0,0,0
64074,Flambe,Red - Copper,Glossy,,5 &#189;,7,68.3677,5.7158,3.1243,0,1.1629,4.3965,5.5594,0,0.1013,13.5332,0,0,2.3947,0,0.1077,0,0,0,0,0,0,0.4467,0,0,0.2103,0,0,0.0077,0,0,0.4311
64078,Aoki Blue MAC C10,Glaze,,,10,10,68.2305,7.672,3.1392,0,3.0107,1.9104,4.9211,0,0.7638,13.9047,0,0,0,0,0.0199,0,0,0,0,0,0,0.0905,1.2114,0,0,0,0,0.047,0,0,0
64080,Hamada Brown MAC C10 reduction,Glaze,,,10,10,65.5869,10.1023,3.3265,0,5.7305,3.1521,8.8825,0,0.7579,7.6231,0,0,0,0,0.0115,0,0,0,0,0,0,3.6842,0,0,0,0,0,0.025,0,0,0
64083,Bob's Matt White MAC C10,Glaze,,,10,10,66.3822,10.8418,0,0,2.8278,1.2792,4.1069,0,8.0305,10.4206,0,0,0,0,0.0325,0,0,0,0,0,0,0.1008,0,0,0,0,0,0.0845,0,0,0
64084,Opalescent Blue MAC C10 Reduction,Glaze,,,10,10,66.7886,5.838,1.8762,0,2.9997,1.6711,4.6708,0,3.1513,10.1636,0,3.1585,0,0,0.0091,0,0,0,0,0,0,0.2221,0,0,0.8702,0,0,3.2517,0,0,0
64086,Rutile Pink MAC C6-10 Reduction,Glaze,,,6,10,66.3182,6.5794,3.1743,0,2.7608,1.7715,4.5323,0,3.2875,8.3148,0,3.3708,0,0,0.0171,0,0,0,0,0,0,0.2901,0,0,0,0,0,4.1155,0,0,0
64087,Ming Blue MAC C10,Glaze,,,10,10,74.675,6.8641,0,0,2.5283,1.1781,3.7063,0,0.0925,12.7522,0,0,0,0,0,0,0,0,0,0,0,0.0943,1.6584,0,0,0,0,0.1572,0,0,0
64088,Kona Gold MAC C10 reduction,Glaze,,,10,10,56.8347,12.191,0,0,3.8774,1.7582,5.6356,0,2.2825,17.1617,0,0,0,0,0.6598,0,0,0,0,0,0,1.9632,0,0,0,0,0,3.2716,0,0,0
64089,Pete's Cranberry Red MAC C10 reduction,Glaze,,,10,10,67.6223,8.8484,2.8006,0,5.6195,3.0176,8.6371,0,0.6316,10.7191,0,0,0,0,0.0051,0,0,0,0,0,0,0.0512,0,0,0.2021,0,0,0.0091,0,0,0.4733
64090,Fake Ash MAC C10,Glaze,,,10,10,52.0109,9.021,0,0,1.5144,0.6105,2.1249,0,2.8491,29.9311,0,0,0,0,0,0,0,0,0,0,0,2.3628,1.3347,0,0,0,0,0.3654,0,0,0
64093,Charcoal Satin Matte,Glaze,Matte - Stony,Opaque,6,6,61.4303,10.2816,0,0,1.631,2.7575,4.3885,0,0.0367,12.9328,0,0,7.0728,0,0.0262,0,0,0,0,0,0,2.9674,0.7865,0,0,0,0,0.0771,0,0,0
64095,Emily's purple matt MAC C10 reduction,Glaze,,,10,10,67.418,5.8896,2.9867,0,2.9632,1.8996,4.8628,0,10.893,5.3322,0,0,0,0,0.0066,0,0,0,0,0,0,0.0886,1.611,0,0,0,0,0.0533,0,0,0.8581
64098,Amber Celadon MAC C10,Glaze,,,10,10,68.8049,7.548,0.8099,0,2.2921,1.1158,3.4079,0,1.7532,15.991,0,0,0,0,0.0053,0,0,0,0,0,0,1.5512,0,0,0,0,0,0.1286,0,0,0
64103,Cushing Black MAC C10,Glaze,,,10,10,63.1178,8.2839,0,0,1.9238,1.7265,3.6503,0,11.5969,4.8935,0,3.6131,0,0,0,0,0,0.4693,0,1.4261,0,1.5174,1.1995,0,0,0,0,0.2322,0,0,0
64104,Iron Blue MAC C10 Reduction,Glaze,,,10,10,63.4529,7.6701,5.421,0,2.5517,2.0961,4.6478,0,1.3109,11.8656,0,1.1888,0,0,0.0271,0,0,0,0,0,0,0.3433,0,0,0,0,0,4.0725,0,0,0
64105,Jade Celadon,Glaze,,,10,10,70.8591,5.6156,2.0994,0,2.6105,1.5293,4.1398,0,3.4487,9.8642,0,1.4846,1.4587,0,0.0114,0,0,0,0,0,0,0.0486,0,0,0,0,0,0.0266,0,0.9432,0
64107,Coleman White Crackle Shino MAC C10,Glaze,,,10,10,68.6532,18.3063,0,0,2.8456,9.0578,11.9034,0,0.1788,0.7604,0,0,0,0,0.0262,0,0,0,0,0,0,0.1036,0,0,0,0,0,0.0681,0,0,0
64108,carmen's turquoise MAC C10,Glaze,,,10,10,61.1406,12.6245,0,1.9434,2.2924,7.3822,9.6746,0,0.1813,0.6134,0,10.8293,0,0,0.0091,0,0,0,0,0,0,0.0761,0,0,2.8841,0,0,0.0238,0,0,0
64109,Coleman Shino #3 MAC C10 reduction,Glaze,,,10,10,66.4458,14.6897,0,7.0259,1.6178,9.1457,10.7635,0,0.0502,0.9673,0,0,0,0,0.008,0,0,0,0,0,0,0.0287,0,0,0,0,0,0.0208,0,0,0
64110,"Randy's Red (w/3134, 3195, and Custer)",Glaze,,,6,6,64.2145,4.001,7.9344,0,0.5211,3.5941,4.1151,0,9.0595,9.9507,0,0,0,0,0.6091,0,0,0,0,0,0,0.0708,0,0,0,0,0,0.0449,0,0,0
64112,Opaque Blue MAC C10 reduction,Glaze,,,10,10,57.1783,13.309,0,0,4.0213,2.7724,6.7937,0,9.5229,12.4064,0,0,0,0,0.0355,0,0,0.1549,0,0,0,0.1157,0.3912,0,0,0,0,0.0924,0,0,0
64114,clear mat glaze MAC C8,Glaze,,,8,8,69.0736,9.2673,0,0,1.4226,4.6151,6.0376,0,1.7833,13.8047,0,0,0,0,0,0,0,0,0,0,0,0.0335,0,0,0,0,0,0,0,0,0
64116,"Opaque Gray Browne? Gloss glaze, opaque gloss, potters complete book of clay and glazes MAC C8",Glaze,,,8,8,77.2542,7.7472,0,0,4.2305,1.9634,6.1939,0,0.0393,4.8865,0,0,0,0,0,0,0,0,0,0,0,3.8789,0,0,0,0,0,0,0,0,0
64117,Dry Matt MAC C8,Glaze,,,8,8,77.8891,10.2016,0,0,1.6945,0,1.6945,0,1.7212,8.4936,0,0,0,0,0,0,0,0,0,0,0,0,0,0,0,0,0,0,0,0,0
64118,Translucent MAC C8,Glaze,,,8,8,77.118,7.2848,0,0,7.0309,0.0657,7.0966,0,1.4275,7.0434,0,0,0,0,0,0,0,0,0,0,0,0.0297,0,0,0,0,0,0,0,0,0
64119,Beight Transparent MAC C8,Glaze,,,8,8,73.4569,12.7671,0,0,8.4606,0,8.4606,0,0,5.3155,0,0,0,0,0,0,0,0,0,0,0,0,0,0,0,0,0,0,0,0,0
64120,Tea? MAC C10,Glaze,,,10,10,55.1083,10.0241,0,0,2.2041,1.6175,3.8217,0,7.0567,21.895,0,0,0,0,0,0,0,0,0,0,0,0.2061,0,0,1.5655,0,0,0.3225,0,0,0
64122,Zephyr Clear MAc C6,Glaze,,,6,6,69.8831,8.4883,4.414,0,1.3337,3.7695,5.1031,0,1.0176,10.9345,0,0,0,0,0.0238,0,0,0,0,0,0,0.0803,0,0,0,0,0,0.0553,0,0,0
64123,Bates Clear MAC C6,Glaze,,,6,6,65.8403,7.5776,5.1376,0,1.2186,3.6035,4.8221,0,1.1777,11.2726,4.0186,0,0,0,0.023,0,0,0,0,0,0,0.0784,0,0,0,0,0,0.052,0,0,0
64125,vc satin white liner #4 MAC C6,Glaze,,,6,6,62.138,12.2429,0,0,1.0805,3.2764,4.357,0,0.104,20.9117,0,0,0,0,0.0377,0,0,0,0,0,0,0.1108,0,0,0,0,0,0.098,0,0,0
64127,Copper Salt MAC C6,Glaze,,,6,6,62.4489,13.0328,0,4.4807,2.1933,6.8296,9.0229,0,0.3498,0.6309,0,0,0,0,0,0,0,0,0,0,0,1.7249,0,0,0.5852,0,0,0.158,0,7.5658,0
64129,Turquoise Ice MAC C6,Glaze,,,6,6,71.2649,6.9794,2.4362,0,1.5428,11.5054,13.0482,0,0.0421,4.5215,0,0,0,0,0.0123,0,0,0,0,0,0,0.0381,0,0,1.6255,0,0,0.0319,0,0,0
64140,Selsor Temmoku (w/3134),Glaze,,,5,6,61.1763,8.3585,3.0842,0,1.7866,7.3257,9.1123,0,4.5026,9.6863,0,0,0,0,0,0,0,0,0,0,0,4.0798,0,0,0,0,0,0,0,0,0
64166,Raku - Kelly's Low-Fire Shino,Shino,Glossy,Opaque,,,48.8487,12.3624,0,23.9615,2.1378,6.8477,8.9855,0,0.1249,0.5618,0,0,0,0,0.0124,0,0,0,0,0.2297,0,0.3105,0,0,0,0,0,4.6026,0,0,0
64236,Bloo,Blue - Cobalt,Glossy,,6,10,60.6221,8.4945,2.6174,3.5476,0.6738,2.7413,3.4151,0,0.3019,16.9359,0,0,0,0,0,0,0,0,0,0,0,0.4085,1.1128,0,0,0,0,2.5442,0,0,0
64240,Campana Grey,Glaze,,,6,10,59.4826,7.0583,4.4744,2.2385,0,2.2564,2.2564,0,0.3906,15.9709,0,0,6.3147,0,0,0,0,0,0,1.1559,0,0.0385,0.081,0,0.312,0,0,0.2262,0,0,0
64251,Stengods-Ostman Glaze - EPK Variation,Crystalline - Manganese,,,6,10,62.0087,9.655,0,0,5.6198,2.561,8.1808,0,0.0059,0.2904,0,0,0,0,0.0042,0,0,0,0,14.5486,0,0.9555,0,0,4.34,0,0,0.0109,0,0,0
64256,Temmoku Gold (Cornwall Sub),Iron - Tea Dust,Glossy,,6,6,62.7228,7.2383,0.9026,5.5659,2.068,2.5453,4.6133,0,3.184,11.1398,0,0,0,0,0.0137,0,0,0,0,0,0,4.584,0,0,0,0,0,0.0356,0,0,0
64263,S422 Semi matt golden yellow (EU 3/7),Glaze,,,,,59.5436,16.4124,0,0,2.7523,3.0184,5.7707,0,0.0353,10.9669,0,0,0,0,0,0,0,0,0,0,0,2.341,0,0,0,0,0,4.9301,0,0,0
64305,Stiff Alabama Rain,"White, Off-White",Glossy,Opaque,6,6,59.5903,5.8263,4.3983,0,2.9581,2.0622,5.0203,0,3.0704,7.4493,0,0,6.2394,0,0.0138,0,0,0,0,0,0,0.4936,0,0,0,0,0,7.8982,0,0,0
64308,Louck's Floating Blue,Blue - Rutile,Glossy,Opaque,6,6,62.7725,8.8925,7.0735,0,1.6864,6.3552,8.0416,0,1.6853,6.7751,0,0,0,0,0.0191,0,0,0,0,0,0,1.0611,0.5722,0,0,0,0,3.1071,0,0,0
64311,Semi- Satin Opaque glaze,Glaze,,,6,6,59.6859,7.3942,5.6715,0,0.926,4.5806,5.5065,0,0.2653,13.8106,0,0,4.3553,0,0.0059,0,0,0,0,0,0,0.125,0,0,0,0,0,0.0153,0,3.1644,0
64312,Milky Gloss,Glaze,,,6,6,59.0164,5.7104,13.3798,0,0.214,2.3266,2.5406,0,3.1226,12.0942,0,0,0,0,0.0499,0,0,0,0,0,0,0.184,0,0,0,0,0,0.1098,0,3.7924,0
64351,Neph Sye Substitute/ KNaCarb,Glaze,,,,,68.9051,15.5727,0,0,3.3851,10.702,14.0872,0,0.1411,0.9283,0,0,0,0,0,0,0,0,0,0,0,0.0731,0,0,0,0,0,0.2926,0,0,0
64409,Sustituto para Nefelina Sienita con retiro de Cuarzo/ Neph Sye Substitute minus Silica,Glaze,,,,,73.91,13.1689,0,0,2.8451,9.0471,11.8922,0,0.1042,0.8486,0,0,0,0,0,0,0,0,0,0,0,0.0152,0,0,0,0,0,0.0609,0,0,0
64441,NR Crystal Base - Lavender Opal,Crystalline,Glossy - Semi,Translucent,6,6,55.4835,2.2723,1.0268,2.5278,1.3171,6.2773,7.5943,0,1.6862,5.8393,0,0,18.2237,0,0,0,0,0,0,0,0,0.0042,0,0,0,0,0,3.8726,0,0,0
64585,Hamada Rust (neph sye/ulexit),Glaze,,,,,65.9251,10.2066,3.4879,0,2.0347,6.9316,8.9662,0,0.3359,7.9753,0,0,0,0,0,0,0,0,0,0,0,3.0815,0,0,0,0,0,0.0213,0,0,0
64586,Hamada Rust,Iron - Tenmoku,Glossy - Semi,Semi-opaque,9,11,65.9516,10.2404,3.3352,0,5.7486,3.1634,8.912,0,0.7522,7.6187,0,0,0,0,0.0061,0,0,0,0,0,0,3.173,0,0,0,0,0,0.0109,0,0,0
64589,Hamada Rust (kali/ulexit),Glaze,,,,,66.1066,10.187,3.3129,0,6.1516,2.8216,8.9733,0,0.841,7.3015,0,0,0,0,0,0,0,0.0197,0,0,0,3.2408,0,0,0,0,0,0.0171,0,0,0
64594,3110 Substitute using borax,Glaze,,,,,69.8208,3.7035,2.5099,0,2.3499,15.2891,17.6391,0,0.0093,6.2355,0,0,0,0,0,0,0,0,0,0,0,0.0164,0,0,0,0,0,0.0656,0,0,0
64603,3110 Substitute using F.804,Clear,Glossy,Transparent,,,69.7899,3.7026,2.5332,0,2.3097,15.3041,17.6138,0,0.2431,6.03,0,0,0,0,0,0,0,0,0,0,0,0.0359,0,0,0,0,0,0.0514,0,0,0
64636,233,Glaze,,,,,62.8612,11.0899,0,0,1.0882,3.3379,4.4262,0,0.0962,21.3184,0,0,0,0,0.0315,0,0,0,0,0,0,0.0949,0,0,0,0,0,0.0818,0,0,0
64641,BHMS 18/12,Iron - Celadon,Glossy,Transparent,10,12,74.0081,8.0412,0,0,2.0089,0.7399,2.7488,0,1.7405,13.0325,0,0,0,0,0.0259,0,0,0,0,0,0,0.2338,0,0,0,0,0,0.1691,0,0,0
64656,Hamada Rust (kali/ulexit),Glaze,,,,,66.1066,10.187,3.3129,0,6.1516,2.8216,8.9733,0,0.841,7.3015,0,0,0,0,0,0,0,0.0197,0,0,0,3.2408,0,0,0,0,0,0.0171,0,0,0
64666,Fiske Celadon,Glaze,,Translucent,5 &#189;,6,69.4446,7.0248,0,0,0.0924,4.7182,4.8106,0,0.0711,9.0109,0,0,9.4555,0,0,0,0,0,0,0,0,0.0616,0,0,0,0,0,0.1209,0,0,0
64704,Oribe,Green - Oribe,Glossy,Transparent,6,8,64.0644,7.3856,2.4025,0,1.847,1.3141,3.161,0,4.5224,11.1318,0.0297,0,4.1951,0,0.01,0,0,0,0,0,0,0.0668,0,0,3.0047,0,0,0.026,0,0,0
64743,Copper Funko,Glaze,Glossy,,10,10,60.873,8.5822,0,5.3627,0.9135,1.0644,1.9779,0,6.5227,0.6467,0,10.1341,0,0,0,0,0,0,0,0,0,0.0243,0,0,1.1995,0,0,4.677,0,0,0
64757,"Hamada Rust (kali/ulexit) flux ratio 0,8:0,2",Glaze,,,,,66.8985,10.3031,2.1205,10.4646,4.1618,1.8414,6.0032,0,0.5389,1.5169,0,0,0,0,0,0,0,0.0127,0,0,0,2.0742,0,0,0,0,0,0.0673,0,0,0
64758,"Hamada Rust (kali/ulexit) flux ratio 0,2:0,8",Glaze,,,,,67.3556,10.384,1.3994,0,2.9639,1.2505,4.2144,0,0.3571,14.8149,0,0,0,0,0,0,0,0.0084,0,0,0,1.3685,0,0,0,0,0,0.0977,0,0,0
64817,Hamada Rust (Li 8/2),Glaze,,,,,68.2365,10.5382,0,10.9935,4.3546,1.5695,5.9241,0,0.4831,0.3587,0,0,0,0,0,0,0,0.0177,0,0,0,3.3819,0,0,0,0,0,0.0663,0,0,0
64821,"Hamada Rust (2/8 +0,16 B +Mg)",Glaze,,,,,65.8261,10.1416,3.2368,0,2.6426,1.4461,4.0887,0,10.9512,2.2079,0,0,0,0,0,0,0,0.3898,0,0,0,3.0798,0,0,0,0,0,0.0782,0,0,0
64822,"Hamada Rust (kali) flux ratio 0,8:0,2",Glaze,,,,,68.2693,10.6229,0,9.4725,5.393,1.9773,7.3702,0,0.3252,0.4522,0,0,0,0,0,0,0,0.0119,0,0,0,3.4326,0,0,0,0,0,0.0431,0,0,0
64849,Alberta Slip/Argentina,Glaze,,,,,66.1547,11.0541,0,0,2.7862,2.6423,5.4286,0,7.2469,7.8126,0,0,0,0,0,0,0,0,0.0062,0,0,2.0561,0,0,0,0,0,0.2408,0,0,0
64983,Pete Pinnell Weathered Bronze (GULDBORGSUND),Green - Copper,Matte - Semi,,6,6,60.4739,11.5346,0,0.9358,2.2191,6.8164,9.0355,0,0.1175,0.3046,9.9865,0,0,0,0,0,0,0.002,0,0,0,0.0582,0,0,2.8257,0,0,4.7258,0,0,0
64985,Andrew Wong Luster for Soda Fire,Shino,,,10,10,67.5312,16.7125,0,5.1455,2.061,6.7168,8.7779,0,0.0199,1.7929,0,0,0,0,0,0,0,0,0,0,0,0.0201,0,0,0,0,0,0,0,0,0
65005,Better Satin 1,Matte,Satin,Semi-opaque,5,6,62.1357,12.0582,4.3817,0,1.054,4.8925,5.9465,0,5.1522,9.7185,0,0,0,0,0.0305,0,0,0,0,0,0,0.1112,0,0,0,0,0,0.0878,0,0.3777,0
