Repository: derekphilipau/glazy-data

# glazy-data
Public data from the Glazy database

## About

The Glazy database of ceramic recipes was originally seeded with data from [Linda Arbuckle's](http://lindaarbuckle.com)  [GlazeChem database](http://lindaarbuckle.com/arbuckle_handouts.html), John Sankey's [glaze database](http://www.johnsankey.ca/glazedata.html) (which is based on the extensive work by [Alisa Clausen](https://glazy.org/u/alisaclausen)), and [Louis Katz's](http://www.louiskatz.net) [Hyperglaze database](http://falcon.tamucc.edu/~lkatz/allglazes.txt).

This repository intends to continue the tradition of making recipes publicly available.  This archived data only includes publicly shared recipes and materials.

File: glazy-data-glazes-simplified-20201210.csv (part 42 of 47)
id,name,material_type_concatenated,surface_type,transparency_type,from_orton_cone,to_orton_cone,SiO2_percent_mol,Al2O3_percent_mol,B2O3_percent_mol,Li2O_percent_mol,K2O_percent_mol,Na2O_percent_mol,KNaO_percent_mol,BeO_percent_mol,MgO_percent_mol,CaO_percent_mol,SrO_percent_mol,BaO_percent_mol,ZnO_percent_mol,PbO_percent_mol,P2O5_percent_mol,F_percent_mol,V2O5_percent_mol,Cr2O3_percent_mol,MnO_percent_mol,MnO2_percent_mol,FeO_percent_mol,Fe2O3_percent_mol,CoO_percent_mol,NiO_percent_mol,CuO_percent_mol,Cu2O_percent_mol,CdO_percent_mol,TiO2_percent_mol,ZrO_percent_mol,ZrO2_percent_mol,SnO2_percent_mol
65006,Pete Pinnell Weathered Bronze (GULDBORGSUND) lav Al-lav Si,Glaze,,,,,51.622,7.1052,0,10.1243,1.2666,3.5896,4.8562,0,0.489,0.1844,14.5603,0,0,0,0,0,0,0.0155,0,0,0,0.0674,0,0,4.0999,0,0,6.8758,0,0,0
65007,Pete Pinnell Weathered Bronze (GULDBORGSUND) høj Al - lav Si,Green - Copper,Matte - Semi,,6,6,54.9274,13.0263,0,0.9784,2.5809,8.1108,10.6916,0,0.054,0.3513,11.5266,0,0,0,0,0,0,0,0,0,0,0.0507,0,0,3.0773,0,0,5.3163,0,0,0
65008,Pete Pinnell Weathered Bronze (GULDBORGSUND) høj Al - høj Si,Green - Copper,Matte - Semi,,6,6,67.3358,9.64,0,5.305,0.8095,2.1987,3.0082,0,0.2857,0.118,8.1025,0,0,0,0,0,0,0.0086,0,0,0,0.0504,0,0,2.3582,0,0,3.7876,0,0,0
65010,Pete Pinnell Weathered Bronze (GULDBORGSUND) lav Al - høj Si,Green - Copper,Matte - Semi,,6,6,68.0148,4.7327,0,6.1071,0.8654,2.8202,3.6855,0,0.4763,0.1262,9.4985,0,0,0,0,0,0,0.0171,0,0,0,0.0186,0,0,2.7516,0,0,4.5715,0,0,0
65034,New Recipe Lilaceo Kelper CaMg,Purple - Magnesium Matte,Matte,Opaque,5 &#189;,6,69.263,7.7544,1.6289,0,5.0712,0.8877,5.9589,0,12.2723,2.1117,0,0,0,0,0,0,0,0,0,0,0,0.0526,0.8552,0,0,0,0,0.1031,0,0,0
65141,Grey/Pink/Blue Matte,Matte,Matte,Opaque,6,6,47.9963,12.635,0,2.7739,2.0172,6.4315,8.4487,0,0.1245,18.8549,0,4.122,0,0,0.0168,0,0,0.2574,0.3399,0,0,0.0688,0.1645,0,0,0,0,0.0436,0,0,4.1538
65161,MMM's Chrome Green (test variant),Green,Glossy,Semi-opaque,6,6,66.7884,7.832,5.4269,0,1.1339,4.3301,5.464,0,1.3649,12.2409,0,0,0,0,0.0228,0,0,0.6957,0,0,0,0.1131,0,0,0,0,0,0.0512,0,0,0
65162,Lizotte's Cretaceous Blue (test variant),Blue,Matte - Semi,Semi-opaque,6,6,61.9953,9.162,4.6863,0,0.0916,2.3706,2.4622,0,0.5915,16.9549,0,0,0,0,0.0458,0,0,0,0,0,0,0.3205,0,0,0,0,0,3.7814,0,0,0
65292,Jern som flux NaKFeRO!,Glaze,,,,,64.0664,9.1025,0,0,5.759,2.3053,8.0643,0,0.1719,0.5506,0,0,0,0,0,0,0,0,0,0,0,18.0443,0,0,0,0,0,0,0,0,0
65330,Manganese construct,Glaze,,,,,63.7987,6.7923,0,2.6294,0.8761,2.8753,3.7514,0,0.0808,5.5947,0,0,0,0,0,0,0,0,0,14.5275,0,0.4727,0,0,2.3526,0,0,0,0,0,0
65360,K2.9 K4.1,Glaze,,,6,6,63.4417,13.3792,0,0,4.0373,1.4894,5.5267,0,0.1384,10.8007,6.597,0,0,0,0,0,0,0,0,0,0.1163,0,0,0,0,0,0,0,0,0,0
65369,Ronald’s Stony Cream,Glaze,Matte - Smooth,Opaque,6,6,59.0527,9.7417,3.925,0,1.0893,3.8975,4.9868,0,6.5132,9.3687,0,0,0,0,0.0321,0,0,0,0,0,0,0.2715,0,0,0,0,0,3.1417,0,2.9666,0
65375,Strontium Bible Vanadium tests,Glaze,,,9,11,70.5772,7.3602,0,0,3.0578,1.3849,4.4427,0,2.6498,0.4001,14.4557,0,0,0,0.013,0,0,0,0,0,0,0.063,0,0,0,0,0,0.0384,0,0,0
65385,Val Cushing's Wood Ash,Glaze,,,5,6,34.0903,2.9579,5.9417,0,9.1289,5.2514,14.3803,0,7.7115,28.9675,0,0,0,0,3.7267,0,0,0,0,0,0,2.1753,0,0,0,0,0,0.0488,0,0,0
65422,Jade Matte (without colorants),Matte,Satin - Matte,Semi-opaque,6,6,57.6297,8.9132,2.7739,0,1.4358,3.8776,5.3134,0,0.783,4.1236,10.7713,0,9.5894,0,0.0146,0,0,0,0,0,0,0.0498,0,0,0,0,0,0.0379,0,0,0
65428,The Holy Ashtray,Iron - Celadon - Green,,Translucent,9,12,68.2587,8.6085,0,0,5.5229,4.2778,9.8006,0,2.4311,6.9308,0,0,0,0,1.3394,0,0,0,0,0,1.2098,1.2751,0,0,0,0,0,0.1459,0,0,0
65456,Weaver Black,Black,Satin,Opaque,5,10,58.8122,9.1999,11.6064,0,0.2151,4.3645,4.5796,0,0.0926,10.1319,0,0.3214,0,0,0.0209,0,0,0,0,1.2684,0.921,1.1301,1.0669,0,0,0,0,0.8488,0,0,0
65459,Rowan 5X20 Faux Shino,Iron,Glossy - Semi,Opaque,6,6,57.3496,8.5231,4.4499,3.5963,0.0492,2.2397,2.2888,0,7.3278,12.1537,0,0,0,0,0.0246,0,0,0,0,0,0,0.8621,0,0,0,0,0,3.4239,0,0,0
65462,C6 4321 1.3B,Glaze,,,6,6,65.8989,9.2734,3.6873,5.7932,0.4384,0.1406,0.579,0,0.1843,14.4431,0,0,0,0,0,0,0,0,0,0,0.1408,0,0,0,0,0,0,0,0,0,0
65501,Shaner Yellow,Glaze,,,8,12,52.3494,5.9952,0,0,3.6753,1.7299,5.4052,0,2.2886,21.3027,0,0,0,0,2.1026,0,0,0,0,0,0,1.7242,0,0,0,0,0,0,0,8.8321,0
65504,Otto's Swedish Waxy Matte Yellow,Yellow - Iron,,,8,11,57.7152,8.6636,0,0,4.3736,2.0098,6.3834,0,0.0574,7.2687,0,8.2827,7.6585,0,0,0,0,0,0,0,0,2.1192,0,0,0,0,0,1.8512,0,0,0
65506,BWM Crystal Green Persuasion,Green - Copper,,,9,11,65.407,5.8099,2.8618,0,2.7595,1.8033,4.5628,0,10.4519,5.1085,0,0,0,0,0.0109,0,0,0,0,0,0,0.3206,0,0,1.2536,0,0,4.2131,0,0,0
65514,Saint Johns Iron Yellow (KCAI),Yellow - Iron,,,9,11,72.162,5.8422,0,0,2.9553,1.3475,4.3028,0,4.4009,9.201,0,0,0,0,0,0,0,0,0,0,0,4.0209,0,0,0,0,0,0.0702,0,0,0
65516,KCAI Blue Glaze,Blue,,,8,11,75.3125,7.0146,1.3842,0,3.8709,1.99,5.8609,0,0.3479,7.6466,0,0,0,0,0.0025,0,0,0,0,0,0,1.7677,0.6046,0,0,0,0,0.0585,0,0,0
65518,Kuch Dinnerware Glaze,"White, Off-White",,,8,11,59.4666,11.8574,0,0,1.7732,4.1142,5.8874,0,5.4923,5.7734,0,0,5.079,0,0.0273,0,0,0,0,0,0,0.0892,0,0,0,0,0,0.0709,0,4.0606,2.196
65519,High Rutile Glaze (Tipton),Yellow,,,8,10,50.251,6.5025,0,0,0.9497,3.0276,3.9773,0,0.1678,14.142,0,0,5.8792,0,0,0,0,0,0,0,0,1.0052,0,0,0,0,0,16.9148,0,1.1602,0
65520,Dark Red (Baxter),"Iron - Kaki, Tomato Red",,,9,10,53.8213,10.1268,0,0,1.8508,4.4512,6.302,0,11.9194,11.0835,0,0,0,0,2.9874,0,0,0,0,0,0,3.7305,0,0,0,0,0,0.0292,0,0,0
65522,Ayumi Turqouise,Blue - Strontium,Matte - Smooth,Semi-opaque,8,12,53.9347,11.0459,0,0,1.3838,5.6431,7.0269,0,5.031,10.4526,11.3133,0,0,0,0.0275,0,0,0,0,0,0,0.0828,0,0,1.0137,0,0,0.0716,0,0,0
65525,Better Satin 3,Matte,Satin,Semi-opaque,5,6,63.6423,12.0055,3.8851,0,1.0543,4.6886,5.7429,0,5.5402,8.5789,0,0,0,0,0.031,0,0,0,0,0,0,0.1145,0,0,0,0,0,0.09,0,0.3696,0
65556,Yoko Sekino Bove's Raspberry - Melon Edit,Glaze,Satin,Semi-opaque,5,6,65.1553,5.7515,3.1303,0,0.7089,3.5614,4.2703,0,0.1195,17.094,0,0,0,0,0,0,0,0.8871,0,0,0,0.085,0,0,0,0,0,0.1519,0,0,3.3551
65565,Riders on the Storm ^04,Glaze,Satin - Matte,Translucent,4,4,71.9025,5.1708,1.6011,2.5883,1.4323,9.4868,10.9191,0,0.063,3.9095,2.1404,0,1.5527,0,0.0122,0,0,0.1039,0.0029,0,0,0.0323,0,0,0,0,0,0.0013,0,0,0
65604,Abstract (supposed to be) Purple (Strontium version),Glaze,,Opaque,6,6,42.6637,11.5761,0,0,1.6086,5.2464,6.8549,0,0.2185,0.4529,34.4152,0,0,0,0,0,0,0,0,0,0,0.0811,0,0,3.7377,0,0,0,0,0,0
65620,Yoko Sekino Bove Korean celadon base (crazed),Clear,Glossy,Transparent,6,6,70.5554,8.8784,4.6216,0,1.9119,8.568,10.4799,0,0.113,5.2914,0,0,0,0,0,0,0,0,0,0,0,0.0602,0,0,0,0,0,0,0,0,0
65622,Yoko Sekino Bove Korean celadon base (less crazed),Clear,Glossy,Transparent,6,6,70.5647,8.8629,4.8175,0,0.4364,3.3052,3.7415,0,0.0515,11.7309,0,0,0,0,0.0368,0,0,0,0,0,0,0.0986,0,0,0,0,0,0.0955,0,0,0
65673,Raku -Hollingsworth Glass Beads,Raku,,,,,19.5877,0.2798,22.9003,0,0.1213,7.8111,7.9324,0,36.2232,9.8445,0,0,0,0,0.02,0,0,0,0,0,0,0.0714,0,0,0,0,0,0.0357,0,3.1051,0
65675,Very Tomato Red John Britt book pg 88,Glaze,Glossy - Semi,Opaque,6,6,55.9718,8.8064,2.362,1.8321,0.8067,3.6626,4.4693,0,4.9213,14.4782,0,0,0,0,1.9917,0,0,0,0,0,0,5.1013,0,0,0,0,0,0.0659,0,0,0
65678,Raku -Fatty White Crackle,Raku,Satin - Matte,Opaque,,,54.0915,1.4694,15.8387,0,0.057,7.9452,8.0022,0,0.0533,17.1705,0,0,0,0,0,0,0,0,0,0,0,0.037,0,0,0,0,0,0.0807,0,3.2567,0
65772,Harding Oilspot (kali mix) base,Glaze,,,10,10,70.5941,7.8335,0,0,2.1076,0.895,3.0026,0,0.1461,12.5455,0,0,0,0,0,0,0,0,0,0,0,5.6291,0,0,0,0,0,0.2492,0,0,0
65804,White Room ^04 (cream breaking rust),"White, Off-White",Satin,Opaque,4,4,54.7453,4.3294,12.6247,0,0.1795,5.0583,5.2378,0,1.45,12.3218,1.4969,0,0,0,0.0044,0,0,0,0,0,0,1.6172,0,0,0,0,0,0.2241,0,0,5.9483
65805,3m-4,Glaze,Matte,Semi-opaque,6,6,62.3129,10.6584,2.6426,0,0.5344,1.608,2.1424,0,7.4852,14.4251,0,0,0,0,0.0487,0,0,0,0,0,0,0.1582,0,0,0,0,0,0.1265,0,0,0
65814,C6 Pigmenti,Glaze,,,,,65.1527,5.7542,3.4433,0,1.0204,3.3304,4.3508,0,0.3733,16.3619,0,0,0.6533,0,0,0,0,0,0,0,0,0.0378,0,0,0,0,0,3.8726,0,0,0
65818,MC32,Glaze,,,,,48.463,11.4387,0,0,6.3493,0.0154,6.3647,0,7.6594,14.65,0,0,0,0,2.1198,0,0,0,0,0,0,0.5449,0,0,0,0,0,8.7594,0,0,0
65819,MC33,Glaze,,,,,53.0347,9.2744,2.7669,7.84,1.4613,5.0179,6.4792,0,0.714,8.6213,0,0,0,0,0.0182,0,0,0,0,0,0,2.2082,0,0,0,0,0,9.0431,0,0,0
65820,Kado chrome red (spodumene),Red - Pink,Glossy,Opaque,9,10,68.3516,6.5607,0,2.1265,2.4073,0.8867,3.294,0,0,12.4668,0,4.0184,0,0,0,0,0,0.0475,0,0,0,0.0094,0,0,0,0,0,0.0144,0,0,3.1107
65824,"Pinnell uden lithium carbonat, flux 0.30/0.70",Glaze,,,,,60.3528,11.6777,0,2.7178,0.8853,0.501,1.3863,0,0.3013,0.061,15.8844,0,0,0,0,0,0,0.0028,0,0,0,0.1302,0,0,2.7532,0,0,4.7325,0,0,0
65825,"Pinnell med lithium carbonat, flux 0.55/0.45",Glaze,,,,,60.3977,11.7357,0,8.4117,1.0414,0.3815,1.4229,0,0.3344,0.0658,10.0182,0,0,0,0,0,0,0.0018,0,0,0,0.1628,0,0,2.8583,0,0,4.5907,0,0,0
65836,Harding Oilspot (kali mix) cover,Glaze,,,8,10,62.3501,10.6896,0,0,3.691,1.4789,5.1698,0,0,7.2521,0,4.269,4.3149,0,0,0,0,0,0,0,0,0.0139,0,0,0,0,0,0.0016,0,5.9391,0
65837,No Craze (kali mix),Glaze,,,10,10,71.1377,11.3343,0,0,2.4722,0.9906,3.4628,0,6.1382,7.9167,0,0,0,0,0,0,0,0,0,0,0,0.0093,0,0,0,0,0,0.0011,0,0,0
65838,John Britt Faux shino m. egne materialer,Glaze,,,,,57.4045,8.4566,4.4884,3.606,0.5948,1.6347,2.2295,0,7.4627,12.0155,0,0,0,0,0,0,0,0,0,0,0,0.8745,0,0,0,0,0,3.4623,0,0,0
65839,John Britt Faux shino flux 0.3/0.7 + mere Al/Si,Glaze,,,,,63.1361,11.2874,4.3142,3.9916,0.6504,0.7333,1.3837,0,4.8848,6.7278,0,0,0,0,0,0,0,0,0,0,0,0.901,0,0,0,0,0,3.3733,0,0,0
65847,Palomar Gold (Loyola),Yellow - Iron,Glossy - Semi,Semi-opaque,9,11,46.7445,6.9846,0,0,4.1249,2.0037,6.1286,0,7.7645,21.8443,0,0,0,0,4.1888,0,0,0,0,0,0,2.3907,0,0,0,0,0,3.954,0,0,0
65848,Mamo Lavender,Purple,Satin,Semi-opaque,9,12,63.5405,11.3841,0,0,1.5575,3.6454,5.2029,0,7.6077,11.4775,0,0,0,0,0.0255,0,0,0,0,0,0,0.0791,0.6164,0,0,0,0,0.0663,0,0,0
65850,Melloys Black,Glaze,,,9,11,65.8064,14.2728,0,0,4.9033,2.2252,7.1285,0,3.7626,6.7707,0,0,0,0,0.0334,0,0,0,0,1.8222,0,0.1153,0.2013,0,0,0,0,0.0868,0,0,0
65878,clear raku,Clear,Glossy,Transparent,5,1,35.0956,3.4026,25.4268,0,2.0347,5.063,7.0977,0,5.7347,22.9374,0,0,0,0,0.0464,0,0,0,0,0,0,0.176,0,0,0,0,0,0.0828,0,0,0
66030,Selsor Chun John Britt workshop,Glaze,Glossy,Opaque,6,6,69.7774,5.4952,0,0,2.8795,1.3214,4.2009,0,0.0311,10.0226,0,0,10.3762,0,0,0,0,0,0,0,0,0.0437,0,0,0,0,0,0.0529,0,0,0
66055,melting porcelaine recipe (remis sur 100),Glaze,,,8,9,48.7937,12.5018,0.8992,0,0.4822,0.6872,1.1695,0,1.7106,28.113,0,0,0,0,6.3029,0,0,0,0,0,0,0.1279,0,0,0,0,0,0.3815,0,0,0
66116,C6 Elektra,Glaze,,,,,56.7102,5.5936,4.3091,2.4853,0.5329,2.5461,3.079,0,0.4165,6.4887,14.7165,0.1888,0.9162,0,0,0,0,0,0,0,0,0.0247,0,0,0,0,0,5.0712,0,0,0
66141,Ishii,Iron - Celadon - Blue,Satin,Semi-opaque,9,10,73.4922,6.1033,0,0,2.7,3.034,5.734,0,0,14.1055,0,0,0,0,0,0,0,0,0,0,0.2505,0.3146,0,0,0,0,0,0,0,0,0
66145,Irvine Chun,Iron - Celadon - Chun,Glossy,Translucent,9,10,70.333,5.9687,0,0,0.0287,3.4666,3.4954,0,4.6629,12.5735,0,0,1.9202,0,0.1217,0,0,0,0,0,0,0.0224,0,0,0,0,0,0.0005,0,0,0.9017
66146,Hennesy Celadon,Iron - Celadon,Glossy,Translucent,9,10,71.6102,8.0464,0,0,2.4585,2.5972,5.0557,0,1.4821,12.9638,0,0,0,0,0,0,0,0,0,0,0,0.8388,0,0,0,0,0,0.0028,0,0,0
66147,Frazer,Iron - Celadon - Blue,Glossy,Translucent,8,10,71.9424,7.581,0,0,0.1861,2.7047,2.8908,0,2.3266,15.0195,0,0,0,0,0,0,0,0,0,0,0,0.2363,0,0,0,0,0,0.0033,0,0,0
66148,Ice Trap,Iron - Celadon - Blue,Glossy,Translucent,8,10,68.3792,8.8193,0,0,1.8404,7.7095,9.5499,0,0.8767,10.8582,0,0,0,0,0,0,0,0,0,0,0,1.5167,0,0,0,0,0,0,0,0,0
66149,Mark's Temoku,Iron - Tenmoku,Glossy,Opaque,8,10,70.4605,8.2326,0,0,2.5686,2.748,5.3166,0,0.037,11.8195,0,0,0,0,0,0,0,0,0,0,0,4.0872,0,0,0,0,0,0.0467,0,0,0
66150,Harding Oxblood,Red - Copper - Oxblood,Glossy,Translucent,8,10,73.1068,7.9367,0.3989,0,0.365,6.9272,7.2922,0,1.4031,5.9823,0,0,3.1467,0,0,0,0,0,0,0,0,0.0492,0,0,0.2591,0,0,0,0,0,0.4248
66151,Hillary Red,Red - Copper,Glossy,Translucent,,,67.9999,6.0957,2.3764,0,2.4342,3.1365,5.5707,0,3.9677,7.6969,0,3.1269,1.5693,0,0.0043,0,0,0,0,0,0,0.0768,0,0,0.2297,0,0,0.0144,0,0,1.2713
66152,Pete's Super Red,Red - Copper - Oxblood,Glossy,Translucent,8,10,64.9413,9.5137,2.6819,3.6799,2.4709,3.243,5.7139,0,0.673,12.0618,0,0,0,0,0.0049,0,0,0,0,0,0,0.0742,0,0,0.1935,0,0,0.0087,0,0,0.4532
66155,Coleman Flambe Red,Red - Copper - Flambe,Glossy,Translucent,8,10,66.6088,4.8873,3.8446,0,1.4608,3.4665,4.9273,0,4.5629,3.7142,0,2.4089,7.1791,0,0.007,0,0,0,0,0,0,0.0713,0,0,1.0998,0,0,0.0125,0,0,0.6762
66156,Currie Flambe,Red - Copper,Glossy,Translucent,8,10,66.386,5.9269,5.5778,0,0.0813,4.4432,4.5245,0,2.3465,14.118,0,0,0,0,0.0102,0,0,0,0,0,0,0.0835,0,0,0.5532,0,0,0.0199,0,0,0.4535
66158,Jeff's Red,Red - Copper,Glossy,Translucent,8,10,66.3236,5.5543,2.3713,0,2.4024,3.0936,5.496,0,3.9187,11.7018,0,1.578,1.479,0,0.0043,0,0,0,0,0,0,0.057,0,0,0.2865,0,0,0.0077,0,0,1.2216
66159,Carol's Red,Red - Copper,Glossy,Translucent,8,10,68.5488,6.9065,0,0,1.9442,2.4747,4.4189,0,3.1746,11.0008,0,5.18,0,0,0,0,0,0,0,0,0,0.0445,0,0,0.1839,0,0,0.0394,0,0,0.5027
66160,Peach Bloom 2,Red - Copper - Peach Bloom,Glossy,Translucent,8,10,64.6836,10.249,2.2235,0,4.5335,5.4394,9.973,0,0.5015,11.5519,0,0,0,0,0.0041,0,0,0,0,0,0,0.064,0,0,0.2689,0,0,0.0072,0,0,0.4732
66163,C6 Pigmenti 2,Glaze,,,,,64.1251,5.5303,3.4542,0,0.7921,3.4793,4.2714,0,0.3645,15.978,0,0,0.7519,0,0,0,0,0,0,0,0,0.0309,0,0,0,0,0,5.4937,0,0,0
66186,Crater Glaze /10 Ox,Specialty - Crater,Matte,Opaque,,,59.8006,8.7967,0,0,3.5763,1.6255,5.2018,0,0.0226,16.5915,0,0,0,0,0.0162,0,0,0,0,0,0,0.0629,0,0,0,0,0,9.5077,0,0,0
66197,Kado chrome red (spodumene) (1257),Red - Pink,Glossy,Opaque,7,7,66.1725,6.3244,3.397,1.8673,2.0676,1.3085,3.3761,0,0.7661,11.2721,0,3.7248,0,0,0.0062,0,0,0.0509,0,0,0,0.0299,0,0,0,0,0,0.0335,0,0,2.9791
66215,Alabama Rain (adapted),Glaze,Glossy,Opaque,6,6,57.4776,6.0779,5.1337,0,3.0995,2.2462,5.3457,0,3.2849,8.2754,0,0,6.3827,0,0.0153,0,0,0,0,0,0,0.479,0,0,0,0,0,7.5279,0,0,0
66224,Satin Mint Bone Ash (naf mix),Glaze,,,10,10,58.0671,11.7067,0,0,1.8303,4.3827,6.213,0,0.1111,15.7065,0,0,6.3305,0,1.5386,0,0,0,0,0,0,0.0286,0,0,0.2979,0,0,0,0,0,0
66226,Rexrode Yellow (kali mix),Glaze,,,10,10,51.9497,10.3603,0,0,2.5793,3.8462,6.4255,0,7.9347,8.2065,0,10.1526,0,0,0,0,0,0,0,0,0,2.0394,0,0,0,0,0,0.0007,0,2.9306,0
66227,KL Testgul 01,Glaze,,,10,10,55.4049,12.5397,0,0,2.4492,7.8835,10.3327,0,8.7704,9.1652,0,0,0,0,0,0,0,0,0,0,0,0.684,0,0,0,0,0,3.103,0,0,0
66229,Persimmon 2 (kali mix),Glaze,,,9,10,68.1178,7.437,1.7769,0,3.7931,1.8099,5.603,0,3.5295,8.3917,0,0,0,0,1.9725,0,0,0,0,0,0,3.1642,0,0,0,0,0,0.0074,0,0,0
66232,Klasa's Bloom,Glaze,,,10,10,64.7449,10.4426,2.2433,0,6.7452,3.0689,9.8141,0,0.5059,11.9003,0,0,0,0,0.0041,0,0,0,0,0,0,0.0398,0,0,0.2948,0,0,0.0102,0,0,0
66235,Shaner Oribe (kali mix),Glaze,,,10,10,65.5039,7.4407,0,0,2.5125,1.0067,3.5192,0,4.3904,16.1193,0,0,0,0,0.2073,0,0,0,0,0,0,0.0094,0,0,2.8086,0,0,0.0011,0,0,0
66236,Best Barium Blue (kali mix),Glaze,,,9,10,60.8509,10.6987,0,0,4.1274,4.6383,8.7657,0,0.1646,0.4975,0,16.7762,0,0,0,0,0,0,0,0,0,0.0851,0,0,2.1164,0,0,0.045,0,0,0
66237,Best Barium Blue (naf mix),Glaze,,,10,10,63.9528,9.5341,0,0,2.0876,5.21,7.2976,0,0.2311,0.3773,0,16.4047,0,0,0,0,0,0,0,0,0,0.0903,0,0,2.0695,0,0,0.0427,0,0,0
66238,Candace Black (naf mix),Glaze,,,10,10,74.738,7.0627,0,0,1.6423,2.961,4.6033,0,1.8032,4.9224,0,0,0,0,0,0,0,0,0,0,0,2.9922,3.8782,0,0,0,0,0,0,0,0
66239,Vert Vésuvianite (kali mix),Glaze,,,10,10,57.1976,13.4641,0,0,2.7353,1.096,3.8313,0,0,23.5998,0,0,0,0,0,0,0,0,0,0,0,0.0103,0,0,1.8958,0,0,0.0012,0,0,0
66241,Raku -Hollingsworth CRM-3,Raku,Matte,Opaque,8,6,15.9171,0.6353,24.8765,0,0.2755,4.1714,4.4469,0,5.6106,38.4327,0,0,0,0,4.8688,0,0,0,0,0,0,0.162,1.7011,0,3.2681,0,0,0.081,0,0,0
66242,Raku -Gordon's Chameleon,Raku,,Opaque,,,21.1225,2.8351,16.2987,0,0.6975,4.4067,5.1043,0,3.7023,35.8524,0,0,0,0,6.3518,0,0,0,0,0,0,0.1127,0,0,8.5672,0,0,0.0531,0,0,0
66245,Raku -Dewitt's Craters,Raku,Matte - Dry,Opaque,,,45.4337,3.3815,5.723,29.7441,0.0655,3.0475,3.113,0,8.8215,0.0892,0,0,0,0,0.0133,0,0,0,0,0,0,0.1147,0,0,3.5314,0,0,0.0346,0,0,0
66257,Better Satin 4 (Frit 3195),Matte,Satin,Semi-opaque,5,6,61.6036,11.7793,4.4351,0,0.922,3.9699,4.8919,0,6.081,10.5963,0,0,0,0,0.0313,0,0,0,0,0,0,0.1175,0,0,0,0,0,0.0915,0,0.3723,0
66263,"Randi's Red, 6 cobalt carb.",Glaze,Glossy - Semi,Opaque,6,7,68.0346,3.826,7.5094,0,0.5596,6.9546,7.5142,0,6.6864,0.8626,0.0277,0.9581,1.3912,0,0.0101,0,0,0,0,0,0.0296,0.0368,3.0823,0,0,0,0,0.0311,0,0,0
66291,Ronald’s Stoney Cream (matte),Glaze,Matte - Smooth,Opaque,6,6,56.9798,11.1827,3.9949,0,1.1214,3.9707,5.0921,0,6.6381,9.5469,0,0,0,0,0.039,0,0,0,0,0,0,0.2928,0,0,0,0,0,3.2141,0,3.0195,0
66307,John Britt Faux shino,Glaze,,,,,57.3496,8.5231,4.4499,3.5963,0.0492,2.2397,2.2888,0,7.3278,12.1537,0,0,0,0,0.0246,0,0,0,0,0,0,0.8621,0,0,0,0,0,3.4239,0,0,0
66362,Krypmartin 62,Glaze,,,10,10,48.2907,10.6699,3.1582,0,2.9093,1.6812,4.5905,0,30.2284,3.0136,0,0,0,0,0.0058,0,0,0,0,0,0,0.0314,0,0,0,0,0,0.0115,0,0,0
66378,AC SMST semi gloss,Glaze,Glossy - Semi,Opaque,6,6,72.7836,6.7197,0,0,1.3164,2.2864,3.6028,0,2.215,6.6113,4.5988,0,3.442,0,0,0,0,0,0,0,0,0.0259,0,0,0,0,0,0.0007,0,0,0
66404,Anderson Ranch Tomato Red (Britt Cone 10 version),Iron,Glossy - Semi,Opaque,10,10,64.4281,6.7826,0,0,3.1244,1.4216,4.546,0,4.1254,12.4905,0,0,0,0,2.3389,0,0,0,0,0,0,5.2637,0,0,0,0,0,0.0248,0,0,0
66412,Crystal Clear Test I,Clear,Glossy,Transparent,10,10,73.0074,8.8351,0,0.9613,0.6797,1.527,2.2068,0,0.0368,14.7844,0,0,0,0,0.0263,0,0,0,0,0,0,0.0736,0,0,0,0,0,0.0683,0,0,0
66415,Crystal Clear Test II,Clear,Glossy,Transparent,10,10,73.0226,8.8127,0,1.2945,0.7101,2.1694,2.8795,0,0.0647,13.7812,0,0,0,0,0.022,0,0,0,0,0,0,0.0657,0,0,0,0,0,0.0572,0,0,0
66482,Forshammer Feldspar Substitute,Glaze,,,,,82.5662,9.3346,0,0,2.5448,5.0344,7.5792,0,0.0225,0.3938,0,0,0,0,0,0,0,0,0.0153,0,0,0.067,0,0,0,0,0,0.0214,0,0,0
66514,18/9 base Frit JM169,Glaze,,,6,6,67.0755,7.7882,4.9528,0,0.8449,5.269,6.114,0,0.025,12.4235,0.0183,0.6319,0.9176,0,0,0,0,0,0,0,0.0195,0.0186,0,0,0,0,0,0.0152,0,0,0
66516,Strontium Crater Slip,Specialty - Crater,,,6,8,66.1511,14.3935,0,0,4.2731,5.7341,10.0072,0,0,0,7.4272,0,0,0,0,0,0,0,0,0,0,0.0601,0,0,0,0,0,1.961,0,0,0
66517,Rowan base,Glaze,Glossy - Semi,Translucent,6,6,65.0363,8.7142,5.1557,3.4969,0,4.1274,4.1274,0,0.0032,11.8111,0.019,0.6578,0.9551,0,0,0,0,0,0,0,0.0203,0,0,0,0,0,0,0.0032,0,0,0
66520,"Rowan base 20 spodumene, 20 3069P",Glaze,Glossy - Semi,Semi-opaque,6,6,68.5507,9.66,5.3734,4.3921,0,0,0,0,0.9569,11.0669,0,0,0,0,0,0,0,0,0,0,0,0,0,0,0,0,0,0,0,0,0
66524,Cerulean ^04,Glaze,Glossy,Translucent,4,3,51.9,6.1664,12.4496,0,0.5362,5.0673,5.6035,0,5.566,7.1981,0,0,9.7998,0,0,0,0,0,0,0,0,0.0793,0,0,1.0644,0,0,0.1729,0,0,0
66563,Iron Rain,Glaze,,,,,61.0987,3.2587,3.955,1.9749,0.6592,7.2612,7.9204,0,0.5207,3.4007,0,0,2.1895,0,0,0,0,0,0,0,0,15.6815,0,0,0,0,0,0,0,0,0
66565,Manganese Rain,Glaze,,,,,60.8453,3.2242,3.8747,1.9388,0.6721,7.385,8.0571,0,0.5105,3.3798,0,0,2.2368,0,0,0,0,0,0,15.8629,0,0.0698,0,0,0,0,0,0,0,0,0
66567,Purple Rain (EU),Glaze,,,,,60.7202,3.2172,3.8716,1.9339,0.6707,7.3703,8.041,0,0.51,4.0818,0,0,2.2321,0,0,0,0,0,0,0,0,0.0698,15.3224,0,0,0,0,0,0,0,0
66597,RJ Lowfire Titanium Yellow,Glaze,Satin,Opaque,4,4,53.3577,7.0017,10.2714,3.6967,0.0492,1.9347,1.9839,0,4.7471,8.9016,0,0,0,0,0,0,0,0,0,0,0,0.2475,0,0,0,0,0,9.7925,0,0,0
66617,Leach White ^10,Glaze,,,9,11,72.7342,7.1679,0,0,2.9227,1.3585,4.2812,0,0.0514,13.7993,0,0,0,0,0.0125,0,0,0,0,0,0,0.0645,0,0,0,0,0,0.0324,0,1.8566,0
66638,RJ Mottled Blue/Green,Glaze,Glossy - Semi,Opaque,4,4,54.742,8.0391,10.053,5.4321,0.1149,5.122,5.2369,0,0.0903,10.9476,0,0,0,0,0.0255,0,0,0,0.0061,0,0,0.0721,0.5097,0,0,0,0,4.8456,0,0,0
66646,Krypmartin 63,Glaze,,,10,10,46.2922,8.4153,1.5814,0,2.816,1.3865,4.2025,0,32.8391,1.592,0,0,5.0475,0,0.0029,0,0,0,0,0,0,0.0208,0,0,0,0,0,0.0063,0,0,0
66653,Krypmartin 64,Glaze,,,9,10,44.9875,8.5897,2.2476,0,2.7523,1.4697,4.222,0,37.7292,2.1864,0,0,0,0,0.0041,0,0,0,0,0,0,0.0249,0,0,0,0,0,0.0085,0,0,0
66656,Old Mate,Glaze,,,9,10,66.4374,7.3476,4.7943,0,0.2234,5.4587,5.6821,0,0.3636,13.0289,0,0,0,0,0.0029,0,0,0,0,0,0,0.0105,0,0,0,0,0,0.0052,0,0,2.3275
66660,Strontium Blopper,Glaze,,,10,10,57.7578,12.0408,0,2.7961,2.1703,7.0258,9.1961,0,0.1105,0.5542,13.8937,0,0,0,0,0,0,0,0,0,0,0.841,1.7033,0,1.1066,0,0,0,0,0,0
66672,Blue-Green Crackle Honey,Glaze,,,10,10,67.8895,10.7976,0,0,1.4651,4.7429,6.208,0,0.0746,13.9494,0,0,0,0,0,0,0,0,0,0,0,1.0808,0,0,0,0,0,0,0,0,0
66675,Frankenstein Red (naf mix),Glaze,,,10,10,71.9704,6.4593,2.6796,0,1.4421,2.9958,4.4379,0,0.6998,12.9534,0,0,0,0,0.0049,0,0,0,0,0,0,0.0424,0,0,0.2817,0,0,0.0087,0,0,0.4619
66677,Matte pink,Matte,Matte,Opaque,6,6,58.2477,12.4311,3.2022,0,1.8057,2.9243,4.73,0,0.3737,16.3525,0.0581,0,0,0,0,0,0,0,0,0,0,0.0468,0,0,0,0,0,4.5578,0,0,0
66680,Pinnell Strontium Matte (2.5 CuCO3),Turquoise,Matte,Opaque,6,10,65.4633,11.6879,0,0.9995,2.3041,7.0614,9.3654,0,0.237,0.5879,9.9325,0,0,0,0,0,0,0,0,0,0,0.0963,0,0,1.4832,0,0,0.1469,0,0,0
66681,Oilspot,Iron - Oil Spot,Glossy - Semi,Opaque,6,10,72.425,7.0939,0,0,2.1358,2.3295,4.4653,0,5.0698,6.5602,0,0,0,0,0,0,0,0,0,0,0,3.8174,0.5291,0,0,0,0,0.0394,0,0,0
66690,Better Satin 5,Matte,Satin,Semi-opaque,5,6,60.6575,11.1437,4.3784,0,0.9036,4.3843,5.2879,0,6.95,10.9841,0,0,0,0,0.0295,0,0,0,0,0,0,0.1145,0,0,0,0,0,0.0885,0,0.366,0
66780,OVO Clara's Avanturine,Glaze,,,6,7,64.9779,7.7261,2.6804,0,2.7972,4.2893,7.0865,0,5.294,6.8271,0.0487,0,0,0,0,0,0,0,0,0,0,3.7834,0,0,1.5733,0,0,0.0026,0,0,0
66781,Mud green,Iron,Matte - Semi,Semi-opaque,8,8,72.0703,6.6751,0,0,6.0918,0,6.0918,0,0,11.0635,0,0,0,0,0,0,0,0,0,0,0,2.6316,0,0,0,0,0,0,0,0,1.4676
66899,Irvine Chunned Up,Iron - Celadon - Chun,Glossy,Semi-opaque,9,11,70.7607,6.4744,0,0,1.3004,4.1169,5.4173,0,3.6144,11.7102,0,0,1.8757,0,0.1243,0,0,0,0,0,0,0.0226,0,0,0,0,0,0.0005,0,0,0
66903,Ginger's Baby Funko Leopard Print,Crystalline - Aventurine,Glossy,,6,10,62.117,8.2624,3.3432,4.1374,0.8263,2.5353,3.3616,0,0.3522,10.6247,0,6.7016,0,0,0,0,0,0.2418,0,0,0,0.8289,0,0,0,0,0,0.0291,0,0,0
66918,Spearmint Blue,Glaze,,,5,6,58.6904,5.1466,5.058,0,0.1753,2.963,3.1383,0,0.0384,21.5466,0,0,0,0,0.0227,0,0,0,0,0,0,0.2844,0,0,1.9477,0,0,4.1269,0,0,0
66921,Fat Soot,Black - Glossy,,,6,10,59.8286,7.5523,5.1315,5.8429,0.0863,1.0966,1.183,0,3.4452,15.0947,0,0,0,0,0.0144,0,0,0.4482,0,0,0,0.8558,0.5728,0,0,0,0,0.0307,0,0,0
66974,Ben Fiess HFG0012A,Glaze,Matte,Opaque,6,6,64.0231,12.1755,0,1.2269,2.2471,7.0551,9.3023,0,0.1841,0.5935,10.0588,0,0,0,0,0,0,0,0,0,0,0.0788,0,0,2.2456,0,0,0.1115,0,0,0
66978,Ben Fiess HFG0009H,Glaze,Glossy,Transparent,6,6,61.2066,6.5184,4.1074,1.6975,0.0482,2.0681,2.1163,0,0.0337,14.7153,0,0,5.6675,0,0.0241,0,0,0,0,0,0,0.1801,0,0,1.5343,0,0,2.1988,0,0,0
66979,Ben Fiess HFG0009E,Glaze,Glossy,Transparent,6,6,62.4642,6.6524,4.1918,1.7324,0.0491,2.1106,2.1598,0,0.0344,15.0176,0,0,5.7839,0,0.0246,0,0,0,0,0,0,0.8312,0,0,1.0438,0,0,0.0639,0,0,0
66980,Ben Fiess HFG0009I,Glaze,Glossy,Transparent,6,6,62.6195,6.6689,4.2023,1.7367,0.0493,2.1159,2.1651,0,0.0345,15.055,0,0,5.7983,0,0.0246,0,0,0,1.4039,0,0,0.0641,0.1631,0,0,0,0,0.064,0,0,0
66982,Ben Fiess HFG0012B,Glaze,Matte,Opaque,6,6,63.8219,12.1373,0,1.223,2.2401,7.033,9.273,0,0.1835,0.5916,10.0272,0,0,0,0,0,0,0,0,0,0,0.0785,0.3142,0,2.2385,0,0,0.1112,0,0,0
66994,Baby Funko Sparkle Grass,Crystalline - Aventurine,Glossy,,6,10,62.6243,8.3299,3.3705,4.1712,0.8331,2.556,3.3891,0,0.3551,10.7115,0,6.7564,0,0,0,0,0,0.2438,0,0,0,0.0189,0,0,0,0,0,0.0293,0,0,0
66995,Shaner Yellow ^10,Glaze,,,9,11,54.6877,6.4039,0,0,4.0819,1.8563,5.9381,0,2.4214,20.0072,0,0,0,0,0.9879,0,0,0,0,0,0,1.5286,0,0,0,0,0,0.0041,0,8.0209,0
66997,Беж песочный 007,Glaze,Glossy,Semi-opaque,1,6,62.7069,5.5253,7.8614,0,1.3417,2.0393,3.381,0,1.1314,9.7935,0.1428,0,3.6746,0,0,0,0,0,0,0,0,1.0548,0,0,0,0,0,0.0033,0,0,4.725
67222,Love Potion,Purple,Glossy,Opaque,5,5,62.3026,5.8947,7.727,0,4.9675,2.3672,7.3348,0,1.2187,7.2789,0,0,8.155,0,0.0093,0,0,0,0,0,0,0.0625,0,0,0,0,0,0.0166,0,0,0
67244,Stony Matte,Matte,,,6,6,50.8655,12.9961,0,3.6104,1.6213,5.2666,6.8879,0,3.257,18.7971,0,0,0,0,1.7623,0,0,0,0,0,0,0.0487,0,0,0,0,0,0,0,1.7748,0
67247,G184 Clear,Clear,,,6,6,63.7138,7.005,3.665,0,1.7055,4.2392,5.9448,0,3.3619,12.7203,0,0,3.5182,0,0.01,0,0,0,0,0,0,0.0406,0,0,0,0,0,0.0205,0,0,0
67248,Kitten's Clear Gloss,Clear,,,6,6,65.55,6.9221,5.2169,0,1.0271,3.9432,4.9702,0,1.2413,9.3954,6.5583,0,0,0,0.0213,0,0,0,0,0,0,0.0768,0,0,0,0,0,0.0477,0,0,0
67249,Dixon's Satin Revised,Clear,Satin,,6,6,61.0036,10.2349,2.1804,0,0.9528,3.5541,4.5069,0,0.2757,19.6667,0,0,0,0,0.0298,0,0,0,1.9363,0,0,0.0896,0,0,0,0,0,0.0761,0,0,0
67250,Chameleon Grey-Green,Green - Copper,,,6,6,56.6055,11.0695,0,1.7828,1.7123,3.6502,5.3625,0,7.8288,7.5739,0,0,8.0328,0,0.024,0,0,0,0,0,0,0.0705,0,0,1.5874,0,0,0.0623,0,0,0
67252,Ocean Green Glaze,Green - Copper,,,6,6,65.7559,8.7012,5.6756,0,3.0116,4.4568,7.4684,0,1.3541,5.5817,0,0,0,0,0.0177,0,0,0,0,0,0,0.9935,0,0,2.0883,0,0,2.3636,0,0,0
67254,Abstract Purple,Purple,,,6,6,44.7363,11.6046,0,0,1.7653,5.6763,7.4415,0,0.2806,0.5228,0,35.2239,0,0,0.0149,0,0,0,0,0,0,0.1368,0,0,0,0,0,0.0386,0,0,0
67257,Pete Pinnell's Weathered Blue,Green - Copper,,,6,6,63.6069,12.3394,0,1.0229,2.2784,7.154,9.4323,0,0.1864,0.6017,10.1655,0,0,0,0,0,0,0,0,0,0,0.0797,0.6308,0,1.8217,0,0,0.1127,0,0,0
67258,Soto Amber,Iron - Amber,,,6,6,66.4746,7.5311,4.2873,0,1.087,4.1497,5.2367,0,0.0624,14.6846,0,0,0,0,0.006,0,0,0,0,0,0,1.2441,0,0,0.4087,0,0,0.0646,0,0,0
67259,Super Dry Matte,Matte,,,6,6,59.9185,13.3306,0,6.1698,2.2713,7.3526,9.6239,0,0.1156,0.58,0,8.3384,0,0,0,0,0,0,0,0,0,0.0289,0,0,1.8944,0,0,0,0,0,0
67260,Sacco Copper Black Blue Green with White Crystals,Black,,,6,6,42.3113,10.4047,0,0,1.9034,6.1154,8.0189,0,0.1071,0.4962,0,21.7498,0,0,0.0079,0,0,0,0,8.5846,0,0.2574,0,0,4.1705,0,0,3.8917,0,0,0
67261,Jade Matte,Matte,,,6,6,57.0103,8.9651,3.1086,0,5.9596,0.5302,6.4898,0,0.722,2.8204,10.9421,0,9.8129,0,0.0206,0,0,0,0,0,0,0.0591,0,0,0,0,0,0.049,0,0,0
67262,Mid-Range Metallic,Specialty - Metallic,,,6,6,29.4946,5.5326,0,0,0.9452,0.1638,1.109,0,0.8504,0.1402,0,0,0,0,0.0297,0,0,0,0,38.2804,0,0.9113,0,0,23.2467,0,0,0.4051,0,0,0
67301,Mexico Point Green,Green - Copper,,,6,6,53.9907,9.4753,3.4383,2.7931,0.0381,5.4031,5.4411,0,6.4399,8.7542,0,0,0,0,0.0063,0,0,0,0,0,0,0.0224,0,0,1.5061,0,0,0.0112,0,8.1213,0
67303,Clear N Base,Clear,,,6,6,68.177,7.3098,4.1963,0,0.1247,5.9534,6.0781,0,1.0066,9.6804,0,0,3.3485,0,0.0077,0,0,0,0,0,0,0.0795,0,0,0,0,0,0.116,0,0,0
67304,Folk Art Guild White,"White, Off-White",Glossy - Semi,Opaque,5,6,55.5092,9.3492,4.6976,1.8172,0.0665,3.1812,3.2477,0,7.7606,10.8793,0,0,0,0,0.0086,0,0,0,0,0,0,0.8671,0,0,0,0,0,0.0153,0,0,5.8482
67305,Denton,Glaze,,,6,6,60.3974,8.5794,0,2.1409,0,3.8084,3.8084,0,0,17.1908,0,0,0,0,0,0,0,0,0,0,0,0,0,0,1.3468,0,0,0,0,6.5363,0
67306,Soft Tan Base,Glaze,,,6,6,60.9611,10.212,0,2.768,0.0706,5.6743,5.7449,0,5.6679,5.6534,0,0,0,0,0,0,0,0,0,0,0,0.0471,0,0,0,0,0,0.0923,0,8.8532,0
67307,K17,Glaze,,,6,6,61.931,11.3862,2.6908,1.8736,0.0298,6.5835,6.6133,0,4.4065,6.2177,0,0,3.4354,0,0.0049,0,0,0,0,0,0,0.0175,0,0,1.4144,0,0,0.0088,0,0,0
67310,Pharsalia,Glaze,,,6,6,59.3779,10.6416,2.8172,2.354,0.7461,4.7962,5.5423,0,8.4275,9.7998,0,0,0,0,0.0278,0,0,0,0,0,0,0.7113,0,0,0,0,0,0.3006,0,0,0
67313,TMH 2,Glaze,,,6,6,57.0089,6.4166,4.3458,0,0.1157,5.349,5.4646,0,1.0321,16.0918,0,0,0,0,0.0079,0,0,0,0,0,0,0.0733,1.758,0,0,0,0,0.1025,0,7.6985,0
67314,Shady Lilac,Purple,Glossy,Opaque,5,5,62.3026,5.8947,7.727,0,4.9675,2.3672,7.3348,0,1.2187,7.2789,0,0,8.155,0,0.0093,0,0,0,0,0,0,0.0625,0,0,0,0,0,0.0166,0,0,0
67315,TMH 4,Glaze,,,6,6,64.0384,9.365,2.1738,0,0.1457,6.6384,6.7841,0,0.5839,8.099,0,0,0,0,0.004,0,0,0,0,0,0,0.0952,1.7588,0,0,0,0,0.1661,0,6.9317,0
67317,Victor Base,Glaze,,,6,6,56.4631,7.6793,3.5546,0,0.0836,7.0828,7.1663,0,5.8551,8.2386,0,0,0,0,0.0065,0,0,0,0,0,0,0.0526,0,0,0,0,0,0.0694,0,10.9146,0
67326,Voulkos Black ^10,Glaze,,,9,11,67.9212,8.0166,0,0,3.3716,1.5329,4.9045,0,0.0194,13.2134,0,0,1.7011,0,0.0138,0,0,0,0,0,0,4.174,0,0,0,0,0,0.0359,0,0,0
67327,Jack's Blue ^10,Glaze,,,9,11,61.5361,13.8696,0,0,4.4473,2.0168,6.4642,0,7.5201,10.0463,0,0,0,0,0.035,0,0,0,0,0,0,0.1168,0.321,0,0,0,0,0.0909,0,0,0
67328,Donna's White ^10,Glaze,,,9,11,70.0464,11.6042,0,0,5.8214,2.6503,8.4717,0,0.0175,7.1423,0,0,0,0,0.0125,0,0,0,0,0,0,0.0667,0,0,0,0,0,0.0325,0,2.6063,0
67329,Harder Celadon ^10,Glaze,,,9,11,71.7694,8.9693,0,0,1.0378,2.1681,3.206,0,0.0608,14.9741,0,0,0,0,0.0263,0,0,0,0,0,0,0.9259,0,0,0,0,0,0.0683,0,0,0
67332,John's Red ^10,Glaze,,,9,11,65.7514,7.0145,2.0634,0,3.5274,2.6642,6.1917,0,1.8453,11.89,0,0,3.7802,0,0.0069,0,0,0,0,0,0,0.0613,0,0,0.83,0,0,0.021,0,0,0.5444
67333,St. John's Black ^10,Glaze,,,9,11,65.6525,12.4321,0,0,2.9012,5.4864,8.3877,0,4.5178,5.1506,0,0,0,0,0.0329,0,0,0,0,0,0,1.3132,2.34,0,0,0,0,0.1733,0,0,0
67334,American Shino ^10,Glaze,,,9,11,68.8789,17.1501,0,4.5992,1.8585,6.3401,8.1985,0,0.2557,0.5201,0,0,0,0,0,0,0,0,0,0,0,0.1396,0,0,0,0,0,0.2578,0,0,0
67391,CMW Cone 6 Crystalline,Crystalline - Macro,Glossy,,6,6,61.4273,3.6623,4.3142,0,0.6981,6.2651,6.9632,0,0.018,6.4273,0,0,17.1077,0,0.0129,0,0,0,0,0,0,0.0335,0,0,0,0,0,0.0335,0,0,0
67419,Matte Iron Red,"Iron - Kaki, Tomato Red",Matte,,6,8,56.43,10.351,0,0.4967,0.5479,1.5338,2.0817,0,2.6161,19.8552,0,0.9596,0,0,1.1723,0,0,0,0,0,0,5.4006,0,0,0.5308,0,0,0.1062,0,0,0
67433,Textured Kiwi (TROMSØ),Glaze,,,,,66.4547,4.9145,6.3648,0,3.2259,2.2896,5.5156,0,1.5061,11.3588,0,0,0,0,0.0116,0,0,0,0,0,0,0.088,0,0,0,0,0,2.2578,0,1.5281,0
67445,Manganese Shino #1,Shino,,Opaque,10,10,61.3387,14.5128,0,0.824,3.4069,7.4309,10.8378,0,1.3311,3.4065,0,0,0,0,0.8516,0,0,0,0.0901,3.073,0,0.8362,0,0,0,0,0,2.8982,0,0,0
67458,Anja's Key West Blue,Blue,,,6,6,64.7219,5.5077,2.7273,0,1.5335,2.7079,4.2415,0,1.7339,9.455,0,0,10.1404,0,0.0103,0,0,0,0,0,0,0.052,0,0,1.3874,0,0,0.0226,0,0,0
67459,Alberta Yellow,Yellow,,,6,6,69.0254,7.4488,4.8206,0,1.7536,5.2834,7.0369,0,3.5802,7.1943,0,0,0,0,0.0269,0,0,0,0,0,0,0.7558,0,0,0,0,0,0.1111,0,0,0
67460,Floating Blue,Blue - Rutile,,,6,6,63.1962,8.934,7.1138,0,1.6736,6.3159,7.9896,0,1.6944,6.8086,0,0,0,0,0.0198,0,0,0,0,0,0,1.0257,0.8632,0,0,0,0,2.3548,0,0,0
67461,Odyssey Clear,Clear,,,6,6,69.7158,7.369,5.2941,0,1.0915,4.1572,5.2486,0,1.2629,10.9572,0,0,0,0,0.0223,0,0,0,0,0,0,0.0801,0,0,0,0,0,0.05,0,0,0
67462,Odyssey White Gloss,"White, Off-White",,,6,6,68.8665,7.0516,5.066,0,1.0444,3.9781,5.0225,0,1.2085,10.4852,0,0,0,0,0.0213,0,0,0,0,0,0,0.0766,0,0,0,0,0,0.0478,0,2.1539,0
67463,Gen's Satin Matte,Matte,,,6,6,55.6521,5.2051,0,0,2.524,1.2084,3.7323,0,0.0744,8.6627,0,0,21.3843,0,0.0051,0,0,0,0,0,0,0.3294,0,0,0,0,0,4.9546,0,0,0
67464,Charcoal Satin,Black,,,6,6,61.6794,9.3869,3.9347,0,0.2176,2.0397,2.2573,0,0.0522,17.8797,0,0,0,0,0.0373,0,0,0,0,0,0,0.3356,0,0,0,0,0,4.4368,0,0,0
67465,Mossy Green,Green,,,6,6,60.4166,11.7204,0,0.9716,2.1641,6.7951,8.9592,0,0.1771,0.5715,9.6557,0,0,0,0,0,0,0,0,0,0,0.0757,0,0,2.8838,0,0,4.5684,0,0,0
67466,Ol' Blue (Variegated Slate Blue),Blue,,,6,6,61.4312,9.1016,4.1485,0,0.1949,1.597,1.7919,0,0.0555,18.6198,0,0,0,0,0.0351,0,0,0,0,0,0,0.2115,0.8051,0,1.5501,0,0,2.2496,0,0,0
67467,Purple,Purple,,,6,6,69.1011,5.4713,2.1661,3.3179,2.4202,2.8067,5.227,0,1.8555,10.2195,0,0,0,0,0.004,0,0,0.0746,0,0,0,0.0553,0.3419,0,0,0,0,0.0071,0,0,2.1589
67468,Randy's Red,"Iron - Kaki, Tomato Red",,,6,6,63.1373,3.4754,7.891,0,0.6569,2.6757,3.3326,0,8.8781,7.4437,0,0,0,0,0.0191,0,0,0,0,0,0,5.7849,0,0,0,0,0,0.0379,0,0,0
67469,Silky Black,Black,,,6,6,55.0111,10.1282,1.9105,0,1.6075,4.9643,6.5718,0,4.5419,8.2195,0,0,5.0328,0,0.0187,0,0,0,0,0,0,2.2862,1.5499,0,4.6836,0,0,0.0458,0,0,0
67470,Britt's Pretty Matte Mustard,Yellow,,,6,6,48.9642,8.0287,2.7662,0,3.3926,2.9836,6.3762,0,8.6507,14.9302,0,0,0,0,0.0125,0,0,0,0,0,0,0.0812,0,1.9344,0,0,0,8.2556,0,0,0
67471,Spearmint,Green - Copper,,,6,6,60.026,8.6533,4.6602,0,0.1858,1.7304,1.9162,0,0.051,18.026,0,0,0,0,0.032,0,0,0,0,0,0,0.3166,0,0,2.0189,0,0,4.2997,0,0,0
67473,Stephan's Strontium,Green - Copper,,,6,6,58.6162,12.0591,0,2.223,2.2118,7.1074,9.3192,0,0.2037,0.5764,14.3811,0,0,0,0.009,0,0,0,0,0,0,0.0512,0,0,2.5377,0,0,0.0233,0,0,0
67474,Chameleon Gray-Green,Green - Copper,,,6,6,57.6217,10.7185,0,1.7778,1.4729,3.4483,4.9212,0,7.7664,7.4409,0,0,8.0102,0,0.0239,0,0,0,0,0,0,0.0742,0,0,1.583,0,0,0.0621,0,0,0
67475,Turquoise Matte,Turquoise,,,6,6,57.0357,12.7576,0.7238,0,2.662,8.7436,11.4056,0,0.4064,1.3614,13.8105,0,0,0,0.0013,0,0,0,0,0,0,0.0864,0,0,2.4089,0,0,0.0024,0,0,0
67482,Zakins Clear Cone 6,Glaze,,,6,6,67.4423,7.6579,4.2402,0,1.5368,3.8139,5.3507,0,1.0725,10.6156,0,0,3.3835,0,0.0077,0,0,0,0,0,0,0.0915,0,0,0,0,0,0.1379,0,0,0
67509,Aubergine,Purple - Manganese,Glossy,Transparent,5,5,57.7707,5.5041,11.0177,0,5.1612,3.7679,8.9291,0,1.2994,4.9213,0,0,8.6949,0,0.0099,0,0,0,0,1.7685,0,0.0666,0,0,0,0,0,0.0177,0,0,0
67514,Vaskya Blue,Blue - Barium,,,6,10,66.2836,9.8127,1.2824,0,1.5508,3.9574,5.5082,0,0.1314,7.6175,0,2.9197,4.4266,0,0,0,0,0,0,0,0,0.0355,1.8175,0,0,0,0,0.1649,0,0,0
67516,vert citron craquelé LO,Green,Glossy,,6,6,54.8292,11.7612,1.1404,0,2.4357,8.3354,10.7711,0,0.1219,20.0876,0,0,0,0,0,0,0,0.2371,0,0,0,0.0305,0,0,1.021,0,0,0,0,0,0
67537,Ash Glaze,Glaze,,,10,10,24.0074,1.0243,0,0,17.0294,8.0025,25.0319,0,11.972,27.0169,0,0,0,0,6.9782,0,0,0,0,0,0,3.9693,0,0,0,0,0,0,0,0,0
67541,Manganese Shino #3,Glaze,,,10,10,61.1129,16.3208,0,2.7964,1.9437,6.0771,8.0208,0,3.9372,4.311,0,0,0,0,0.0191,0,0,0,0,2.0858,0,0.8553,0.4386,0,0,0,0,0.1019,0,0,0
67555,Bone Shino #3,Shino,,,10,10,64.7779,16.9635,0,3.0168,1.8538,6.7141,8.5679,0,0.3483,1.82,0,0,0,0,0.4151,0,0,0,0,0,0,0.8439,0,0,0,0,0,3.2465,0,0,0
67557,fallen oak in full void: high alumina low silica,Glaze,,,10,10,69.7259,9.922,0,0,5.1331,2.2763,7.4094,0,3.9262,4.1169,0,0,0,0,1.0669,0,0,0,0,0,0,3.0598,0,0,0,0,0,0.7728,0,0,0
67654,EC 297,Clear,Glossy,Transparent,8,10,71.3792,6.4104,0,0,1.0749,3.3102,4.3851,0,2.8245,10.6277,0,0,4.2301,0,0,0,0,0,0,0,0,0.0568,0,0,0,0,0,0.0862,0,0,0
67664,Dichroic Flashing Test,Specialty,Glossy,Transparent,6,6,69.4029,7.7668,3.4851,0,0.6592,3.1327,3.7919,0,0.0334,15.367,0,0,0,0,0.0239,0,0,0,0,0,0,0.0669,0,0,0,0,0,0.0621,0,0,0
67702,#32 Celadon dark blue (ready),Iron - Celadon - Blue,Glossy,Translucent,6,6,64.0416,6.7879,3.8021,3.1688,0.0361,1.9118,1.9479,0,0.0253,14.0679,0,0,5.7956,0,0.0181,0,0,0,0,0,0,0.0469,0.251,0,0,0,0,0.0469,0,0,0
67735,Lake Clay,Glaze,,,10,10,0,0,0,0,0,0,0,0,0,0,0,0,0,0,0,0,0,0,0,0,0,0,0,0,0,0,0,0,0,0,0
67769,Rowan Petalite,Glaze,,,,,67.872,7.318,5.1418,2.1184,0,4.1163,4.1163,0,0.0032,11.7794,0.019,0.656,0.9526,0,0,0,0,0,0,0,0.0202,0,0,0,0,0,0,0.0032,0,0,0
67781,Mid-fire shiny liner glaze,Glaze,,Transparent,6,6,67.5183,7.4792,4.3212,0,2.3409,2.1605,4.5014,0,3.0909,13.0891,0,0,0,0,0,0,0,0,0,0,0,0,0,0,0,0,0,0,0,0,0
67787,EC 297 + Titanium,"White, Off-White",Glossy,Opaque,8,10,68.4294,6.1455,0,0,1.0305,3.1734,4.2039,0,2.7078,10.1885,0,0,4.0553,0,0,0,0,0,0,0,0,0.0544,0,0,0,0,0,4.2153,0,0,0
67849,Red Art Substitute,Glaze,,,,,78.0855,10.9302,0,0,0.9052,2.6849,3.59,0,2.3512,0.8665,0,0,0,0,0,0,0,0,0,0,0,3.2316,0,0,0,0,0,0.945,0,0,0
68065,"blank base, kalifeldspat",Glaze,,,,,68.9392,8.2283,0,0,4.1291,1.4703,5.5995,0,0.0668,15.9482,0,0,0,0,0,0,0,0,0,0,0,0.0536,0,0,1.1475,0,0,0.0169,0,0,0
68067,"blank base, natronfeldspat",Glaze,,,,,68.9345,8.2968,0,0,0.3523,5.2763,5.6286,0,0.0761,15.8731,0,0,0,0,0,0,0,0,0,0,0,0.0432,0,0,1.1284,0,0,0.0192,0,0,0
68069,"blank base, lithium",Glaze,,,,,68.8179,8.1904,0,5.0042,0.3569,0.4102,0.7672,0,0.0719,15.9903,0,0,0,0,0,0,0,0,0,0,0,0.0414,0,0,1.099,0,0,0.0179,0,0,0
68192,"mat base, natronfeldspat",Glaze,,,,,60.2068,12.8491,0,0,0.6835,6.3189,7.0024,0,9.2926,9.3536,0,0,0,0,0,0,0,0,0,0,0,0.0966,0,0,1.156,0,0,0.0429,0,0,0
68193,"mat base, kalifeldspat",Glaze,,,,,60.1857,12.7432,0,0,5.1809,1.764,6.945,0,9.2655,9.5325,0,0,0,0,0,0,0,0,0,0,0,0.1089,0,0,1.1791,0,0,0.0401,0,0,0
68194,"mat base, lithium",Glaze,,,,,60.1841,12.6258,0,6.3852,0.5568,0.0273,0.5841,0,9.5515,9.4138,0,0,0,0,0,0,0,0,0,0,0,0.0953,0,0,1.1177,0,0,0.0424,0,0,0
68229,Mer's Tea Dust v1,Iron - Tea Dust,Satin,Opaque,6,7,64.2586,7.5306,0,3.6513,1.6916,2.7179,4.4095,0,3.7624,12.1171,0,0,0,0,0,0,0,0,0,0,0,4.2534,0,0,0,0,0,0.0171,0,0,0
68305,Bray Gloop,Specialty - Gloop,,,10,10,69.7745,15.672,0,2.7182,2.215,8.3208,10.5358,0,0.2037,0.8116,0,0,0,0,0.0037,0,0,0,0,0,0,0.1067,0,0,0,0,0,0.1739,0,0,0
68509,Chun Seafoam (w/ neph sye),Glaze,Glossy,,5,6,61.9877,6.3686,0,0,1.1651,3.7432,4.9083,0,0.0656,10.1642,0,0,9.6881,0,0.0048,0,0,0,0,0,0,0.0272,0,0,2.6591,0,0,4.1263,0,0,0
68637,"Randy's Purple (w/3134, 3195, and Custer)",Glaze,Matte - Semi,,6,6,64.3818,3.8961,8.0858,0,0.5125,3.7157,4.2282,0,7.8729,8.3213,0,0,0,0,0.0112,0,0,0,0,0,0,0.0655,3.0944,0,0,0,0,0.0427,0,0,0
68659,Red Jacket,"Iron - Kaki, Tomato Red",Glossy,Opaque,5 &#189;,6,58.5942,6.4109,0,3.4032,1.3597,4.3036,5.6633,0,8.3504,10.4104,0,0,0,0,3.1195,0,0,0,0,0,0,4.034,0,0,0,0,0,0.0141,0,0,0
68663,Peacock (w/EPK),Glaze,,,5,6,64.2186,7.5327,0,0,3.0413,1.3823,4.4237,0,0.0196,10.7346,0,0,12.9662,0,0.014,0,0,0,0,0,0,0.0542,0,0,0,0,0,0.0364,0,0,0
68691,Bark Matte Brown,Iron,Matte,,6,6,59.0274,16.2494,0,3.6925,1.6904,5.4722,7.1626,0,0.086,7.4556,0,0,0,0,2.1072,0,0,0,0,0,0,4.2193,0,0,0,0,0,0,0,0,0
68703,Amber Celadon Variation,Glaze,,,6,6,68.5098,7.964,0,0,2.114,1.5482,3.6622,0,0.203,18.0147,0,0,0,0,0,0,0,0,0,0,0,1.4224,0,0,0,0,0,0.2239,0,0,0
68724,Alisa 5 x 20 revised,Clear,Glossy,Transparent,5,7,63.5371,7.3773,4.8074,0,1.3184,3.0746,4.3929,0,0.029,18.9831,0.0085,0.2926,0.4249,0,0.0197,0,0,0,0,0,0.009,0.0652,0,0,0,0,0,0.0531,0,0,0
68725,Alisa revision Hansen 5 x 20  version 2,Clear,Glossy,Transparent,6,6,68.215,6.9141,4.2623,0,1.3167,2.9016,4.2183,0,0.0882,15.39,0.0087,0.3022,0.4388,0,0.0151,0,0,0,0,0,0.0093,0.062,0,0,0,0,0,0.076,0,0,0
68797,Blue Skies - Lower temp,Blue,Glossy,Semi-opaque,7,7,64.8483,7.5036,2.7239,0,0.1467,7.4993,7.646,0,0.0685,14.5448,0,0,0,0,0,0,0,0,0,0,0,0.0302,0.0592,0,0.2851,0,0,0,0,0,2.2904
68841,Mirror Tenmoku,Black - Glossy,Glossy,Translucent,10,10,68.8835,7.5976,0,0,4.9056,0,4.9056,0,0,13.6579,0,0,0,0,0,0,0,0,1.1859,0,0,1.2183,2.5512,0,0,0,0,0,0,0,0
68859,Gray & Brown Test,Glaze,Glossy,Opaque,6,6,56.1791,11.0916,3.6755,0,1.139,4.8625,6.0015,0,5.181,10.0106,0,0,0,0,0.017,0,0,0,0,2.6541,0,0.3439,0.2232,0,0,0,0,4.6224,0,0,0
68917,Sub. for Forshammer feldspar using soda ash,Glaze,,,,,82.4799,9.2791,0,0,2.5405,5.5428,8.0834,0,0,0.124,0,0,0,0,0,0,0,0,0,0,0,0.0337,0,0,0,0,0,0,0,0,0
68985,Green Matte Grumpy Crystals,Glaze,Matte,Semi-opaque,6,6,62.4564,12.4366,0,0,2.1494,3.0266,5.176,0,0.2843,9.8656,0,0,5.427,0,0,0,0,0,0,0,0,0.2455,0,0,1.7112,0,0,2.3976,0,0,0
69033,Gold Shino ^10,Glaze,,,9,11,67.5015,16.5788,0,2.5306,1.7697,10.1645,11.9343,0,0.3852,0.4605,0,0,0,0,0.0212,0,0,0,0,0,0,0.3422,0,0,0,0,0,0.2458,0,0,0
69037,Celadon Base,Glaze,,,,,69.0746,5.9763,0,0,1.2033,2.8128,4.0161,0,0.0416,10.5048,0,0,10.2851,0,0,0,0,0,0,0,0,0.0387,0,0,0,0,0,0.0629,0,0,0
69044,Malcolm Davis Shino ^10,Glaze,,,9,11,63.3716,16.7576,0,0,2.2147,15.8727,18.0874,0,0.3971,0.7232,0,0,0,0,0.0313,0,0,0,0,0,0,0.3519,0,0,0,0,0,0.2799,0,0,0
69046,Chocolate Ash ^10,Glaze,,,9,11,61.8228,8.0406,0,0,3.6663,2.6841,6.3504,0,6.3391,8.2803,0,0,0,0,0.7295,0,0,0,0,0,0,2.2246,0,0,0,0,0,6.2127,0,0,0
69047,Algae ^10,Glaze,,,9,11,60.3973,6.7592,0,0,5.8307,2.6998,8.5304,0,7.9282,10.9231,0,0,0,0,1.3394,0,0,0,0,0,0,1.7534,0,0,0,0,0,2.3691,0,0,0
69049,Spodumene ^10,Glaze,,,9,11,56.4055,14.1295,0,3.8766,2.3694,1.07,3.4394,0,7.9082,11.6548,0,0,0,0,0.0331,0,0,0,0,0,0,0.0997,0,0,0,0,0,0.0861,0,2.3671,0
69056,Runny Purple ^10,Glaze,,,9,11,64.6529,6.3399,3.6154,0,3.4587,2.225,5.6837,0,3.1582,11.2877,0,0,3.4191,0,0.0098,0,0,0,0,0,0,0.1041,0.2925,0,0.5631,0,0,0.4121,0,0,0.4616
69058,Takeshi Qingbai ^10,Glaze,,,9,11,67.12,8.4783,1.0241,0,1.7891,2.5499,4.3391,0,2.2715,11.5164,0,0,5.0742,0,0.0095,0,0,0,0,0,0,0.0707,0,0,0,0,0,0.0962,0,0,0
69059,Hamada Rust ^10,Glaze,,,9,11,65.5659,10.1012,3.4231,0,5.7279,3.1666,8.8945,0,0.7797,8.0287,0,0,0,0,0.0117,0,0,0,0,0,0,3.1698,0,0,0,0,0,0.0254,0,0,0
69060,Indigo Sky ^10,Glaze,,,9,11,64.9426,11.6151,0,2.1732,0.0213,9.1419,9.1632,0,1.9533,1.8897,0,0,4.1904,0,0,0,0,0,0,0,0,0.0439,0,0,0,0,0,4.0286,0,0,0
69062,MC Nuka ^10,Glaze,,,9,11,69.5965,5.3894,0,0,3.2149,1.4728,4.6876,0,1.5135,17.9603,0,0,0,0,0.6275,0,0,0,0,0,0,0.1612,0,0,0,0,0,0.0639,0,0,0
69103,Becky Thatcher,Glaze,Glossy - Semi,Opaque,4,2,54.8673,5.4726,11.8637,0,0.1536,3.9636,4.1172,0,0.4821,18.4384,0,0,0,0,0,0,0,0,0,0,0,0.1325,0,0,0,0,0,1.5628,0,0,3.0634
