Repository: derekphilipau/glazy-data

# glazy-data
Public data from the Glazy database

## About

The Glazy database of ceramic recipes was originally seeded with data from [Linda Arbuckle's](http://lindaarbuckle.com)  [GlazeChem database](http://lindaarbuckle.com/arbuckle_handouts.html), John Sankey's [glaze database](http://www.johnsankey.ca/glazedata.html) (which is based on the extensive work by [Alisa Clausen](https://glazy.org/u/alisaclausen)), and [Louis Katz's](http://www.louiskatz.net) [Hyperglaze database](http://falcon.tamucc.edu/~lkatz/allglazes.txt).

This repository intends to continue the tradition of making recipes publicly available.  This archived data only includes publicly shared recipes and materials.

File: glazy-data-glazes-simplified-20201210.csv (part 43 of 47)
id,name,material_type_concatenated,surface_type,transparency_type,from_orton_cone,to_orton_cone,SiO2_percent_mol,Al2O3_percent_mol,B2O3_percent_mol,Li2O_percent_mol,K2O_percent_mol,Na2O_percent_mol,KNaO_percent_mol,BeO_percent_mol,MgO_percent_mol,CaO_percent_mol,SrO_percent_mol,BaO_percent_mol,ZnO_percent_mol,PbO_percent_mol,P2O5_percent_mol,F_percent_mol,V2O5_percent_mol,Cr2O3_percent_mol,MnO_percent_mol,MnO2_percent_mol,FeO_percent_mol,Fe2O3_percent_mol,CoO_percent_mol,NiO_percent_mol,CuO_percent_mol,Cu2O_percent_mol,CdO_percent_mol,TiO2_percent_mol,ZrO_percent_mol,ZrO2_percent_mol,SnO2_percent_mol
69194,Charcoal Shaneresque  126,Glaze,Glossy - Semi,Opaque,7,8,62.933,11.0176,0,4.4218,0.6612,2.1404,2.8016,0,0.0337,13.7113,0,0,0,0,0,0,0,0,0,0,0,4.2028,0.8783,0,0,0,0,0,0,0,0
69363,Stroke & Coat Base,Glaze,,,4,10,61.5655,6.7136,9.2257,0,0.3355,4.7389,5.0744,0,0.059,11.7387,0,0,1.0116,0,0,0,0,0,0,0,0,0.0175,0,0,0,0,0,0.1027,0,4.4914,0
69440,Bill's Hard Candy Clear,Clear,Glossy,Transparent,6,6,66.8068,8.7141,4.1625,0,0.837,3.1069,3.9439,0,1.0125,15.143,0,0,0,0,0.0333,0,0,0,0,0,0,0.1035,0,0,0,0,0,0.0805,0,0,0
69497,RJ Chrome-Tin Mulberry,Glaze,Glossy - Semi,Semi-opaque,4,3,50.9184,4.7939,14.9658,0,0.1563,3.5649,3.7211,0,1.5433,21.5291,0,0,0,0,0.0117,0,0,0.0918,0,0,0,0.0878,0,0,0,0,0,0.0222,0,0,2.3149
69500,New Recipe 10,Glaze,,,,,54.1325,8.7998,0,0,5.5725,5.4715,11.044,0,12.0732,10.816,0,0,0,0,1.8052,0,0,0,0,0,0,1.1376,0,0,0,0,0,0.1918,0,0,0
69526,18/9 base Frit Nr. 2,Clear,Glossy - Semi,Transparent,6,6,70.3387,9.1345,3.1542,0,1.5593,1.2976,2.857,0,0.0218,14.4633,0,0,0,0,0,0,0,0,0,0,0,0.0185,0,0,0,0,0,0.0121,0,0,0
69557,AC CMB 50/50 base,Glaze,,Opaque,6,6,68.4038,8.96,0,0,1.5654,2.1477,3.7131,0,0.3159,11.7497,0,0,6.2757,0,0.0314,0,0,0,0,0,0,0.398,0,0,0,0,0,0.1524,0,0,0
69558,Glossy White 1 ^6,"White, Off-White",Glossy,Opaque,6,6,63.7585,8.3023,3.116,0,1.4436,5.056,6.4996,0,0.73,13.8028,0,0,0,0,0.0156,0,0,0,0,0,0,0.0595,0,0,0,0,0,0.0358,0,3.6799,0
69561,Kaki 1 ^6,"Iron - Kaki, Tomato Red",Glossy,Opaque,6,6,55.3564,7.2495,4.7131,0,3.0272,2.1354,5.1625,0,4.839,12.9845,0,0,0,0,2.4986,0,0,0,0,0,0,7.142,0,0,0,0,0,0.0544,0,0,0
69563,Fake Ash 1 ^6,Ash - Synthetic/Fake,Matte,Semi-opaque,6,6,49.0894,9.9221,0,0,1.4943,0.5647,2.059,0,2.9093,30.2091,0,0,0,0,0.0189,0,0,0,0,0,0,5.5285,0,0,0,0,0,0.2637,0,0,0
69577,Oribe,Green - Oribe,,,6,6,58.732,8.0862,3.9201,0,1.7064,6.0605,7.7669,0,1.0378,17.5293,0,0,0,0,0.0072,0,0,0,0,0,0,0.0773,0,0,2.8305,0,0,0.0128,0,0,0
69580,G1214W - ^6 Trans Base,Clear,Glossy,Transparent,5,6,70.1083,7.8821,5.4945,0,0.4953,3.8125,4.3078,0,0.0425,11.973,0,0,0,0,0.0304,0,0,0,0,0,0,0.0826,0,0,0,0,0,0.0789,0,0,0
69672,Clear Glaze 1,Clear,Glossy,Transparent,4,6,69.5088,9.0392,2.493,0,3.894,1.7261,5.6201,0,0.2579,12.7327,0.0361,0,0.1206,0.001,0,0,0,0,0,0,0,0.1028,0,0,0,0,0,0.0806,0,0.0071,0
69687,Jesse Hull,Glaze,,,9,10,62.8965,2.6323,1.2048,0.02,0.748,8.3074,9.0554,0,0.2728,3.8869,0,0,17.8371,0,0,0,0,0,0,0,0,0.0009,0,0,2.1933,0,0,0,0,0,0
69756,Kaki,"Iron - Kaki, Tomato Red",Glossy - Semi,Opaque,6,6,66.4918,7.1967,2.5374,0,2.4505,1.5247,3.9752,0,4.7333,8.0825,0,0,0,0,1.4649,0,0,0,0,0,0,5.4661,0,0,0,0,0,0.0522,0,0,0
69792,Overcast Blue,Blue - Rutile,Glossy - Semi,Opaque,6,6,64.4512,6.9116,3.5888,0,0.694,2.0881,2.7821,0,0.8393,13.8993,0,0,0,0,0.0279,0,0,0,0,0,0,0.3355,1.7052,0,0.8208,0,0,4.6384,0,0,0
69833,Orange Street (w/3134),Glaze,,,6,6,56.0354,5.0172,3.7589,0,2.6162,3.0708,5.687,0,9.124,12.9963,0,0,0,0,2.1369,0,0,0,0,0,0,5.2322,0,0,0,0,0,0.012,0,0,0
69994,Bristol glaze base,Bristol,Glossy,Transparent,6,6,60.4564,7.157,0,0,4.3925,2.0655,6.458,0,0.0714,12.8757,0,0,12.9242,0,0,0,0,0,0,0,0,0.0573,0,0,0,0,0,0,0,0,0
70043,Toms simple blue ash glaze,Ash,,,10,10,52.0949,7.247,0,0,4.0915,1.7236,5.8151,0,2.6275,28.8194,0,0,0,0,1.4759,0,0,0,0,0,0,1.3931,0.4788,0,0,0,0,0.0481,0,0,0
70057,Lalone Blue Ash (toms paler p2959 version),Ash,,,6,10,46.4717,6.6369,2.4564,0,5.3852,6,11.3852,0,3.7564,22.8751,2.5317,0,0.1228,0,1.7937,0,0,0,0,0,0,1.4952,0.4655,0,0,0,0,0.0094,0,0,0
70060,Ash Blue van Gilder (toms variation),Ash,,,10,10,54.0926,6.5797,0,0,3.6065,1.5147,5.1212,0,2.0045,27.7873,1.5854,0,0,0,1.1233,0,0,0,0,0,0,1.1811,0.4859,0,0,0,0,0.0391,0,0,0
70140,VC Matte Rev.4,Glaze,Matte,Opaque,6,6,55.5778,9.1517,3.5077,7.9622,3.399,3.4777,6.8767,0,0.0075,9.5347,0,0,0,0,0.0054,0,0,0,0,0,0,0.0503,0,0,0,0,0,7.3261,0,0,0
70188,Simple Satin 4 (Copy),Matte,Matte - Smooth,Semi-opaque,6,6,59.7161,12.4006,4.5594,0,1.1093,5.1179,6.2272,0,6.7346,10.1211,0,0,0,0,0.0307,0,0,0,0,0,0,0.1192,0,0,0,0,0,0.0912,0,0,0
70248,Hamada Rust #8,Glaze,,,,,67.1406,10.257,1.6713,5.259,3.5175,1.5185,5.0361,0,2.3551,5.0374,0,0,0,0,0,0,0,0.0806,0,0,0,3.085,0,0,0,0,0,0.0779,0,0,0
70267,Fake Ash 1 - Co,Ash - Synthetic/Fake,Matte,Semi-opaque,6,6,48.9663,9.8984,0,0,1.4904,0.5633,2.0537,0,2.9018,33.7338,0,0,0,0,0.0188,0,0,0,0,0,0,1.4441,0.72,0,0,0,0,0.2631,0,0,0
70268,Fake Ash 1 - Mn,Ash - Synthetic/Fake,Matte,Semi-opaque,6,6,49.2001,9.9454,0,0,1.4975,0.566,2.0635,0,2.9157,30.2783,0,0,0,0,0.0189,0,0,0,0,3.8627,0,1.4511,0,0,0,0,0,0.2643,0,0,0
70355,RJ Sapphire Blue for ^04,Blue - Cobalt,Glossy,Opaque,4,4,57.28,5.6878,11.2873,0,2.2552,6.6718,8.9269,0,0.0829,12.3698,0,0,0,0,0,0,0,0,0,0,0,0.2299,1.1087,0,0,0,0,3.0267,0,0,0
70361,Sapphire Blue (Cedar Hill) (Copy),Glaze,Glossy,Opaque,6,10,65.5286,10.4984,0,0,2.7969,1.2656,4.0625,0,0.0434,14.9206,0,0,0,0,0.031,0,0,0,0,0,0,0.2793,1.2377,0,0,0,0,3.3985,0,0,0
70443,Raku -Crusty Rusty,Raku,Matte,Opaque,8,6,15.7874,0.6301,24.6738,0,0.2733,4.1374,4.4107,0,5.5649,38.1239,0,0,0,0,4.8304,0,0,0,0,0,0,0.1607,2.4954,0,3.2424,0,0,0.0803,0,0,0
70465,Katz-Burke Matte (adapted to local materials),Matte,Matte,Opaque,6,6,60.7088,13.1455,3.5665,0,2.2238,2.8454,5.0692,0,0.0622,17.3931,0,0,0,0,0,0,0,0,0,0,0.0457,0,0,0,0,0,0,0.0089,0,0,0
70477,Lake-effect Snow,"White, Off-White",Glossy - Semi,Semi-opaque,6,6,61.713,9.0134,4.5634,0,0.0892,2.33,2.4192,0,0.5593,15.7308,0,0,0,0,0.0446,0,0,0,0.0188,0,0,0.1327,0,0,0,0,0,4.0784,0,1.7264,0
70492,Lowfire Val's Turquoise,Turquoise,Glossy - Semi,Semi-opaque,4,4,59.2513,4.1371,12.7196,0,0.1191,4.7148,4.8339,0,2.5895,14.6575,0,0,0,0,0,0,0,0,0,0,0,0.0773,0,0,1.5652,0,0,0.1685,0,0,0
70495,John Post's Base 17,Glaze,,,10,10,63.7306,11.4196,0,0,4.1088,1.8655,5.9743,0,0.0353,14.1697,0,0,0,0,0.0252,0,0,0,0,0,0,0.0895,0,0,0,0,0,4.5557,0,0,0
70535,shino 248,Shino,,,7,9,71.2049,14.489,0,2.6005,6.6499,4.6022,11.2522,0,0.0724,0.363,0,0,0,0,0,0,0,0,0,0,0,0.0181,0,0,0,0,0,0,0,0,0
70598,Triplett Chameleon with Silica and Adjusted R2O:RO,Clear,Glossy,Translucent,6,7,69.3995,9.8859,0,0,1.7031,3.9945,5.6975,0,4.4649,5.4601,0,0,4.9593,0,0.0149,0,0,0,0,0,0,0.0716,0,0,0,0,0,0.0462,0,0,0
70611,Metallic Black (substitution),Specialty - Metallic,Satin,Opaque,4,7,63.4115,7.7204,2.5045,0,5.6403,1.3196,6.9599,0,5.078,6.9238,0,0,0,0,0.0093,0,0,0,0,1.9029,0,3.0723,0,0,2.3933,0,0,0.0242,0,0,0
71067,BF Green B4.3,Green - Copper,Satin - Matte,Opaque,6,6,60.066,8.8599,4.1839,0,0.9455,1.3522,2.2976,0,0.3883,17.1391,0,0,0,0,0,0,0,0,0,0,0,0.076,0,0,2.0076,0,0,4.9817,0,0,0
71080,Moss,Glaze,,,10,10,65.5791,6.288,3.8587,0,2.7167,2.523,5.2396,0,9.746,4.3403,0,0,0,0,0.0035,0,0,0,0,0,0,1.2168,0,0,1.5006,0,0,2.2274,0,0,0
71117,Ancira,Glaze,Satin - Matte,Opaque,10,10,53.2107,9.6697,0,2.9076,0.8334,0.8849,1.7183,0,13.9429,14.3243,0,0,0,0,0,0,0,0,0,0,0,0.1329,0,0,0,0,0,0.2536,0,0,3.84
71118,Denim,Glaze,Matte - Stony,Opaque,9,10,64.3965,12.5091,0,0,5.2726,0,5.2726,0,0,14.6827,0,0,0,0,0,0,0,0,0,0,0,0,1.234,0.9825,0.9225,0,0,0,0,0,0
71196,Robot Syrup/Lights in the Forest,Specialty - Metallic,Glossy,Semi-opaque,6,6,57.9161,7.7457,3.7681,1.6676,2.5386,2.4725,5.011,0,9.2654,8.0351,0,0,0,0,0.0031,0,0,0,0,0,0,1.6309,0,0,2.0143,0,0,2.9427,0,0,0
71256,Robin’s Egg Rutile,Blue - Rutile,Matte - Semi,Opaque,5,6,56.3545,4.6916,6.5199,0,2.2253,1.8566,4.0818,0,9.3875,13.4806,0,0,0,0,0.0329,0,0,0,0,0,0,0.8579,0.5696,0,0,0,0,4.0236,0,0,0
71475,blank,Glaze,,,,,65.5157,9.3596,1.426,0,4.806,1.9964,6.8025,0,0.3216,16.5024,0,0,0,0,0.0026,0,0,0,0,0,0,0.0278,0,0,0,0,0,0.0418,0,0,0
71595,Tomso Glossy Base for Stoneware Cone 6,Glaze,,Transparent,6,7,72.3745,6.1094,3.534,0,2.5894,2.7912,5.3806,0,1.3927,11.1207,0,0,0,0,0.0125,0,0,0,0,0,0,0.0431,0,0,0,0,0,0.0326,0,0,0
71604,BF Dark Blue B5.2,Green - Copper,Satin - Matte,Opaque,6,6,61.4439,9.1444,4.3188,0,0.9759,1.3958,2.3717,0,0.3845,17.1511,0,0,0,0,0,0,0,0,0,0,0,0.863,0.8316,0,0,0,0,3.4911,0,0,0
71632,KC Green K3.2,Green - Copper,Glossy,Transparent,6,6,66.7791,6.3054,3.6786,0,2.146,1.8455,3.9916,0,0.3347,14.2856,0,0,0,0,0,0,0,0,0,0,0,0.0341,0,0,1.4121,0,0,3.1788,0,0,0
71633,KC Blue K2,Green - Copper,Glossy,Transparent,6,6,67.2099,6.346,3.7023,0,2.1599,1.8574,4.0173,0,0.3369,14.3778,0,0,0,0,0,0,0,0,0,0,0,0.0343,0.18,0,1.5791,0,0,2.2164,0,0,0
71634,KC Base Glaze,Green - Copper,Glossy,Transparent,6,6,69.9532,6.6051,3.8534,0,2.248,1.9333,4.1813,0,0.3507,14.9646,0,0,0,0,0,0,0,0,0,0,0,0.0357,0,0,0,0,0,0.056,0,0,0
71786,Copper Strontium,Green - Copper,Satin,,8,11,66.8162,8.7857,0,0,4.3183,2.05,6.3683,0,1.7651,1.9155,11.7151,0,0,0,0,0,0,0,0,0,0,0.106,0,0,2.434,0,0,0.0941,0,0,0
71888,Peanut Butter,Iron,Glossy - Semi,Opaque,6,6,40.0715,7.1285,23.3694,0,1.2106,12.5109,13.7215,0,0.1436,10.5946,0,0,0,0,0.0102,0,0,0,0,0,0,1.7469,0,0,0,0,0,0.1766,0,3.0374,0
72079,Selsor Chun greyish,Glaze,Glossy,Opaque,6,6,66.4404,4.2064,3.6317,0,1.7622,3.8433,5.6055,0,2.1651,12.6899,0,0,2.3743,0,0,0,0,0,0,0,0,0.1673,0.5416,0,0,0,0,2.1777,0,0,0
72219,Tina's Opalescent,"White, Off-White",Glossy,Translucent,5 &#189;,7,65.6056,7.0145,3.9562,0,3.0393,2.0567,5.096,0,0.9422,9.0884,1.1446,0,4.4974,0,0.0178,0,0,0,0,0,0,0.2171,0,0,0,0,0,2.4202,0,0,0
72267,tenmoku K9,Glaze,,,6,7,71.3695,8.1733,0,0,3.2982,1.4131,4.7112,0,0.1057,12.0701,0,0,0,0,0.0093,0,0,0,0,0,0,3.4868,0,0,0,0,0,0.0741,0,0,0
72270,transparant basis glazuur (K16),Glaze,,,6,7,66.7106,10.3993,0,0,3.4904,0.0209,3.5113,0,0.0489,19.1136,0,0,0,0,0.0349,0,0,0,0,0,0,0.0907,0,0,0,0,0,0.0907,0,0,0
72274,transparant basis glazuur Bernard Leach (K18),Glaze,,,6,7,72.4755,7.9942,0,0,5.1603,0,5.1603,0,0,14.37,0,0,0,0,0,0,0,0,0,0,0,0,0,0,0,0,0,0,0,0,0
72276,celadon ash book oriental glazes (#23),Glaze,,,6,7,61.2108,8.9101,0,0,9.4331,2.5091,11.9422,0,3.7537,10.7508,0,0,0,0,2.1879,0,0,0,0,0,0,1.2445,0,0,0,0,0,0,0,0,0
72283,(K6) Asglazuur,Glaze,,,6,7,56.7379,12.7097,0,0,10.3596,2.803,13.1626,0,4.1663,9.2632,0,0,0,0,2.3754,0,0,0,0,0,0,1.4301,0,0,0,0,0,0.1549,0,0,0
72286,(K1) celadon ash glaze,Glaze,,,6,7,64.1692,9.6608,0,0,11.7948,1.8661,13.6609,0,3.1933,6.087,0,0,0,0,1.5769,0,0,0,0,0,0,1.4708,0,0,0,0,0,0.181,0,0,0
72287,(#102) Transparant glazuur semi mat Birger,Glaze,,,6,7,65.1393,11.6457,0,0,4.1153,0,4.1153,0,0,19.0998,0,0,0,0,0,0,0,0,0,0,0,0,0,0,0,0,0,0,0,0,0
72382,OVO Perfect Matte (40-25-10),Matte,Matte - Smooth,Opaque,5 &#189;,7,57.3365,12.81,3.5882,0,2.3797,2.4293,4.809,0,0.8577,16.4708,0.0652,0,0,0,0,0,0,0,0,0,0,0.2562,0,0,0,0,0,3.8064,0,0,0
72395,Resolute 04 + 2 RIO,Clear,,,4,4,58.161,4.5436,12.2825,0,2.1648,7.1543,9.3191,0,0.0389,14.8413,0,0,0,0,0.0052,0,0,0,0,0,0,0.7947,0,0,0,0,0,0.0136,0,0,0
72396,Amber Assault +F38 Frit + Li 04,Clear,,,4,4,53.8448,6.0914,12.369,0.4616,0.6533,6.391,7.0443,0,0.2148,15.0619,1.1745,0,0,0,0.0197,0,0,0,0.3662,0,0,1.2261,0,0,1.9911,0,0,0.0513,0,0.0834,0
72397,Resolute 04 + 4 RIO,Clear,,,4,4,58.161,4.5436,12.2825,0,2.1648,7.1543,9.3191,0,0.0389,14.8413,0,0,0,0,0.0052,0,0,0,0,0,0,0.7947,0,0,0,0,0,0.0136,0,0,0
72398,Clear Gloss Higher Power 04,Clear,,,4,4,55.0283,8.3403,14.9303,0.4254,0.8358,5.9373,6.7731,0,0.0633,12.3511,0,0,0,0,0,0,0,0,0,0,0,0.0328,0,0,2.0553,0,0,0,0,0,0
72400,Mauve blue matt glaze,Blue,Matte,Opaque,6,7,47.618,14.3941,0,0,1.5864,5.162,6.7484,0,8.3761,15.2406,0,0,5.7937,0,0,0,0,0,0,0,0,0.0614,1.1749,0,0.5928,0,0,0,0,0,0
72401,Smooth blue grey,Glaze,,,6,7,50.7512,13.3691,0,0,4.3784,0,4.3784,0,12.3924,17.1112,0,0,0,0,0,0,0,0,0,0,0,0,0,0,0.9544,0,0,0,0,0,1.0433
72404,Turquoise matt glaze,Turquoise,Matte,Opaque,6,7,63.6025,11.105,0,1.1308,2.0891,6.5995,8.6886,0,0.152,0.5531,0,12.603,0,0,0,0,0,0,0,0,0,0.0681,0,0,2.0139,0,0,0.0831,0,0,0
72407,Yellow amber glaze,Glaze,,,6,7,64.5131,2.4319,0,2.0527,0.0202,0.0921,0.1123,0,15.0485,15.7999,0,0,0,0,0,0,0,0,0,0,0,0.0416,0,0,0,0,0,0,0,0,0
72408,Opaque ash-type glaze,"White, Off-White",Matte,Opaque,6,7,45.0252,6.2791,0,0,0.5413,1.7524,2.2938,0,13.7979,25.7884,0,0,6.8087,0,0,0,0,0,0,0,0,0.0069,0,0,0,0,0,0,0,0,0
72409,Mottled Blue,Blue,Satin - Matte,Opaque,6,7,56.3385,8.8469,0,0,1.9445,2.2656,4.2101,0,0.1491,27.0871,0,0,0,0,0,0,0,0,0,0,0,0.1882,0.6174,0,0,0,0,2.5627,0,0,0
72433,New Shiny Clear III (Baruim added for higher gloss),Clear,Glossy,Transparent,9,12,72.7423,8.5732,0,0,3.7397,1.7008,5.4405,0,0.0192,11.2945,0,1.8232,0,0,0.0137,0,0,0,0,0,0,0.0576,0,0,0,0,0,0.0357,0,0,0
72561,Brian Lacy's ^10 Clear,Clear,Glossy,Transparent,10,10,71.486,7.9609,2.8353,0,1.4389,1.1172,2.5562,0,0.8589,13.7785,0,0,0,0,0.0052,0,0,0,0,0,0,0.1778,0,0,0,0,0,0.3412,0,0,0
72697,black goldart,Single-Fire,Matte - Smooth,Opaque,5 &#189;,8,66.2917,9.8895,0,0,5.4958,0.2709,5.7667,0,1.5621,11.2274,0,0,0,0,0,0,0,0,0,0,2.9211,0,2.3414,0,0,0,0,0,0,0,0
72708,Tyabb Pottery Raw Maiolica /Shino Base,Single-Fire,,,6,7,54.3616,7.4341,7.9769,9.78,0.2076,1.8812,2.0888,0,2.3555,7.3684,0,0,0,0,0.0146,0,0,0,0,0,0,0.2975,0,0,0,0,0,0.026,0,5.6524,2.6442
72726,Glaze I,Glaze,,Transparent,6,6,71.4445,9.3176,0,0,2.6566,3.0954,5.752,0,0.2037,13.1019,0,0,0,0,0,0,0,0,0,0,0,0.0705,0,0,0,0,0,0.1097,0,0,0
72727,Glaze 24,"White, Off-White",Matte,Opaque,6,6,64.5281,9.7316,0,0,0,6.3228,6.3228,0,6.4641,12.9533,0,0,0,0,0,0,0,0,0,0,0,0,0,0,0,0,0,0,0,0,0
72731,Glaze XIII,"White, Off-White",Matte,Opaque,6,6,65.7584,8.1005,0,0,4.0538,0,4.0538,0,11.3564,8.21,0,0,2.5208,0,0,0,0,0,0,0,0,0,0,0,0,0,0,0,0,0,0
72732,Glaze 12,Glaze,,Transparent,6,6,68.5533,8.7353,0.913,0,0,5.6172,5.6172,0,5.3462,10.8351,0,0,0,0,0,0,0,0,0,0,0,0,0,0,0,0,0,0,0,0,0
72747,Glaze 20,Clear,Glossy,Transparent,6,6,71.7399,9.1858,2.7381,0,5.4244,0.7737,6.1981,0,0,10.1381,0,0,0,0,0,0,0,0,0,0,0,0,0,0,0,0,0,0,0,0,0
72748,Glaze 26,Glaze,Glossy,Transparent,6,6,70.8842,6.2047,0,0,5.9801,0.0582,6.0383,0,2.4266,9.4149,0,0,5.0051,0,0,0,0,0,0,0,0,0.0263,0,0,0,0,0,0,0,0,0
72749,Glaze VI,Glaze,Glossy,Transparent,6,6,70.6642,6.9369,0,0,1.2438,3.8894,5.1332,0,5.7796,8.7988,0,0,2.5668,0,0,0,0,0,0,0,0,0.0507,0,0,0,0,0,0.0697,0,0,0
72752,Glaze II,Glaze,Satin - Matte,Semi-opaque,6,6,65.2926,12.7681,0,0,6.797,0,6.797,0,0,15.1422,0,0,0,0,0,0,0,0,0,0,0,0,0,0,0,0,0,0,0,0,0
72792,Oilspot (substitute),Iron - Oil Spot,Satin,Opaque,6,6,64.9506,11.3822,3.3795,0,4.4368,1.7107,6.1476,0,6.1066,4.8284,0,0,0,0,0.0351,0,0,0,0,0,0,3.0789,0,0,0,0,0,0.0912,0,0,0
72955,119.D .09,Yellow,Satin,,6,8,61.166,18.0099,2.2265,0,0.5775,2.749,3.3265,0,0.0253,11.4902,0,0,0,0,0,0,0,0,0,0,0,0.0063,0,0,0,0,0,3.7494,0,0,0
72994,Tove AA7C1LG (modified),Crystalline,Glossy,Opaque,6,6,58.8531,5.7093,0,0,3.6353,1.6575,5.2928,0,0,9.8617,0,0,15.2397,0,0,0,0,0,0,0,0,0.2329,0,0,0.9663,0,0,3.8443,0,0,0
73045,Pussy Willow - MMC,Glaze,,,,,59.9613,11.4893,1.3617,0,2.0043,4.2776,6.2819,0,0.6148,13.0136,0,0,4.3465,0,0.0025,0,0,0,0,0,0,0.1598,0.5949,1.8945,0,0,0,0.2792,0,0,0
73072,New Recipe 1,Glaze,,,,,51.9437,6.5772,6.376,4.7924,0.1573,3.8202,3.9775,0,0.8831,25.1957,0,0,0,0,0.0314,0,0,0,0.0318,0,0,0.1098,0,0,0,0,0,0.0815,0,0,0
73084,S&C Gloworm,Glaze,,,4,10,61.4631,6.7024,9.2104,0,0.3349,4.731,5.0659,0,0.0589,11.7192,0,0,1.0099,0,0,0,0,0,0,0,0,0.0174,0,0,0.1663,0,0,0.1025,0,4.484,0
73321,Cloudy Beads,Glaze,,,5,6,43.0867,8.471,2.409,0,1.2684,5.2322,6.5006,0,30.2331,9.2013,0,0,0,0,0.0133,0,0,0,0,0,0,0.0504,0,0,0,0,0,0.0346,0,0,0
73382,Speckled cream - potash,Matte - Magnesium Matte,,Opaque,9,10,60.3883,13.4254,0,0,7.8096,0,7.8096,0,10.7172,7.3998,0,0,0,0,0,0,0,0,0,0,0,0.2485,0,0,0,0,0,0.0112,0,0,0
73466,Frit 3249,Glaze,Satin,,4,4,43.9813,8.2043,25.3422,0,0.013,0.0595,0.0725,0,18.5405,3.8322,0,0,0,0,0,0,0,0,0,0,0,0.0269,0,0,0,0,0,0,0,0,0
73611,Gold Metallic (No Redart),Specialty - Metallic,Matte - Semi,Opaque,5,6,51.3911,6.3659,0,0,1.4835,0.67,2.1536,0,1.6088,0.1096,0,0,0,0,0.0205,0,0,0,0,29.5618,0,1.7261,2.4894,0,4.0194,0,0,0.5537,0,0,0
73632,Microwave raku white,Raku,Glossy,Opaque,,,37.6855,4.4933,21.2373,0,0.8977,5.6013,6.499,0,4.8527,19.266,0,0,0,0,0.0388,0,0,0,0,0,0,0.1733,0,0,0,0,0,0.1223,0,0,5.6319
73702,Clear N Base (Grolleg),Clear,,,6,6,68.2405,7.3156,4.218,0,0.1571,5.9404,6.0975,0,0.992,9.6958,0,0,3.3658,0,0.0077,0,0,0,0,0,0,0.0515,0,0,0,0,0,0.0157,0,0,0
73716,Crema quebrado de estaño-hierro,Yellow,Glossy - Semi,Translucent,5,4,53.0991,4.9328,13.9733,0,0.6737,3.5918,4.2655,0,2.218,11.5865,0,0,2.0915,0,0.0037,0,0,0,0,0,0,1.6923,0,0,0,0,0,0.264,0,0,5.8734
73985,Dark Green Satin,Green - Chrome,Satin - Matte,Opaque,8,10,60.6972,5.0335,6.8338,0,0.0503,3.4319,3.4823,0,7.5023,14.9084,0,0,0,0,0.0252,0,0,1.1298,0,0,0,0.0654,0.2567,0,0,0,0,0.0654,0,0,0
74021,#19 Teadust Bernard Leach (met geel ijzeroxide),Glaze,,,6,7,48.2862,7.8284,0,0,8.753,4.1132,12.8662,0,6.2119,14.0399,0,0,0,0,3.5868,0,0,0,0,0,0,7.1807,0,0,0,0,0,0,0,0,0
74203,OldForge Gold Mirrorball,Specialty - Metallic,Matte - Semi,Opaque,5,6,50.6059,4.7213,4.2043,0,2.2355,3.1523,5.3878,0,1.2242,4.685,0,0,0,0,0.0055,0,0,0,0,23.1068,0,1.3746,1.858,0,2.8124,0,0,0.0142,0,0,0
74350,Greenish white,"White, Off-White",Glossy,Opaque,,,59.9892,7.3429,0,3.7374,3.7295,0.1669,3.8965,0,0.1708,10.3452,0,0,7.578,0,0,0,0,0,0,0,0,0.0754,0,0,0,0,0,6.8645,0,0,0
74377,Windsor Blue,Blue - Cobalt,Glossy,Opaque,6,7,64.6283,7.5856,0,0,1.4874,4.4369,5.9244,0,0.1186,10.9763,0,0,4.8897,0,0,0,0,0,0,0,0,0.1739,0.8263,0,2.5016,0,0,2.3753,0,0,0
74379,Bleu Turtle 1240,Glaze,,,,,65.8742,7.3653,0,0,0.6161,1.9945,2.6106,0,4.1772,4.3032,3.4282,0,6.2173,0,0,0,0,0,0,0,0,0.3215,0,0,0,0,0,5.7025,0,0,0
74556,Pcough low fire gloop,Specialty - Gloop,Glossy,Opaque,3,3,72.8486,4.7348,8.571,0,0.0473,4.2996,4.3469,0,0.0332,9.3187,0,0,0,0,0.0237,0,0,0,0,0,0,0.0616,0,0,0,0,0,0.0615,0,0,0
74559,moonjar glaze +ilmeniet wedged into clay,Glaze,,,6,7,64.1464,4.0818,0,0,7.5481,4.2787,11.8268,0,4.6473,11.0504,0,0,0,0,2.6618,0,0,0,0,0,0,1.542,0,0,0,0,0,0.0435,0,0,0
74642,AC Reactive Semi Gloss,"White, Off-White",Matte - Semi,Translucent,6,6,49.9403,8.3762,12.7087,1.8652,1.5112,2.0341,3.5453,0,2.3638,14.2911,0,0,0,0,0.0039,0,0,0,0,0,0,0.0883,0,0,0,0,0,6.8173,0,0,0
74643,VC Matte,"White, Off-White",Matte - Semi,Opaque,6,6,55.3728,9.696,2.94,8.3493,3.0049,4.1879,7.1928,0,0.6631,8.7683,0,0,0,0,0.0054,0,0,0,0,0,0,0.1105,0,0,0,0,0,6.9018,0,0,0
74675,Black Matte,Black - Satin,Matte,Opaque,6,6,55.9737,11.7812,3.6536,0,3.4792,1.9717,5.4509,0,0.9588,11.8747,0,0,5.8308,0,0.029,0,0,0,0,0,0,3.1457,1.2315,0,0,0,0,0.07,0,0,0
74681,Zinc crawl,Specialty - Crawling,Matte,Opaque,6,6,54.33,15.9961,3.7405,0,3.2265,1.89,5.1165,0,0.9407,3.4311,0,0,16.3887,0,0.0068,0,0,0,0,0,0,0.0374,0,0,0,0,0,0.0122,0,0,0
74764,Barium gloss,Specialty,Glossy,,6,6,63.8867,6.4534,4.1224,0,1.0457,5.0364,6.0821,0,0.1255,5.485,0,13.7981,0,0,0,0,0,0,0,0,0,0.0468,0,0,0,0,0,0,0,0,0
74772,Gay Crystal Magic,Crystalline - Micro,Matte,Opaque,5,7,46.2435,10.9477,0,4.4812,1.8224,5.5473,7.3697,0,10.2057,10.6899,0,0,0,0,0,0,0,0,0,0,0,0.0697,0,0,0,0,0,9.9926,0,0,0
74827,Lana Wilson's Purple - Aqua,Blue - Barium,Matte - Dry,Opaque,6,6,49.8645,10.5274,0.1522,0,2.2831,7.875,10.1581,0,0.1954,0.9439,0,22.0918,0,0,0,0,0,0,0,0,0,0.0655,0,0,6.0012,0,0,0,0,0,0
74828,Gay Barium Blue,Blue - Barium,Matte - Smooth,Translucent,5,6,56.8452,8.8986,0,0,4.0592,1.9338,5.9929,0,0.1443,7.5471,0,16.281,0,0,0,0,0,0,0,0,0,0.0788,0,0,4.1078,0,0,0.1043,0,0,0
74835,Barium matte base,Clear,Satin - Matte,Opaque,6,6,57.2047,13.2403,3.7003,0,2.7016,2.9917,5.6933,0,0.1636,4.7828,0,15.1665,0,0,0,0,0,0,0,0,0,0.0484,0,0,0,0,0,0,0,0,0
74877,Chun Celedon,Green - Copper,Glossy,Translucent,5,6,68.2611,5.9822,0,0,1.1847,2.7855,3.9702,0,0.0747,10.2908,0,0,10.0636,0,0,0,0,0,0,0,0,0.0528,0,0,1.243,0,0,0.0615,0,0,0
74891,FM Matte White,Matte,Matte - Smooth,Translucent,5,6,59.1798,5.68,2.8657,0,0.6068,2.4584,3.0652,0,0.3357,28.732,0,0,0,0,0.0176,0,0,0,0,0,0,0.08,0,0,0,0,0,0.0441,0,0,0
74898,Turquoise matte,Turquoise,Matte,Opaque,6,6,53.461,10.9452,3.9766,0,1.5873,6.6679,8.2552,0,0.1606,5.4514,13.3618,0,0,0,0.0106,0,0,0,0,0,0,0.0782,0,0,2.4086,0,0,1.8907,0,0,0
74949,Pete's Best Moving Clear,Clear,Glossy,Transparent,6,10,62.5432,6.8999,6.853,0,0.7115,1.6705,2.382,0,5.0319,16.2195,0,0,0,0,0.0104,0,0,0,0,0,0,0.0329,0,0,0,0,0,0.0271,0,0,0
74950,Pete's Moving Clear,Glaze,Glossy,Transparent,5,11,64.9078,7.1294,4.4765,1.5505,0.2762,2.7527,3.0289,0,1.5633,17.1965,0,0,0,0,0.0236,0,0,0,0,0,0,0.0624,0,0,0,0,0,0.0612,0,0,0
74951,Pete's HG Clear,Glaze,,,6,12,72.1843,8.4516,2.321,0,0.8845,2.3018,3.1863,0,3.2173,10.5659,0,0,0,0,0,0,0,0,0,0,0,0.0682,0,0,0,0,0,0.0054,0,0,0
74973,Strontium Calcium gloss,Blue - Cobalt,,,6,6,61.4286,7.5851,3.6297,0,4.0776,3.4879,7.5655,0,0.19,12.8156,4.9646,0,0,0,0,0,0,0,0,0,0,0.0471,1.7738,0,0,0,0,0,0,0,0
75018,Buck,Matte,Matte - Stony,Translucent,7,9,58.9888,8.4391,0,0,1.7639,2.1268,3.8907,0,7.1266,17.9175,2.262,0,0,0,0.0311,0,0,0,0.0141,0,0,0.9559,0,0,0,0,0,0.3741,0,0,0
75063,Crater base,Specialty - Crater,,,8,10,58.3763,9.5447,0,0,6.0403,0,6.0403,0,0,16.5037,0,0,0,0,0,0,0,0,0,0,0,0,0,0,0,0,0,9.535,0,0,0
75132,moonjar glaze (Copy),Glaze,,,6,7,64.2933,7.6348,0,0,6.6509,3.7575,10.4084,0,4.1,9.7163,0,0,0,0,2.3525,0,0,0,0,0,0,1.4038,0,0,0,0,0,0.0908,0,0,0
75138,K7 Nuka Sjohi Hamada,Glaze,,,6,7,68.624,4.328,0,0,9.2448,2.459,11.7038,0,3.6787,8.3017,0,0,0,0,2.1442,0,0,0,0,0,0,1.2197,0,0,0,0,0,0,0,0,0
75232,VC Matte Rev.3,Glaze,Matte,Opaque,6,6,61.2687,8.9116,7.4246,0.9101,2.8351,3.1038,5.9388,0,0.9272,8.0894,0,0,0,0,0.005,0,0,0,0,0,0,0.0456,0,0,0,0,0,6.4789,0,0,0
75234,Yeh's Iron Red Glaze,Iron,Glossy,Opaque,7,8,61.2723,5.7139,0,0,3.6846,1.6324,5.317,0,6.3352,13.9864,0,0,0,0,2.1743,0,0,0,0,0,0,5.2009,0,0,0,0,0,0,0,0,0
75257,Katz-Burke Matte Colorant Testing (Copy),Matte,Matte - Semi,Opaque,4,5,59.0453,12.7047,3.8866,0,0.8972,4.519,5.4162,0,0.1687,18.2598,0,0,0,0,0,0,0,0,0,0,0,0.2373,0,0,0,0,0,0.2814,0,0,0
75363,Bill Evans - Interplay ^10,"White, Off-White",Glossy - Semi,Semi-opaque,9,13,69.2629,11.7501,0.1219,0,1.9372,3.4707,5.408,0,1.8815,9.1837,0,0,2.3166,0,0.0101,0,0,0,0,0,0,0.0387,0,0,0,0,0,0.0264,0,0,0
75375,Hansen 5 x 20 with zinc oxide,Glaze,Glossy,,6,6,60.4191,7.4232,4.6177,0,1.5291,2.998,4.5272,0,0.0357,5.1179,0,0,17.107,0,0.0255,0,0,0,0,0,0,0.075,0.5853,0,0,0,0,0.0663,0,0,0
75399,Pete's Best Moving Clear (3195),Clear,Glossy,Transparent,6,6,62.3182,6.8817,6.9129,0,0.1293,2.1802,2.3094,0,4.7946,16.6581,0,0,0,0,0.0201,0,0,0,0,0,0,0.0529,0,0,0,0,0,0.0521,0,0,0
75407,Pete's Best Moving Clear (3195 No Mg),Clear,Glossy,Transparent,6,6,62.4041,6.8831,6.9413,0,0.1411,2.2179,2.359,0,0.0277,21.2615,0,0,0,0,0.0198,0,0,0,0,0,0,0.0522,0,0,0,0,0,0.0513,0,0,0
75421,H4,Glaze,,,7,8,58.277,12.483,0,0,6.0363,2.1326,8.1689,0,0,14.7368,0,0,0,0,0,0,0,0,0,0,0,0.3662,0,0,1.1528,0,0,4.8153,0,0,0
75422,H6,Glaze,,,7,8,66.2555,13.5017,0,0,2.6557,8.1506,10.8064,0,1.9962,4.5737,0,0,1.6889,0,0,0,0,0,0,0,0,0.0652,0,0,1.1126,0,0,0,0,0,0
75423,H6 (.3/.7),Glaze,,,,,60.7264,12.5559,0,0,1.9366,4.8202,6.7568,0,2.0966,16.5342,0,0,0,0,0,0,0,0,0,0,0,0.1265,0,0,1.2036,0,0,0,0,0,0
75505,SHINO ZON,Glaze,,,6,6,54.5172,10.1605,6.3986,0,1.2775,7.642,8.9196,0,1.5548,6.0796,0,0,4.0846,0,0.0117,0,0,0,0,1.9938,0,1.0175,0,0,0,0,0,2.3602,0,2.9018,0
75515,Crackle,Glaze,,,12,6,33.0613,4.4074,25.3379,0,1.0844,6.8507,7.9351,0,5.7555,22.9744,0,0,0,0,0.0462,0,0,0,0,0,0,0.1753,0,0,0,0,0,0.0825,0,0.2244,0
75562,Toms Super Special Celadon,Iron - Celadon - Blue,Glossy,Transparent,9,10,67.7111,8.8588,0,3.8617,1.8936,0.7543,2.6479,0,2.8804,7.2184,6.3445,0,0,0,0,0,0,0,0,0,0,0.461,0,0,0,0,0,0.0162,0,0,0
75616,Randy's Red (DENMARK),Glaze,,,,,67.1051,4.122,8.2647,0,0.521,2.866,3.387,0,9.2543,7.7995,0,0,0,0,0.0102,0,0,0,0,0,0,0.0307,0,0,0,0,0,0.0265,0,0,0
75666,H4 (.3/.7),Glaze,,,7,8,57.5387,11.7846,0,0,4.9191,1.6833,6.6024,0,0,17.6601,0,0,0,0,0,0,0,0,0,0,0,0.3847,0,0,1.1647,0,0,4.8649,0,0,0
75667,"Solfatara (org: 1,2 SiO2)",Glaze,,,13,14,52.1954,14.2133,0,0,3.0536,1.0155,4.0692,0,5.9688,13.8146,0,9.4536,0,0,0,0,0,0,0,0,0,0.1397,0,0,0,0,0,0.1454,0,0,0
75677,Pete Pinnell Weathered Bronze variant (spodumene/kridt),Green - Copper,Matte - Semi,,6,6,57.8749,12.2044,0,9.2475,0.3278,0.0803,0.4081,0,0.0988,12.1516,0,0,0,0,0,0,0,0,0,0,0,0.0873,0,0,2.8788,0,0,5.0485,0,0,0
75678,Pete Pinnell Weathered Bronze variant (spodumene/kridt) (neph),Green - Copper,Matte - Semi,,6,6,58.0856,11.9296,0,5.5535,1.0836,2.5219,3.6055,0,0.1082,12.5197,0,0,0,0,0,0,0,0,0,0,0,0.0965,0,0,2.942,0,0,5.1594,0,0,0
75684,Blåmusling,Glaze,,,12,14,77.2483,7.1268,0,0,3.4998,1.2795,4.7792,0,0,0.2878,0,6.9085,0,0,0,0,0,0,0,0,0,0.2013,0,0,0,0,0,3.448,0,0,0
75687,Bjørneglasur,Glaze,,,12,14,69.4432,13.5373,0,0,4.9872,1.7758,6.763,0,0,0.3912,0,9.7458,0,0,0,0,0,0,0,0,0,0.0183,0,0,0,0,0,0.1012,0,0,0
75707,Strontium Yellow Matte,Glaze,Matte,,6,6,53.1165,10.7029,3.798,0,1.4497,5.0697,6.5194,0,0.9556,3.7996,11.1406,0,0,0,0.028,0,0,0,0,0,0,0.6066,0,0,0,0,0,9.3329,0,0,0
75708,"Light pink, sattin",Glaze,,,4,6,60.9561,10.9306,0,0,3.889,3.3469,7.2359,0,4.4131,10.5922,0,0,5.2478,0,0,0,0,0.4684,0,0,0,0.0845,0,0,0,0,0,0.0713,0,0,0
75711,Ana’s Tropical Sea,Glaze,,Translucent,5,6,72.2961,5.5028,3.6445,0,1.2671,8.4259,9.6931,0,0.6009,5.3952,0,0,0,0,0.0205,0,0,0,0,0,0,0.0848,0,0,1.0101,0,0,0.0499,0,1.7021,0
75714,Woody,Glaze,,,5,6,65.7361,7.9094,0,0,2.2703,3.2496,5.5198,0,0.3294,11.4571,0,0,8.1561,0,0,0,0,0.0874,0,0,0,0.7478,0,0,0,0,0,0.0569,0,0,0
75715,"Khaki-coloured, matt",Glaze,Matte,Opaque,6,6,57.5372,10.8209,0,0,3.2885,2.8297,6.1182,0,0.0278,14.1471,0,0,7.6413,0,0,0,0,0,0,0,0,0.1473,0,0,1.8183,0,0,1.7419,0,0,0
75717,Sally Brogden Kawai copper slip,Crystalline,,,10,4,12.9763,0.4426,0,0,0.0239,0.106,0.1299,0,0.1085,0.0402,0,3.6726,24.9448,0,0,0,0,0,0,0,0,0.0491,0,0,54.693,0,0,0.0008,0,2.9422,0
75788,LRD green crystal,Green - Copper,Matte,Opaque,6,7,54.5231,10.8698,3.5881,0,1.7748,4.7046,6.4794,0,5.0594,16.2999,0,0,0,0,0.025,0,0,0,0,0,0,0.0858,0.6205,0,2.3893,0,0,0.0598,0,0,0
75792,Sue's SJC (Cedar Hill) (no frit),Glaze,Glossy,Semi-opaque,6,6,70.2153,8.2104,4.2389,0,4.7889,2.903,7.6919,0,1.0108,6.8241,0,0,0,0,0.0077,0,0,0,0,0,0,0.0848,0,0,1.6711,0,0,0.0448,0,0,0
75819,Leach 442 Ash + Strontium,Ash,Glossy,Semi-opaque,10,10,54.0908,7.7284,0,0,9.78,4.4127,14.1927,0,4.5278,10.0159,5.0591,0,0,0,2.5808,0,0,0,0,0,0,1.5353,0,0,0,0,0,0.2693,0,0,0
75821,Celadon CKG,Glaze,,,9,10,63.6006,10.6027,0,0,10.5995,0,10.5995,0,0,14.7584,0,0,0,0,0,0,0,0,0,0,0,0.4388,0,0,0,0,0,0,0,0,0
75824,Yellow satin,Glaze,,,,,54.1434,10.0155,3.7661,0,1.4315,5.0253,6.4569,0,0.9434,3.7623,11.047,0,0,0,0.0248,0,0,0,0,0,0,0.5937,0,0,0,0,0,9.2467,0,0,0
75847,Honey Opalesence,Glaze,Glossy - Semi,Semi-opaque,6,6,59.8369,6.941,3.728,5.5624,0.054,0.6289,0.6829,0,10.593,5.9937,0,0,0,0,0.0131,0,0,0,0,0,0,0.3838,0,0,0,0,0,6.2651,0,0,0
75848,Tove AA7C1LG (Copy),Crystalline,Glossy,Opaque,6,6,55.2927,4.2802,0,0.8921,1.342,2.3309,3.6729,0,0,8.5094,0,0,22.5093,0,0,0,0,0,0,0,0,0.2292,0,0,0.9267,0,0,3.6875,0,0,0
75869,2020-1,Glaze,,,,,68.4249,6.7409,0,0,1.4995,4.8868,6.3863,0,7.1146,8.9,0,0,0,0,0,0,0,0,0,0,0,0.0146,2.4188,0,0,0,0,0,0,0,0
75870,2020-2,Glaze,,,,,66.8623,6.6898,0,0,1.4299,4.629,6.0589,0,7.2101,9.1082,0,0,0,0,0,0,0,0,0,0,0,0.0182,4.0524,0,0,0,0,0,0,0,0
75871,2020-3,Glaze,,,,,68.5182,6.8555,0,0,1.4654,4.7436,6.209,0,7.3887,9.3337,0,0,0,0,0,0,0,0,0,0,0,0.0186,0,0,1.6762,0,0,0,0,0,0
75917,Cool Bristol Chun,Turquoise,Glossy,Semi-opaque,6,6,69.8153,5.9973,0,0,3.0177,1.2007,4.2185,0,0.1572,9.4845,0,0,9.8817,0,0,0,0,0,0,0,0,0.0589,0,0,0.2848,0,0,0.1019,0,0,0
75948,Andy's Handful of Earth,Iron - Slip-Based,Satin - Matte,Translucent,6,6,69.2183,8.2826,5.4919,0,1.718,2.9861,4.704,0,1.3711,7.1728,0,0,0,0,0.0431,0,0,0,0.6851,0,0,2.5304,0,0,0,0,0,0.5007,0,0,0
75992,Schefflin Blue,Blue - Cobalt,Glossy - Semi,Opaque,6,6,58.2663,4.9222,12.8323,0,0,2.2176,2.2176,0,3.5277,14.9559,0.1585,0,0,0,0,0,0,0,0,0,0,1.3019,1.8176,0,0,0,0,0,0,0,0
76085,Lynette's Opal recalculated for ^04,Glaze,Glossy - Semi,Semi-opaque,4,4,48.8449,6.162,12.5053,0,0.8302,6.4404,7.2706,0,3.8394,9.7732,0,0,5.0337,0,0.0292,0,0,0,0,0,0,0.4212,0,0,0,0,0,6.1203,0,0,0
76218,LiO2/ZnO/BaO ^04,Glaze,,,4,4,59.7522,5.9951,10.5549,3.8698,0.0374,3.9351,3.9725,0,0.0262,8.6012,0,3.4503,3.6617,0,0.0187,0,0,0,0,0,0,0.0487,0,0,0,0,0,0.0487,0,0,0
76223,Li2O/BaO Upper Limits ^04,Glaze,Glossy,,4,4,57.2566,5.1799,13.1098,4.9552,0.0238,3.8127,3.8365,0,0.1109,8.2139,0,7.2882,0,0,0,0,0,0,0,0,0,0.049,0,0,0,0,0,0,0,0,0
76230,YST,Glaze,Glossy,,6,6,60.9308,6.8054,3.3807,0,0.9968,3.6037,4.6005,0,0.8265,3.298,12.4407,0,0,0,0.0179,0,0,0,0,0,0,0.4602,0,0,0,0,0,7.2393,0,0,0
76239,blu-grn Raku,Glaze,,,12,6,35.5448,3.2035,24.7304,0,1.0072,5.0013,6.0085,0,5.6338,22.7424,0,0,0,0,0.0451,0,0,0,0,0,0,0.1806,0.5002,0,1.2999,0,0,0.1108,0,0,0
76382,Ultra Glossy Celadon,Iron - Celadon - Blue,Glossy,,6,7,67.6965,8.5465,3.2634,0,1.3994,2.2697,3.669,0,6.588,10.1903,0,0,0,0,0,0,0,0,0,0,0,0.0336,0,0,0,0,0,0.0127,0,0,0
76425,AC Base 40,Glaze,Glossy - Semi,Opaque,6,6,67.3636,11.5274,0,0,2.9993,3.0529,6.0523,0,0.721,6.2002,0,0,6.9511,0,0.0442,0,0,0,0,0,0,0.8551,0,0,0,0,0,0.2851,0,0,0
76542,B16 Mechelen,Glaze,,,,,58.4286,7.8423,0,0,6.6768,0,6.6768,0,4.6656,7.0655,0,0,7.2493,0,1.0572,0,0,0,0,0,0,0.3657,0,0,0,0,0,6.649,0,0,0
76577,Snowflake crackle (Copy),Specialty - Crackle,Glossy,Semi-opaque,10,10,65.9365,14.7905,0,0.9453,3.1265,10.1571,13.2836,0,0.0778,1.8805,0,0,2.5557,0,0.3899,0,0,0,0,0,0,0.0291,0.0432,0,0,0,0,0.0679,0,0,0
76599,C6 KBM textural,Matte,Matte,Opaque,6,6,59.9592,12.9212,3.2836,0,0.9305,4.0778,5.0083,0,0.0925,17.0164,0,0,0,0,0.0394,0,0,0,0,0,0,0.1118,0,0,0,0,0,0.1025,0,0,1.4651
76600,DeBoos 149 Lava,Matte,Satin,Semi-opaque,6,6,61.8462,13.391,0,0,3.8869,1.7607,5.6476,0,4.1936,13.7328,0,0,0,0,0.037,0,0,0,0,0,0,0.1187,0,0,0,0,0,1.0331,0,0,0
76607,Crystalline base - (Zn 0.55),Crystalline - Macro,,,6,6,61.8798,3.4959,3.6198,0,0.7476,6.2559,7.0035,0,0.0234,6.7059,0,0,17.1454,0,0,0,0,0,0,0,0,0.0506,0,0,0,0,0,0.0758,0,0,0
76655,Crystalline -01 (0.50 Zn),Crystalline - Macro,,,6,6,61.8151,3.5446,3.5749,0,0.7566,6.2862,7.0428,0,0.0237,8.3157,0,0,15.5549,0,0,0,0,0,0,0,0,0.0513,0,0,0,0,0,0.077,0,0,0
76656,Crystalline -02 (0.52 Zn),Crystalline - Macro,,,6,6,61.8927,3.3551,3.739,0,0.7453,6.3079,7.0532,0,0.022,7.8758,0,0,15.9434,0,0,0,0,0,0,0,0,0.0475,0,0,0,0,0,0.0713,0,0,0
76657,Crystalline -03 (0.54 Zn),Crystalline - Macro,,,6,6,61.783,3.3837,3.8591,0,0.704,6.1118,6.8159,0,0.0229,7.4135,0,0,16.5978,0,0,0,0,0,0,0,0,0.0496,0,0,0,0,0,0.0744,0,0,0
76658,Crystalline -04 (0.56 Zn),Crystalline - Macro,,,6,6,61.8142,3.4633,3.679,0,0.7532,6.3214,7.0746,0,0.023,6.5916,0,0,17.2303,0,0,0,0,0,0,0,0,0.0496,0,0,0,0,0,0.0745,0,0,0
76660,Crystalline -05 (0.58 Zn),Crystalline - Macro,,,6,6,61.9403,3.2726,3.8067,0,0.7388,6.306,7.0448,0,0.0212,5.8189,0,0,17.9806,0,0,0,0,0,0,0,0,0.046,0,0,0,0,0,0.0689,0,0,0
76704,Matt glaze,Matte,Matte,Opaque,6,8,60.2077,12.871,3.3776,0,2.1039,3.2335,5.3373,0,0.1336,17.8916,0,0,0,0,0,0,0,0,0,0,0,0.1474,0,0,0,0,0,0.0337,0,0,0
76722,AC Base 30,Glaze,Matte - Semi,Translucent,6,6,69.2366,11.7312,0,0,2.3135,3.3398,5.6532,0,0.039,5.122,0,0,8.0088,0,0.0279,0,0,0,0,0,0,0.1083,0,0,0,0,0,0.0729,0,0,0
76832,white transparent glaze testing,Glaze,,,7,9,64.7567,8.0692,7.0006,0,3.1092,0.8895,3.9987,0,1.9386,14.1696,0,0,0,0,0,0,0,0,0,0,0,0.0667,0,0,0,0,0,0,0,0,0
76875,opaque silk glossy milky white glaze,"White, Off-White",Glossy - Semi,Opaque,5,4,58.8394,5.8115,8.3486,0,2.8778,6.5823,9.4601,0,0,12.6264,0,0,0.6991,0,0,0,0,0,0,0,0,0,0,0,0,0,0,0,0,0,4.2149
76918,#409 (.3/.7) mat,Glaze,,,,,64.2117,12.9693,0,6.2112,0.5397,0,0.5397,0,0,15.9383,0,0,0,0,0,0,0,0,0,0,0,0.1297,0,0,0,0,0,0,0,0,0
76920,"#farverig [0,0]",Glaze,,,,,57.7189,10.1761,0,9.6032,0.0295,0.1346,0.1641,0,0.1378,0.0496,0,22.0895,0,0,0,0,0,0,0,0,0,0.0608,0,0,0,0,0,0,0,0,0
76927,"#farverig [0,1]",Glaze,,,,,73.2094,6.4401,0,5.9462,0.0258,0.1177,0.1435,0,0.1205,0.0433,0,14.0438,0,0,0,0,0,0,0,0,0,0.0532,0,0,0,0,0,0,0,0,0
76928,"#farverig [1,1]",Glaze,,,,,71.8863,10.5421,0,4.7791,0.3447,0.0551,0.3999,0,0,0,0,12.307,0,0,0,0,0,0,0,0,0,0,0,0,0,0,0,0.0856,0,0,0
76930,"#farverig [1,0]",Glaze,,,,,58.7459,15.3452,0,7.1569,0.4897,0.0783,0.5681,0,0,0,0,18.0624,0,0,0,0,0,0,0,0,0,0,0,0,0,0,0,0.1216,0,0,0
76946,Red Jacket Revised,"Iron - Kaki, Tomato Red",Glossy,Opaque,5 &#189;,6,57.8875,6.5989,0,3.4991,0.6897,5.197,5.8868,0,8.4234,10.4264,0,0,0,0,3.1835,0,0,0,0,0,0,4.08,0,0,0,0,0,0.0144,0,0,0
76947,Harris #16 Tam (US version),"Iron - Kaki, Tomato Red",,Opaque,6,6,50.6847,6.6232,2.8399,0,1.0834,4.5811,5.6645,0,12.025,15.2842,0,0,0,0,2.6554,0,0,0,0,0,0,4.0945,0,0,0,0,0,0.1286,0,0,0
77013,OldForge Floating Blue,Blue,Glossy,Translucent,5,6,61.5628,8.6777,6.2035,0,1.2833,4.9104,6.1937,0,1.5465,9.0106,1.3938,0,0,0,0.0251,0,0,0,0,1.3709,0,0.2915,0.5766,0,0,0,0,3.1473,0,0,0
77052,AC Chrome Tin Pink Mauve,Red - Pink,Glossy,Semi-opaque,6,6,66.1355,7.9008,2.6015,0,1.8299,4.503,6.3329,0,0.0252,13.7249,0.0096,0.3319,0.482,0,0.0169,0,0,0.1299,0,0,0.0102,0.0691,0,0,0,0,0,0.0455,0,0,2.184
77220,S&C Toothpaste,Glaze,,,4,10,61.3791,6.7305,9.0752,0,0.33,4.6621,4.9921,0,0.0614,11.549,0,0,1.6584,0,0,0,0,0,0,0,0,0.0182,0,0,0.0109,0,0,0.1069,0,4.4182,0
77243,ADP 222,Iron,,,6,6,68.5554,6.2957,3.6004,0,2.4754,2.7788,5.2542,0,0.0946,12.0418,0,0,0,0,0.5962,0,0,0,0,0,0,3.5247,0,0,0,0,0,0.0371,0,0,0
77324,Crystalline Aqua Icing (Copy),Crystalline,Matte - Semi,,6,10,58.7419,4.2511,7.9154,4.4139,0.6556,4.2213,4.8768,0,2.2563,13.7344,0,0.4048,0,0,0.0071,0,0,0,0,0,0,0.1206,0,0,0.8209,0,0,1.6357,0,0,0.821
77428,RJ's  Brushable Stain Base,Glaze,Glossy,Semi-opaque,4,4,57.3385,7.9098,12.2924,0,0.3575,6.2694,6.6269,0,0.025,14.9891,0,0,0,0,0.0178,0,0,0,0,0,0,0.0463,0,0,0,0,0,0.0463,0,0.7077,0
77492,ToQi Ceramics | John's Satin 2 Blue Celadon,Iron - Celadon - Blue,Glossy,Translucent,6,6,67.4285,7.0926,3.8953,0,1.6458,2.6572,4.303,0,5.7106,10.0867,0,0.661,0,0,0,0,0,0,0,0,0,0.3846,0,0,0,0,0,0.0047,0,0,0.433
77563,ToQi Ceramics | John's Satin 2 with Mason Stain 6404 Vanadium,Iron - Celadon - Yellow,Glossy,Translucent,6,6,68.3756,7.1922,3.95,0,1.6689,2.6945,4.3634,0,5.7908,10.2284,0,0,0,0,0,0,0,0,0,0,0,0.0948,0,0,0,0,0,0.0047,0,0,0
77598,Lemon drop crystal glaze ^6,Glaze,,,5,6,56.8687,2.0547,1.399,0,1.2357,8.2304,9.4661,0,0.0165,3.3944,0,0,19.9183,0,0,0,0,0,0,0,0,0.1713,0,0,0,0,0,6.711,0,0,0
77624,Satin strontium blue-grey,Blue - Strontium,Satin,Opaque,6,6,61.0816,11.7507,0,2.6375,1.6649,5.2283,6.8932,0,0.1299,4.5464,10.5555,0,0,0,0,0,0,0.2698,0,0,0,0.0622,0,0,1.9911,0,0,0.0821,0,0,0
77700,Warm Jade Green,Glaze,,,6,6,63.9546,6.9298,1.1411,0,2.9242,1.6558,4.58,0,4.6491,11.9561,0,0,0,0,0,0,0,0,0,0,0,0.3059,0,0,2.0758,0,0,4.4076,0,0,0
77708,SON with x NS,Glaze,,,1,2,47.2174,9.9303,7.7733,0,1.0486,6.4692,7.5178,0,9.7524,17.8002,0,0,0,0,0,0,0,0,0,0,0,0.0085,0,0,0,0,0,0,0,0,0
77725,ToQi Ceramics | John's Satin 2 with Mason Stain 6236 Chartreuse,Iron - Celadon - Green,Glossy,Translucent,6,6,68.3756,7.1922,3.95,0,1.6689,2.6945,4.3634,0,5.7908,10.2284,0,0,0,0,0,0,0,0,0,0,0,0.0948,0,0,0,0,0,0.0047,0,0,0
77756,Calcium Semi Matte Nr. 2 frit,Glaze,Glossy - Semi,Semi-opaque,6,6,64.1447,9.4306,4.7222,0,3.5245,3.1324,6.6569,0,0,14.9852,0,0,0,0,0,0,0,0,0,0,0,0.0603,0,0,0,0,0,0,0,0,0
77805,June 17 (with Silica mesh 325),Glaze,Matte,Opaque,6,6,64.2281,12.469,2.9951,0,1.9794,2.7119,4.6913,0,5.0655,10.0226,0,0,0,0,0.0203,0,0,0,0,0,0,0.2884,0,0,0,0,0,0.2196,0,0,0
77956,Hamada Nuka (EU),Glaze,,,,,66.2374,3.3613,0,0,5.3389,2.4522,7.7911,0,5.7521,12.4345,0,0,0,0,3.1764,0,0,0,0,0,0,1.2018,0,0,0,0,0,0.0454,0,0,0
77966,Manganese matte pink,Purple - Manganese,Matte,Opaque,6,8,62.481,14.8272,0,0,4.325,1.972,6.297,0,2.4136,12.4487,0,0,0,0,0,0,0,0,0,1.5069,0,0.0255,0,0,0,0,0,0,0,0,0
77974,Malmö,"White, Off-White",Matte - Semi,Opaque,8,10,62.8512,6.9812,0,0,6.112,0.0235,6.1355,0,9.2218,9.2146,0,0,0,0,0,0,0,0,0,0,0,0.0235,0.1237,0.3939,0.5952,0,0,0.046,0,4.4133,0
77981,Pinnell Manganese (EU),Crystalline - Manganese,Satin,Opaque,9,12,64.1189,9.0942,0,0,1.9169,5.9958,7.9127,0,0.824,1.0008,0,0,0,0,0,0,0,0.0286,0,16.4952,0,0.4876,0,0,0,0,0,0.0381,0,0,0
78000,ToQi Ceramics | John's Satin 2 with Mason Stain 6201 Celadon,Iron - Celadon - Green,Glossy,Translucent,6,6,68.3756,7.1922,3.95,0,1.6689,2.6945,4.3634,0,5.7908,10.2284,0,0,0,0,0,0,0,0,0,0,0,0.0948,0,0,0,0,0,0.0047,0,0,0
78043,Matte orange,Glaze,,,6,10,54.021,14.7665,0,0,4.3757,3.0283,7.404,0,0.1688,17.0999,0,0,0,0,0,0,0,0,0,0,0,1.7438,0,0,0,0,0,4.7961,0,0,0
78046,Yeh's Iron Red,"Iron - Kaki, Tomato Red",Glossy,Opaque,6,8,59.9096,6.101,0,0,6.0992,0,6.0992,0,6.4209,13.9942,0,0,0,0,2.2038,0,0,0,0,0,0,5.2713,0,0,0,0,0,0,0,0,0
78051,Forest green,Glaze,,Opaque,6,8,62.7725,8.8925,7.0735,0,1.6864,6.3552,8.0416,0,1.6853,6.7751,0,0,0,0,0.0191,0,0,0,0,0,0,1.0611,0.5722,0,0,0,0,3.1071,0,0,0
78094,TT Base,Glaze,Glossy,,6,10,61.7107,7.4289,4.4556,2.3406,1.3845,2.8544,4.2388,0,0.0207,16.341,0,0,0,0,0.0148,0,0,0,0,0,0,0.0464,0,0,0,0,0,3.4027,0,0,0
78095,Ginger Mint Base,"White, Off-White",Satin - Matte,Opaque,6,10,60.7367,9.8949,4.2041,4.0771,0.0581,2.1194,2.1774,0,0.0407,15.5148,0,0,0,0,0.029,0,0,0,0,0,0,0.0755,0,0,0,0,0,3.2499,0,0,0
78109,Field Mouse Base,Glaze,Glossy,Translucent,6,10,62.2594,7.9207,5.3226,0,0.8645,5.2418,6.1063,0,4.4618,10.3779,0,0,0,0,0.0147,0,0,0,0,0,0,0.0823,0,0,0,0,0,3.4543,0,0,0
78128,Touchstone II Base,"White, Off-White",Glossy,,6,6,66.9108,6.0322,5.7443,1.5651,0.5742,2.2023,2.7764,0,8.0242,5.5063,0,0,0,0,0.0105,0,0,0,0,0,0,0.0592,0,0,0,0,0,3.371,0,0,0
78157,ToQi Ceramics | John's Satin 2 with Mason Stain 6500 Sage,Iron - Celadon - Green,Glossy,Translucent,6,6,68.3756,7.1922,3.95,0,1.6689,2.6945,4.3634,0,5.7908,10.2284,0,0,0,0,0,0,0,0,0,0,0,0.0948,0,0,0,0,0,0.0047,0,0,0
78164,VC Vampire Red (Britt Cone 10 text),Glaze,,,,,69.5499,5.9977,1.9268,0,2.7197,1.4134,4.1331,0,0.1282,11.9448,0,4.4444,0,0,0,0,0,0,0,0,0,0.0787,0,0,0.2959,0,0,0.045,0,0,1.4556
78172,Caramel,Glaze,,,5,6,65.7621,8.8361,2.5449,0,1.7355,4.1106,5.846,0,0.6319,14.6927,0,0,0,0,0.0168,0,0,0,0,0,0,1.6296,0,0,0,0,0,0.0398,0,0,0
78174,Pony White,"White, Off-White",Glossy,Semi-opaque,5,6,66.695,6.4329,4.0016,0,1.3251,2.5981,3.9232,0,0.031,14.8223,0,0,0,0,0.0221,0,0,0,0,0,0,0.065,0,0,0,0,0,0.0575,0,3.9494,0
78175,Gator Green,Green - Copper,Glossy,Semi-opaque,5,6,60.026,8.6533,4.6602,0,0.1858,1.7304,1.9162,0,0.051,18.026,0,0,0,0,0.032,0,0,0,0,0,0,0.3166,0,0,2.0189,0,0,4.2997,0,0,0
78177,Clear,Clear,Glossy,Transparent,5,6,69.8097,7.9865,5.4992,0,0.5673,3.8743,4.4416,0,0.0549,12.0173,0,0,0,0,0.0304,0,0,0,0,0,0,0.0815,0,0,0,0,0,0.079,0,0,0
78178,Sapphire Blue,Blue,Glossy,Semi-opaque,5,6,62.6146,8.132,7.9265,0,1.1725,4.5448,5.7173,0,0.1075,8.7124,1.7505,0,0,0,0.0308,0,0,0,0,0,0,0.2951,1.3577,0,0,0,0,3.3557,0,0,0
78179,Floating Blue,Blue - Rutile,Glossy,Semi-opaque,5,6,62.9409,9.0227,6.9736,0,1.655,6.2568,7.9118,0,1.7279,6.6985,0,0,0,0,0.0194,0,0,0,0,0,0,1.0766,0.5641,0,0,0,0,3.0645,0,0,0
78180,Sensei Red,Red - Stain,Glossy,Opaque,5,6,66.0218,8.871,2.5549,0,1.7423,4.1268,5.8691,0,0.6344,14.7507,0,0,0,0,0.0168,0,0,0,0,0,0,1.2412,0,0,0,0,0,0.0399,0,0,0
78181,French Blue,Blue,Glossy,Translucent,5,6,62.7801,7.1274,3.5715,0,1.6742,4.1918,5.866,0,3.1222,12.042,0,0,3.2932,0,0.0099,0,0,0,0,0,0,0.0703,0.4281,0,1.6687,0,0,0.0205,0,0,0
78182,Sunshine Wiggles Yellow,Yellow - Stain,Glossy,Semi-opaque,5,6,66.656,7.6257,5.2508,0,0.5417,3.6993,4.2409,0,0.0524,11.4745,0,0,0,0,0.029,0,0,0,0,0,0,0.3133,0,0,0,0,0,4.3574,0,0,0
78183,Val's Matte Orange Tan,Yellow,Matte,Semi-opaque,5,6,51.0751,8.9649,2.5952,7.3535,1.385,4.7722,6.1573,0,0.7369,8.1105,0,0,0,0,0.0171,0,0,0,0,0,0,0.4297,0,0,0,0,0,14.5599,0,0,0
78191,Wards Liquid blue,Blue - Rutile,Glossy,Opaque,6,6,61.6467,8.144,7.8868,0,1.9825,5.0871,7.0696,0,1.8504,11.0118,0,0,0,0,0.0234,0,0,0,0,0,0,0.1761,0,0,0.566,0,0,1.625,0,0,0
78227,Randy's Red,"Iron - Kaki, Tomato Red",Glossy,Semi-opaque,5,6,63.0738,3.8337,7.6527,0,0.7495,2.7133,3.4629,0,8.8497,7.276,0,0,0,0,0.0198,0,0,0,0,0,0,5.7911,0,0,0,0,0,0.0402,0,0,0
78228,Peaches Black,Black,Glossy,Opaque,5,6,69.8097,7.9865,5.4992,0,0.5673,3.8743,4.4416,0,0.0549,12.0173,0,0,0,0,0.0304,0,0,0,0,0,0,0.0815,0,0,0,0,0,0.079,0,0,0
78229,Slinky Pinky,Red - Pink,Glossy,Semi-opaque,5,6,65.643,8.8201,2.5403,0,1.7323,4.1031,5.8354,0,0.6308,14.6661,0,0,0,0,0.0167,0,0,0,0,0,0,0.0563,0,0,0,0,0,0.0397,0,0,1.7515
78232,Land of Oz,Crystalline - Micro,,,6,10,61.2397,7.3384,4.0521,2.9109,1.4059,3.2903,4.6962,0,5.554,11.9541,0.0017,0.0127,0,0,0,0,0,0,0.0249,0,0,1.9282,0,0,0,0,0,0.2873,0,0,0
