Repository: derekphilipau/glazy-data

# glazy-data
Public data from the Glazy database

## About

The Glazy database of ceramic recipes was originally seeded with data from [Linda Arbuckle's](http://lindaarbuckle.com)  [GlazeChem database](http://lindaarbuckle.com/arbuckle_handouts.html), John Sankey's [glaze database](http://www.johnsankey.ca/glazedata.html) (which is based on the extensive work by [Alisa Clausen](https://glazy.org/u/alisaclausen)), and [Louis Katz's](http://www.louiskatz.net) [Hyperglaze database](http://falcon.tamucc.edu/~lkatz/allglazes.txt).

This repository intends to continue the tradition of making recipes publicly available.  This archived data only includes publicly shared recipes and materials.

File: glazy-data-glazes-simplified-20201210.csv (part 44 of 47)
id,name,material_type_concatenated,surface_type,transparency_type,from_orton_cone,to_orton_cone,SiO2_percent_mol,Al2O3_percent_mol,B2O3_percent_mol,Li2O_percent_mol,K2O_percent_mol,Na2O_percent_mol,KNaO_percent_mol,BeO_percent_mol,MgO_percent_mol,CaO_percent_mol,SrO_percent_mol,BaO_percent_mol,ZnO_percent_mol,PbO_percent_mol,P2O5_percent_mol,F_percent_mol,V2O5_percent_mol,Cr2O3_percent_mol,MnO_percent_mol,MnO2_percent_mol,FeO_percent_mol,Fe2O3_percent_mol,CoO_percent_mol,NiO_percent_mol,CuO_percent_mol,Cu2O_percent_mol,CdO_percent_mol,TiO2_percent_mol,ZrO_percent_mol,ZrO2_percent_mol,SnO2_percent_mol
78234,Kitten's Clear Adjust for Crazing,Clear,Glossy,Transparent,6,6,67.5793,9.5083,4.258,0,1.184,4.2961,5.4801,0,1.1173,7.3394,4.4964,0,0,0,0.028,0,0,0,0,0,0,0.1266,0,0,0,0,0,0.0666,0,0,0
78263,Fritter Base,Glaze,,,4,10,60.3493,4.8896,13.3357,2.5528,0,2.9612,2.9612,0,5.4056,7.5244,0,0,0,0,0,0,0,0,0,0,0,0,0,0,0,0,0,2.9813,0,0,0
78311,Val's turquoise adjusted for UK,Glaze,Glossy,Semi-opaque,5 &#189;,6,64.9536,4.8701,6.1697,0,4.7794,1.0346,5.814,0,2.9756,15.1455,0,0,0,0,0.0113,0,0,0,0,0,0,0.0402,0,0,0,0,0,0.0201,0,0,0
78339,RJ's  Brushable White,"White, Off-White",Glossy - Semi,Opaque,4,4,56.7937,7.2652,10.6668,0,0.3269,5.4461,5.773,0,0.0231,13.0843,0,0,0,0,0.0165,0,0,0,0,0,0,0.0429,0,0,0,0,0,0.0428,0,6.2918,0
78354,Talavera White,"White, Off-White",,,6,10,62.7191,6.1063,7.5986,0,1.9328,2.7861,4.7189,0,2.8148,10.9941,0,0,0,0,0.0103,0,0,0,0,0,0,0.072,0,0,0,0,0,0.1606,0,4.8052,0
78356,Saint John's Black,Black - Slip-Based,Matte - Semi,Opaque,7,8,64.0328,11.7547,0,0,2.742,4.5439,7.2859,0,5.0749,5.6338,0,0,0,0,0.0366,0,0,0.1105,1.1672,0,0,1.886,2.8244,0,0,0,0,0.1931,0,0,0
78364,AMW Kitten's Clear,Clear,Glossy,Transparent,6,6,68.2534,6.3928,5.3021,0,0.5156,2.2688,2.7844,0,1.3191,9.4169,6.3051,0,0,0,0.0301,0,0,0,0,0,0,0.1256,0,0,0,0,0,0.0705,0,0,0
78409,Pink Chrome Top Right,Red - Pink,,,6,6,69.1607,6.5961,3.2995,0,0.5796,2.3412,2.9208,0,0.1116,15.7146,0,0,0,0,0,0,0,0.0208,0,0,0,0.0682,0,0,0,0,0,0.0054,0,0,2.1023
78410,Pink Chrome Bottom Right,Red - Pink,,Translucent,6,6,63.5438,6.0566,4.2237,0,0.657,3.1354,3.7924,0,0.0885,20.1328,0,0,0,0,0,0,0,0.0206,0,0,0,0.0558,0,0,0,0,0,0.0043,0,0,2.0814
78411,Pink Chrome Bottom Left,Red - Pink,Glossy,Translucent,6,6,51.8849,7.9793,5.8472,0,0.846,4.2112,5.0572,0,0.1188,26.7514,0,0,0,0,0,0,0,0.0224,0,0,0,0.0746,0,0,0,0,0,0.0058,0,0,2.2584
78412,Pink Chrome Top Left,Red - Pink,,,6,6,58.2472,8.9772,4.6534,0,0.8133,3.3441,4.1574,0,0.1491,21.5405,0,0,0,0,0,0,0,0.0214,0,0,0,0.0915,0,0,0,0,0,0.0073,0,0,2.1551
78445,BORY,Crystalline - Macro,,,7,10,54.5034,1.9569,1.6258,1.8008,1.2108,8.0959,9.3067,0,0.0573,3.5505,0,0,21.9078,0,0.0005,0,0,0,0,1.9804,0,0.0017,0,0,0,0,0,3.3084,0,0,0
78447,Matte blue grey 2,Glaze,Matte - Dry,,10,10,57.9864,15.9663,0,0,0,6.5244,6.5244,0,0,17.1122,0,0,0,0,0,0,0,0,0,0,0,1.3025,1.1081,0,0,0,0,0,0,0,0
78506,Emmanuel Cooper Rutile B70,Specialty,Matte - Semi,Semi-opaque,8,8,53.7721,5.4208,0,0,0.0689,4.164,4.2329,0,6.571,12.7313,0,0,10.6938,0,0.0059,0,0,0,0,0,0.3857,0.0161,0,0,0,0,0,6.1704,0,0,0
78536,ToQi Ceramics | John's Satin 2 with Mason Stain 6368 Copen Blue,Iron - Celadon - Blue,Glossy,Translucent,6,6,68.3756,7.1922,3.95,0,1.6689,2.6945,4.3634,0,5.7908,10.2284,0,0,0,0,0,0,0,0,0,0,0,0.0948,0,0,0,0,0,0.0047,0,0,0
78635,ToQi Ceramics | John's Satin 2 with Mason Stain 6320 Delft,Iron - Celadon - Blue,Glossy,Translucent,6,6,68.3756,7.1922,3.95,0,1.6689,2.6945,4.3634,0,5.7908,10.2284,0,0,0,0,0,0,0,0,0,0,0,0.0948,0,0,0,0,0,0.0047,0,0,0
78668,Colorant saturated crystalline,Crystalline - Macro,Glossy,,6,6,58.8238,3.8692,0.4974,0,0.4697,2.9299,3.3995,0,0.0221,5.1026,0,0,13.4265,0,0.0158,0,0,0,0,5.8758,0,1.7896,0,0,7.1365,0,0,0.0411,0,0,0
78698,Mellow Yellow Matte,Specialty,Matte,Opaque,6,6,62.2621,10.1814,2.5041,0,1.3319,4.1906,5.5225,0,0.0276,14.8532,0,0,0,0,0.0197,0,0,0,0,0,0,0.2969,0,0,0,0,0,4.3325,0,0,0
78727,Oil spot (theoretical),Clear,,,6,6,67.061,6.1355,3.7835,0,2.3544,3.099,5.4534,0,0.3203,13.0195,0.0413,0,0,0,0.4866,0,0,0,0,0,0,3.6988,0,0,0,0,0,0,0,0,0
78753,Randy's Red (Ulexite) (Alisa),Purple - Magnesium Matte,Matte,Opaque,5,6,67.0683,4.1377,8.2131,0,0.5346,2.8895,3.4241,0,9.2422,7.8485,0,0,0,0,0.01,0,0,0,0,0,0,0.0302,0,0,0,0,0,0.0259,0,0,0
78759,Randy's Red (Ulexite) (Alisa) (Copy),Purple - Magnesium Matte,Matte,Opaque,5,6,67.0488,4.1487,8.212,0,0.6971,2.8252,3.5222,0,9.2255,7.7674,0,0,0,0,0.0099,0,0,0,0,0,0,0.0392,0,0,0,0,0,0.0262,0,0,0
78811,Prickly Potter Blue,Blue - Cobalt,Matte,Semi-opaque,6,10,63.591,10.3748,0,9.8349,0.0384,0.1483,0.1867,0,0.1072,0.0545,14.5618,0,0,0,0.0216,0,0,0,0.0052,0,0,0.0553,1.2048,0,0,0,0,0.0023,0,0,0
78932,Better Satin 7,Matte - Magnesium Matte,Satin - Matte,Semi-opaque,6,6,60.6358,10.683,5.4857,0,1.0865,3.3556,4.4421,0,6.9834,11.6118,0,0,0,0,0.0206,0,0,0,0,0,0,0.0791,0,0,0,0,0,0.0585,0,0,0
78954,Secret Sauce - Acid Rain,Glaze,,,6,6,66.9547,7.8188,5.5712,0,1.206,4.585,5.791,0,1.2859,12.4208,0,0,0,0,0.0234,0,0,0,0,0,0,0.0816,0,0,0,0,0,0.0526,0,0,0
78955,ToQi Ceramics | John's Satin 2 with Mason Stain 6032 Coral,Iron - Celadon,Glossy,Translucent,6,6,68.3756,7.1922,3.95,0,1.6689,2.6945,4.3634,0,5.7908,10.2284,0,0,0,0,0,0,0,0,0,0,0,0.0948,0,0,0,0,0,0.0047,0,0,0
78967,Pink Sands,Red - Pink,Satin,Opaque,5,6,59.7942,5.7972,4.8262,0,1.9406,3.2935,5.2341,0,5.4353,16.0697,0,0,0,0,0.014,0,0,0.0878,0,0,0,0.0476,0,0,0,0,0,0.0363,0,0,2.6576
78973,weathered hiddenite,Glaze,,,6,6,60.6986,11.6199,0,0.9564,2.1257,6.7934,8.9191,0,0.1327,0.5533,9.6699,0,0,0,0,0,0,0,0,0,0,0.0494,0,0,2.8881,0,0,4.5126,0,0,0
79031,Rutile Green (Harford Community College),Green - Copper,Glossy,Semi-opaque,6,6,66.1603,6.323,5.2901,0,1.4939,3.3695,4.8635,0,2.3331,8.5003,0,0,0,0,0.0191,0,0,0,0,0,0,0.3229,0,0,1.9861,0,0,4.2017,0,0,0
79136,Chrome Tin Pink-Red Si:Al 9.5 Al2O3 0.35,Red,Glossy,Semi-opaque,6,6,67.0211,7.0545,3.5684,0,0.6253,2.5407,3.166,0,0.1187,16.8471,0,0,0,0,0,0,0,0.0335,0,0,0,0.0726,0,0,0,0,0,0.0058,0,0,2.1122
79137,Chrome Tin Pink-Red Si:Al 9.5 Al2O3 0.25,Red,Glossy,Translucent,6,6,61.2288,6.4462,4.5538,0,0.6969,3.3588,4.0556,0,0.0945,21.4341,0,0,0,0,0,0,0,0.0332,0,0,0,0.0595,0,0,0,0,0,0.0046,0,0,2.0896
79160,U42,Red,Glossy - Semi,Opaque,6,3,55.1797,4.9506,0,0,3.3814,1.263,4.6444,0,0,0.1925,0,0,2.6165,29.9051,0,0,0,0,0,0,0,0.0169,0,0,0,0,0,0,0,0,0
79162,AC Purple Spot and color variations,Purple - Magnesium Matte,Matte - Semi,Opaque,6,6,64.9939,4.0619,7.523,0,1.2743,3.2058,4.4801,0,8.4424,7.1063,0,0,0,0,0.0045,0,0,0,0,0,0,0.0294,3.3469,0,0,0,0,0.0117,0,0,0
79269,Kemp's 111,"White, Off-White",Glossy - Semi,Semi-opaque,6,7,52.039,13.5469,0,0,1.6042,4.3964,6.0005,0,0.335,27.4705,0,0,0,0,0,0,0,0,0,0,0,0.2028,0,0,0,0,0,0.4053,0,0,0
79279,Stan Taylor's Alberta Rutile,Blue - Rutile,Satin - Matte,Opaque,6,6,59.8602,8.2543,4.5072,0,2.0575,4.2198,6.2773,0,5.3575,10.7038,0,0,0,0,0.0395,0,0,0,0,0,0,1.7287,0,0,0,0,0,3.2714,0,0,0
79281,ToQi Ceramics | John's Satin 2 with Mason Stain 6027 Tangerine,Iron - Celadon,Glossy,Translucent,6,6,68.3756,7.1922,3.95,0,1.6689,2.6945,4.3634,0,5.7908,10.2284,0,0,0,0,0,0,0,0,0,0,0,0.0948,0,0,0,0,0,0.0047,0,0,0
79283,Hector Cobos Leon's Red Art,Iron - Amber,Matte - Semi,Opaque,6,6,59.5433,8.379,0,0,2.4265,0.3377,2.7643,0,2.1727,23.872,0,0,0,0,0.0854,0,0,0,0,0,0,2.4316,0,0,0,0,0,0.7516,0,0,0
79330,U41,Red,Glossy - Semi,Opaque,9,9,49.8957,5.3662,0,0,2.2343,0.7802,3.0144,0,0.0342,0.1278,0,0,0,38.7653,0,0,0,0,0,0,0,0.0447,0,0,0,0,0,0.0086,0,0,0
79472,Pete Pinnell Weathered Bronze (GULDBORGSUND) (+0.25B),Green - Copper,Matte - Semi,,6,6,57.6452,10.8079,5.4483,0.8899,3.0871,5.2279,8.315,0,0.0485,4.4333,5.3201,0,0,0,0,0,0,0,0,0,0,0.0203,0,0,2.6871,0,0,4.3843,0,0,0
79473,Pete Pinnell Weathered Bronze (GULDBORGSUND) (neph),Green - Copper,Matte - Semi,,6,6,60.1583,11.7509,0,0.9166,2.2361,6.9843,9.2205,0,0.1908,0.5642,9.7759,0,0,0,0,0,0,0.002,0,0,0,0.0512,0,0,2.7679,0,0,4.6017,0,0,0
79480,Strawberry (EU) (+0.4B),Glaze,,,,,63.3566,8.0137,6.5952,0,1.3614,3.7253,5.0867,0,0.0586,12.9138,0,0,2.4663,0,0,0,0,0,0,0,0,0.0652,0,0,0.547,0,0,0,0,0,0.8969
79481,Strawberry (EU) (+.2B),Glaze,,,,,64.8945,8.1851,4.4177,0,1.3966,3.8369,5.2335,0,0.0603,12.4864,0,0,3.2308,0,0,0,0,0,0,0,0,0.0659,0,0,0.5402,0,0,0,0,0,0.8857
79538,Ohio Tile Glaze #94,Green - Nickel,Matte - Semi,Semi-opaque,6,6,66.9193,8.2923,0,0,5.9916,0.0218,6.0134,0,2.3699,5.1772,0,3.7216,5.4166,0,0.0067,0,0,0,0,0,0,0.0428,0,1.9674,0,0,0,0.0727,0,0,0
79591,ToQi Ceramics | John's Satin 2 with Mason Stain 6404 Vanadium over 6032 Coral,Iron - Celadon,Glossy,Translucent,6,6,68.3756,7.1922,3.95,0,1.6689,2.6945,4.3634,0,5.7908,10.2284,0,0,0,0,0,0,0,0,0,0,0,0.0948,0,0,0,0,0,0.0047,0,0,0
79673,JK Base Glaze,Clear,Glossy - Semi,Transparent,6,6,68.4835,7.8976,2.2271,0,2.4798,2.9801,5.4599,0,0.556,15.2902,0,0,0,0,0.0041,0,0,0,0,0,0,0.0716,0,0,0,0,0,0.0099,0,0,0
79690,U11,Matte,Matte - Dry,Opaque,8,2,62.5375,8.4038,4.6132,0,4.0651,5.9433,10.0084,0,0,5.2241,0,3.1461,1.9319,1.682,0,0,0,0,0,0,0,0.0203,0,0,0,0,0,1.8615,0,0,0
79697,træaske (Oribe) lav Si/Al,Glaze,,,,,53.8517,6.3762,5.6885,0,4.0303,2.7048,6.7351,0,3.0919,8.9699,0,9.6777,0,0,1.5008,0,0,0,0,0,0,0.8537,0,0,3.1631,0,0,0.0913,0,0,0
79698,træaske (Oribe) høj Si/Al,Glaze,,,,,68.7059,9.1451,3.2051,0,2.1561,1.3664,3.5225,0,1.4263,5.9094,0,5.078,0,0,0.6615,0,0,0,0,0,0,0.3763,0,0,1.8354,0,0,0.1345,0,0,0
79700,træaske (Oribe) lav Si/Al (-Cu),Glaze,,,,,53.4384,6.3268,5.8818,0,5.9269,3.6305,9.5574,0,4.4498,12.1018,0,4.5751,0,0,2.282,0,0,0,0,0,0,1.298,0,0,0,0,0,0.0889,0,0,0
79701,træaske (Oribe) høj Si/Al (-Cu),Glaze,,,,,68.1697,9.1164,3.2928,0,3.4547,1.9929,5.4476,0,2.3517,6.4603,0,3.1519,0,0,1.1963,0,0,0,0,0,0,0.6804,0,0,0,0,0,0.1329,0,0,0
79783,ToQi Ceramics | John's Satin 2 with Mason Stain 6032 Coral over 6368 Copen Blue,Iron - Celadon,Glossy,Translucent,6,6,68.3756,7.1922,3.95,0,1.6689,2.6945,4.3634,0,5.7908,10.2284,0,0,0,0,0,0,0,0,0,0,0,0.0948,0,0,0,0,0,0.0047,0,0,0
79826,Lavender (Harford Community College),Purple,Glossy,Semi-opaque,6,6,67.8023,7.839,2.1648,0,3.83,2.0983,5.9283,0,0.5581,13.423,0,0.356,1.7274,0,0.0039,0,0,0,0,0,0,0.0846,0,0,0,0,0,0.1127,0,0,0
79830,Mulberry (Harford Community College),Purple,Glossy,Opaque,6,6,67.8023,7.839,2.1648,0,3.83,2.0983,5.9283,0,0.5581,13.423,0,0.356,1.7274,0,0.0039,0,0,0,0,0,0,0.0846,0,0,0,0,0,0.1127,0,0,0
79875,Floating Orange (Copy),Yellow - Manganese,Glossy,Semi-opaque,5,6,64.0652,6.8367,5.9389,0,2.5508,2.1245,4.6753,0,1.6437,10.397,0,0,0,0,0.025,0,0,0,0,2.1029,0,1.0982,0,0,0,0,0,3.2172,0,0,0
79881,Celeste medio Katz-Burke Matte (adapted to LM),Matte,Matte,Opaque,6,6,58.4359,12.6533,3.433,0,2.1406,2.7389,4.8794,0,0.0599,16.7419,0,0,0,0,0,0,0,0,0,0,0.044,0.1793,0.3041,0,0,0,0,3.2692,0,0,0
79885,S422 Semi matt golden yellow (Copy),Yellow,Matte - Semi,Opaque,6,10,56.1517,6.5932,5.4406,0,2.8626,4.0948,6.9574,0,0.3373,15.7486,0,0,0,0,0,0,0,0,0,0,0,3.0639,0,0,0,0,0,5.7072,0,0,0
79887,Clear Glaze 1-4,Clear,Glossy,Transparent,4,6,64.8261,8.2166,6.3962,0,2.5066,4.2722,6.7788,0,0.2363,12.9254,0,0,0,0,0,0,0,0,0,0,0,0.3001,0,0,0,0,0,0.3205,0,0,0
79924,Chappell AG-19,Ash - Slip-Based,Matte - Semi,Opaque,7,9,40.1193,5.588,0,0,14.6593,1.5884,16.2477,0,15.8954,14.2612,0,0,0,0,4.2857,0,0,0,1.3464,0,0,1.7551,0,0,0,0,0,0.5013,0,0,0
79937,"Mt Nefelina 804, Diamond 40, Si/Al 7",Clear,Glossy,Transparent,6,7,63.8538,9.1234,3.5523,0,1.2043,5.7779,6.9822,0,0.3883,15.6985,0,0,0,0,0,0,0,0,0,0,0,0.1094,0,0,0,0,0,0.2921,0,0,0
79945,"Mt Nefelina 804, Diamond 40, Si/Al 13",Glaze,,Translucent,6,7,76.6381,5.8948,2.2956,0,0.7783,3.7341,4.5123,0,0.2509,10.1489,0,0,0,0,0,0,0,0,0,0,0,0.0707,0,0,0,0,0,0.1887,0,0,0
79947,"Mt Nefelina 804, Diamond 40, Si/Al 14",Glaze,Glossy - Semi,Translucent,6,7,77.939,5.567,2.1677,0,0.7347,3.5254,4.2602,0,0.2369,9.5842,0,0,0,0,0,0,0,0,0,0,0,0.0668,0,0,0,0,0,0.1783,0,0,0
79948,"Mt Nefelina 804, Diamond 40, Si/Al 9",Clear,Glossy,Transparent,6,7,69.4396,7.7131,3.0029,0,1.0181,4.8846,5.9027,0,0.3282,13.274,0,0,0,0,0,0,0,0,0,0,0,0.0925,0,0,0,0,0,0.2469,0,0,0
79949,"Mt Nefelina 804, Diamond 40, Si/Al 11",Clear,Glossy,Transparent,6,7,73.5108,6.6856,2.6033,0,0.8826,4.2347,5.1173,0,0.2845,11.5043,0,0,0,0,0,0,0,0,0,0,0,0.0802,0,0,0,0,0,0.214,0,0,0
80003,"Hambone's \B\"" Glaze""",Yellow - Iron,,,7,7,46.3669,6.0102,0,0,10.1111,4.3006,14.4116,0,8.2522,19.0446,0,0,0,0,3.4941,0,0,0,0,0,0,2.2382,0,0,0,0,0,0.1823,0,0,0
80109,C6 Deboos 149 teal,Blue,Satin,Opaque,6,6,58.9358,12.1089,3.5507,0,3.1108,2.217,5.3278,0,4.0106,13.0994,0,0,0,0,0.0367,0,0,0.4706,0,0,0,0.3082,0.2646,0,0,0,0,1.8866,0,0,0
80126,Needle Shell Ash (Synthetic),Glaze,,,,,20.619,0,0,0,22.3589,0,22.3589,0,16.2891,37.7728,0,0,0,0,2.9603,0,0,0,0,0,0,0,0,0,0,0,0,0,0,0,0
80174,G1214Z - Cone 6 Silky Matte (UK version),Clear,Satin - Matte,Translucent,5,7,60.543,10.8365,4.6068,0,0.5523,2.4038,2.9561,0,0.0642,20.9124,0,0,0,0,0,0,0,0,0,0,0,0.0649,0,0,0,0,0,0.0162,0,0,0
80216,test-06/19/2020,Glaze,,,,,41.7973,9.9513,12.2443,0,0.0552,3.4763,3.5315,0,12.3295,19.9748,0,0,0,0,0.0276,0,0,0,0,0,0,0.0718,0,0,0,0,0,0.0718,0,0,0
80229,Hamada Rust #8 (1243),Glaze,,,,,63.5022,9.0854,4.6606,5.0439,2.1287,1.6931,3.8218,0,2.8368,7.575,0,0,0,0,0,0,0,0.0825,0,0,0,3.3918,0,0,0,0,0,0,0,0,0
80339,ET-01 Şeffaf,"White, Off-White",Glossy,Opaque,4,4,40.3905,4.4325,23.5357,0,1.4011,4.4037,5.8047,0,0.1128,25.6776,0,0,0,0,0,0,0,0,0,0,0,0.041,0,0,0,0,0,0.005,0,0,0
80342,ET-02 OPAK,Glaze,,,4,4,34.0815,3.7782,32.7556,0,1.6704,7.2533,8.9236,0,0.1002,13.2365,0,0,3.3628,0,0,0,0,0,0,0,0,0.0264,0,0,0,0,0,0.0026,0,3.7328,0
80344,verde musgoKelper,Green - Nickel,Glossy - Semi,Opaque,7,8,65.7928,7.9993,1.6176,0,2.2914,1.0016,3.293,0,5.2841,10.9061,0,0,0,0,0,0,0,0,0,0,0.2414,0.4777,0,0.8904,0,0,0,3.4975,0,0,0
80374,Grizelda Boron,Glaze,,,,,42.0204,0.6356,12.3702,0,0.0471,6.2014,6.2485,0,7.4745,31.2507,0,0,0,0,0,0,0,0,0,0,0,0,0,0,0,0,0,0,0,0,0
80479,Turquesa craquelado,Turquoise,Glossy,Transparent,6,5,59.6257,6.5426,9.6138,0,2.3546,12.8189,15.1735,0,0.9399,7.1508,0,0,0,0,0,0,0,0,0,0,0,0.5561,0,0,0.2468,0,0,0.1507,0,0,0
80481,Calcium Matt,"White, Off-White",Matte - Semi,Semi-opaque,6,6,59.8482,13.6551,2.4108,0,1.4462,4.0307,5.4769,0,0.2292,17.2355,0,0,0,0,0,0,0,0,0,0,0,0.121,0,0,0,0,0,0.0091,0,0,1.0143
80492,Mt. St. Helen's ash glaze,Glaze,Matte,,6,6,65.4833,13.3448,2.7221,0,0.833,4.1694,5.0025,0,3.8297,7.274,0,0,0,0,0.0179,0,0,0,0.0598,0,0,1.8316,0,0,0,0,0,0.4343,0,0,0
80517,Oribe v3,Green - Oribe,,,6,6,61.3192,8.4574,3.5288,0,1.5486,5.4642,7.0129,0,0.9489,15.7876,0,0,0,0,0.0122,0,0,0,0,0,0,0.0875,0,0,2.819,0,0,0.0265,0,0,0
80623,Elaine Coleman's Apple Celadon,Iron - Celadon - Green,Glossy - Semi,Translucent,9,11,73.2338,8.5339,0,0,2.1354,0.9654,3.1008,0,0.0368,14.2758,0,0,0,0,0.0263,0,0,0.0474,0,0,0,0.6767,0,0,0,0,0,0.0684,0,0,0
80638,Number 4 Polluted Blue (almost perfect 4 3 2 1 Base),Glaze,,,10,10,68.3169,8.1316,0,0,2.0661,2.84,4.9061,0,0.2103,13.2688,0,0,0,0,0.0119,0,0,0,0,0,0,0.7444,0,0,0,0,0,4.41,0,0,0
80694,Rosa de Cromo,Red - Pink,Glossy,Opaque,7,9,57.961,7.63,0,0,6.1955,0.0388,6.2343,0,0.0447,15.2247,0,3.8458,4.6645,0,0,0,0,0.2498,0,0,0,0.0388,0,0,0,0,0,0.076,0,0,4.0305
80721,Chartreuse,Green - Chrome,Glossy,Transparent,6,5,59.6012,6.5399,9.6098,0,2.3536,12.8136,15.1673,0,0.9395,7.1479,0,0,0,0,0,0,0,0.4303,0,0,0,0.1668,0,0,0.2467,0,0,0.1507,0,0,0
80733,ToQi Ceramics | John's Satin 2 with Mason Stain 6404 Vanadium over 6500 Sage,Iron - Celadon,Glossy,Translucent,6,6,68.3756,7.1922,3.95,0,1.6689,2.6945,4.3634,0,5.7908,10.2284,0,0,0,0,0,0,0,0,0,0,0,0.0948,0,0,0,0,0,0.0047,0,0,0
80845,Translucent Milk,"White, Off-White",Glossy,Translucent,6,6,69.4184,10.3273,3.5122,0,0.9906,4.0067,4.9973,0,0.0453,11.4912,0,0,0,0,0.0323,0,0,0,0,0,0,0.0919,0,0,0,0,0,0.0841,0,0,0
80871,(original) 20 x 5 Base,Clear,Glossy,,5,7,68.1268,6.9846,4.3448,0,1.4388,2.8209,4.2597,0,0.0336,16.0935,0,0,0,0,0.024,0,0,0,0,0,0,0.0706,0,0,0,0,0,0.0624,0,0,0
80873,MC Dole Whip (version 2),Glaze,Matte - Semi,Semi-opaque,5,6,55.8445,11.1095,4.7615,0,0.9125,4.1416,5.054,0,0.0813,18.3725,0,0,0,0,0.0269,0,0,0,0,0,0,0.3205,0,0,0,0,0,4.4293,0,0,0
80922,June Perry Pink (Copy),Purple,Glossy - Semi,Semi-opaque,5,6,60.9483,5.9468,5.8004,0,0.6693,2.8665,3.5357,0,1.4285,19.764,0,0,0,0,0.025,0,0,0,0,0,0,0.1141,0,0,0,0,0,0.0565,0,0,2.3806
80968,High-Boron Clear,Clear,Glossy,Transparent,5,6,62.2384,7.7801,7.7216,0,0.3099,4.2081,4.518,0,0.038,17.5348,0,0,0,0,0.0271,0,0,0,0,0,0,0.0715,0,0,0,0,0,0.0705,0,0,0
81074,MC copper island (version 4),Green - Copper,Satin,Semi-opaque,5,7,49.2597,10.1201,5.3492,1.3824,1.1862,4.1069,5.2931,0,1.4032,5.1341,13.4452,0,0,0,0.0098,0,0,0,0,0,0,0.1495,0,0,2.0036,0,0,6.4501,0,0,0
81102,Good Bet Kaki,"Iron - Kaki, Tomato Red",Glossy,Opaque,6,7,57.2035,10.0502,3.287,2.5863,0.0598,4.9837,5.0436,0,6.0954,8.408,0,0,0,0,1.9114,0,0,0,0,0,0,5.3544,0,0,0,0,0,0.0602,0,0,0
81127,Flint Matt,"White, Off-White",Matte,Opaque,6,6,82.1506,6.7323,1.4145,2.7513,0.4209,0.8093,1.2302,0,0.1299,5.5081,0,0,0,0,0,0,0,0,0,0,0,0.0767,0,0,0,0,0,0.0063,0,0,0
81189,Crackle Snowflake Original (Copy),Clear,Glossy,Translucent,6,7,67.0875,15.4262,0,0,3.0454,9.7491,12.7945,0,3.7181,0.81,0,0,0,0,0,0,0,0,0,0,0,0.0981,0,0,0,0,0,0.0655,0,0,0
81191,Soft touch satin 3.1 (Copy),Clear,Matte - Smooth,Semi-opaque,6,6,55.034,11.3773,0,0,5.4709,2.0787,7.5496,0,0,6.3087,0,0,19.1042,0,0,0,0,0,0,0,0,0.0269,0,0,0.5993,0,0,0,0,0,0
81250,Mashiko´s Nukajiro,Glaze,,,,,70.0736,3.7401,0,0,6.4962,2.6264,9.1226,0,4.1195,9.2339,0,0,0,0,2.3173,0,0,0,0.0286,0,0,1.3544,0,0,0,0,0,0.0101,0,0,0
81252,Nukajiro (Guldborgsund),Glaze,,,,,70.0471,3.7594,0,0,6.5216,2.6451,9.1667,0,4.124,9.2132,0,0,0,0,2.3166,0,0,0,0,0,0,1.3498,0,0,0,0,0,0.0232,0,0,0
81311,Δ03 LF3124 Rutile6_Copper4_Iron2_Zirc2,Green - Copper,Glossy,Opaque,4,2,59.2391,7.7093,8.9487,0,0.3585,4.5981,4.9566,0,0.0232,11.3865,0,0,0,0,0.0166,0,0,0,0,0,0,0.9854,0,0,1.9534,0,0,4.1229,0,0.6583,0
81333,Taylor Green,Green - Copper,,,6,6,67.8012,6.1003,0,0,0.0528,4.9426,4.9953,0,0.0963,9.4221,0,0,9.8706,0,0,0,0,0,0,0,0,0.0966,0,0,0.8128,0,0,0.8047,0,0,0
81494,Candace Black oil spot,Iron - Oil Spot,,,6,6,74.2924,6.6779,1.2701,0,1.7315,4.0073,5.7388,0,1.7561,5.1159,0.0047,0.162,0.2353,0,0.0059,0,0,0,0,0,0.005,3.1085,1.6016,0,0,0,0,0.0257,0,0,0
81530,25,Glaze,,,,,65.5784,6.4036,5.221,0,0.0787,4.9695,5.0483,0,9.5706,5.9772,0,0,0,0,0,0,0,0,0,0,0,0.029,0,2.1148,0,0,0,0.0569,0,0,0
81557,Pitou´s cracked  ice,Glaze,Glossy,Transparent,5,7,63.8458,10.5142,0,0,3.568,4.5737,8.1416,0,1.5131,15.9096,0,0,0,0,0,0,0,0,0,0,0,0.0471,0,0,0,0,0,0.0286,0,0,0
81572,Love Child,Crystalline,Matte,Translucent,4,4,50.7299,7.9347,0,26.4411,1.3401,3.1775,4.5176,0,0.0172,4.1756,0,6.0969,0,0,0.0123,0,0,0,0,0,0,0.043,0,0,0,0,0,0.0319,0,0,0
81573,Wierd,Matte,Matte - Smooth,Translucent,4,4,38.5932,0.3427,13.4181,0,0.1486,2.25,2.3986,0,3.0263,42.0657,0,0,0,0,0.0245,0,0,0,0,0,0,0.0874,0,0,0,0,0,0.0437,0,0,0
81589,ToQi Ceramics | John's Satin 2 with Mason Stain 6376 Robin's Egg,Iron - Celadon - Blue,Glossy,Translucent,6,6,68.3756,7.1922,3.95,0,1.6689,2.6945,4.3634,0,5.7908,10.2284,0,0,0,0,0,0,0,0,0,0,0,0.0948,0,0,0,0,0,0.0047,0,0,0
81678,Leah Leitson Chun,Iron - Celadon - Chun,Glossy,Transparent,6,7,68.8802,5.9595,0,0,1.1999,2.8049,4.0048,0,0.0415,10.4752,0,0,10.2561,0,0,0,0,0,0,0,0,0.0385,0,0,0.2815,0,0,0.0627,0,0,0
81701,ToQi Ceramics | John's Satin 2 with Mason Stain 6376 Robin's Egg,Iron - Celadon - Blue,Glossy,Translucent,6,6,68.3756,7.1922,3.95,0,1.6689,2.6945,4.3634,0,5.7908,10.2284,0,0,0,0,0,0,0,0,0,0,0,0.0948,0,0,0,0,0,0.0047,0,0,0
81702,ToQi Ceramics | Hansen 20x5 with Mason Stain 6376 Robin's Egg,Iron - Celadon - Blue,Glossy,Translucent,6,6,68.1268,6.9846,4.3448,0,1.4388,2.8209,4.2597,0,0.0336,16.0935,0,0,0,0,0.024,0,0,0,0,0,0,0.0706,0,0,0,0,0,0.0624,0,0,0
81703,ToQi Ceramics | G-19 Shiny Clear Liner with Mason Stain 6376 Robin's Egg,Iron - Celadon - Blue,Glossy,Translucent,6,6,63.8729,7.0397,6.3223,0,0.0475,1.8007,1.8482,0,0.0333,20.7363,0,0,0,0,0.0238,0,0,0,0,0,0,0.0618,0,0,0,0,0,0.0618,0,0,0
81708,Dax Clear a02,Clear,Glossy,Transparent,5,7,70.0914,8.408,1.1013,0,0.7781,0.894,1.6721,0,0.0511,18.4456,0,0,0,0,0.0365,0,0,0,0,0,0,0.0991,0,0,0,0,0,0.0949,0,0,0
81816,ToQi Ceramics | Snowflake Crackle Glaze,Iron - Celadon - Blue,Glossy,Translucent,6,6,67.3623,13.5457,0.7513,0,2.8026,9.3879,12.1905,0,4.2981,1.6821,0,0,0,0,0,0,0,0,0,0,0,0.0639,0,0,0.106,0,0,0,0,0,0
81883,CMW  DDM 222 (2) (norfloat),Glaze,,,,,70.3714,6.3005,0,0,3.5654,1.8776,5.443,0,0.193,12.6682,0,0.0039,0,0,0.7041,0,0,0,0,0,0,4.3052,0,0,0,0,0,0.0107,0,0,0
81922,Scorched Earth,Specialty - Crawling,Matte,,6,6,26.48,0,0,0,0,0,0,0,0,46.7015,0,0,0,0,6.8949,0,0,0,0,0,0,0,0,0,19.9236,0,0,0,0,0,0
82007,Mirror glaze (Anton Reijnders),Specialty - Metallic,Glossy,Opaque,6,9,63.9599,4.3475,1.9829,7.6461,0.5797,4.8989,5.4785,0,0.095,8.5334,0,0,4.697,0,0,0,0,0,0,0,0,0.7614,0,0,2.3501,0,0,0.1482,0,0,0
82017,Mamo White ^6?,"White, Off-White",Satin,Translucent,5,7,62.3897,10.9383,0,0,8.2668,0,8.2668,0,7.7257,7.7257,0,0,0,0,0,0,0,0,0,0,0,0,0,0,0,0,0,0,0,2.9537,0
82142,SC2DK,"White, Off-White",Glossy,Opaque,6,6,67.056,4.3305,2.8321,0,1.0975,4.0248,5.1223,0,2.5164,12.1503,0.0105,0.3613,2.726,0,0,0,0,0,0,0,0.0112,0.8621,0,0,0,0,0,2.0214,0,0,0
82158,Forest green (Copy),Glaze,,Opaque,6,8,62.7725,8.8925,7.0735,0,1.6864,6.3552,8.0416,0,1.6853,6.7751,0,0,0,0,0.0191,0,0,0,0,0,0,1.0611,0.5722,0,0,0,0,3.1071,0,0,0
82198,AVAN Black Mercury,Iron,Matte - Dry,Opaque,5 &#189;,6,64.9392,9.0698,3.7097,0,2.5067,3.9816,6.4883,0,3.8611,6.3794,0.0674,0,0,0,0,0,0,0,0,0,0,3.2252,2.2572,0,0,0,0,0.0027,0,0,0
82206,Charles Titanium,Glaze,,,6,6,56.6815,5.233,5.8672,2.8944,0.0523,2.9492,3.0016,0,4.6175,13.4878,0,0,0,0,0.0262,0,0,0,0,0,0,0.068,0,0,0,0,0,8.1229,0,0,0
82208,Charles Titanium (Spodumene),Glaze,,,6,6,56.9607,5.4268,5.8725,2.9142,0.025,2.9437,2.9687,0,4.5767,13.4235,0,0,0,0,0.0125,0,0,0,0,0,0,0.0326,0,0,0,0,0,7.8118,0,0,0
82210,Caramel Apple,Glaze,Matte - Semi,Opaque,6,6,69.2709,6.6517,0,3.1823,0.1349,0.09,0.2249,0,5.6778,6.9963,0,0,0,0,1.108,0,0,0,0,0,0,6.7117,0,0,0,0,0,0.1765,0,0,0
82212,Lynette's Opal (W/ 3134),Glaze,,,5,6,62.0774,7.6702,2.558,0,1.1223,4.793,5.9153,0,3.1312,8.4733,0,0,3.9486,0,0.013,0,0,0,0,0,0,0.3792,0,0,0,0,0,5.8336,0,0,0
82214,Hansen 5 x 20,Glaze,,,5,6,68.0964,7.1106,4.367,0,1.4461,2.8565,4.3026,0,0.5238,15.4066,0,0,0,0,0.0241,0,0,0,0.0186,0,0,0.0875,0,0,0,0,0,0.0627,0,0,0
82225,Cranberry (6006 Mason Stain),Red,Glossy,,5,6,66.0566,7.6351,3.3104,0,0.6739,3.6985,4.3724,0,0.0648,18.0506,0,0,0,0,0.0235,0,0,0,0,0.3563,0,0.0691,0,0,0,0,0,0.0611,0,0,0
82226,Raspberry (6006 Mason Stain),Red,,,5,6,67.255,6.3662,3.2703,0,0.7539,3.7012,4.455,0,0.1574,17.8582,0,0,0,0,0,0,0,0,0,0.352,0,0.0953,0,0,0,0,0,0.1905,0,0,0
82248,John's Cash Blue (w/ 3134),Blue,,,6,6,62.8807,6.035,4.4863,2.6347,1.29,6.419,7.709,0,0.0657,10.9845,0,0,1.5829,0,0,0,0,0,0,0,0,0.1761,0.5416,0,0,0,0,2.9036,0,0,0
82249,John's Cash Blue (Spodumene and 3134),Blue,,,6,6,63.6056,7.0053,4.5238,2.7207,0.9141,5.2211,6.1353,0,0.0465,10.8416,0,0,1.559,0,0,0,0,0,0,0,0,0.1689,0.5334,0,0,0,0,2.8598,0,0,0
82255,Sable’s Chun,Green,,,5,6,57.7816,5.3345,5.9811,2.9506,0.0533,3.0065,3.0598,0,4.7071,13.7495,0,0,0,0,0.0267,0,0,0,0,0,0,0.3132,0,0,1.5923,0,0,4.5035,0,0,0
82256,Sable’s Chun (w/ Spodumene),Green,Glossy,,5,6,61.7655,5.8846,6.3679,3.16,0.0272,3.192,3.2191,0,4.9628,14.5559,0,0,0,0,0.0136,0,0,0,0,0,0,0.0353,0,0,0,0,0,0.0353,0,0,0
82261,Selsor Chun (w/ Neph Sye),Turquoise,,,6,6,65.0841,4.3997,3.5913,0,0.9003,4.7281,5.6284,0,2.1861,12.9045,0,0,2.3479,0,0,0,0,0,0,0,0,0.1578,0,0,1.5466,0,0,2.1535,0,0,0
82284,Pikes Purple 2 (sin colemanita),Purple - Magnesium Matte,Matte,Opaque,4,5,64.1304,5.8288,3.2072,0,0.9109,4.5373,5.4482,0,10.0292,5.4049,0,0,2.3856,0,0.0071,1.4887,0,0,0,0,0,0.207,1.6126,0,0,0,0,0.2503,0,0,0
82368,Carbon Trap Celadon,Iron - Celadon - Blue,Glossy - Semi,Semi-opaque,10,11,69.8165,8.1848,0,0,6.0736,5.3821,11.4558,0,0,10.4092,0,0,0,0,0,0,0,0,0,0,0,0.1337,0,0,0,0,0,0,0,0,0
82376,Smooth Matte White,"White, Off-White",Matte - Smooth,Opaque,10,10,58.8195,11.1093,0,0,3.6834,1.671,5.3544,0,7.2177,10.0869,0,0,0,0,0.0271,0,0,0,0,0,0,0.0917,0,0,0,0,0,0.0703,0,5.9341,1.2889
82381,Penn State Shino,Shino - Carbon Trap,Glossy - Semi,Semi-opaque,8,11,67.244,15.8704,0,5.4368,1.7424,8.6829,10.4254,0,0.0801,0.8662,0,0,0,0,0,0,0,0,0,0,0,0.0342,0,0,0,0,0,0.0429,0,0,0
82389,H.W. Amber Celadon,Glaze,Glossy,Translucent,8,8,64.3875,7.0211,0,0,4.0881,1.708,5.796,0,0.2118,13.9473,0,0,7.3243,0,0,0,0,0,0.4198,0,0,0.8176,0,0,0,0,0,0.0746,0,0,0
82403,H.W. Crystal Haze,Glaze,Matte - Semi,Semi-opaque,8,8,69.5845,8.529,0,0,4.6694,2.3184,6.9878,0,2.6008,12.1377,0,0,0,0,0,0,0,0,0,0,0,0.1603,0,0,0,0,0,0,0,0,0
82408,H.W. Clear,Clear,Glossy,Transparent,8,8,55.3398,6.1354,9.3617,0,3.8277,3.1976,7.0253,0,2.1524,8.8752,10.9841,0,0,0,0.0171,0,0,0,0,0,0,0.0785,0,0,0,0,0,0.0305,0,0,0
82410,Death Valley Crawl,Glaze,Matte - Stony,,8,8,61.7496,5.6592,0,0,3.2951,1.3767,4.6718,0,24.5643,0.4279,0,0,0,0,0,0,0,0,0.3383,0,0,0.6589,0,0,0,0,0,0.0601,0,1.8701,0
82418,Cobalt Carb AE Fluxed,Glaze,,,,,72.3645,10.6284,2.855,0,0.8576,3.3388,4.1965,0,0.0515,3.6379,0,0,0,0,0.0368,0,0,0,0,0,0,0.1023,6.0314,0,0,0,0,0.0957,0,0,0
82476,GSC less runny with 4% more Zinc,Glaze,,,8,8,54.2276,10.8524,0,0,1.9376,3.1885,5.1261,0,10.6458,11.0193,0,0,6.8115,0,0.0233,0,0,0,0,0,0,1.0094,0,0,0,0,0,0.2847,0,0,0
82478,V.C. 71 (3134) Revised,"White, Off-White",Matte,Semi-opaque,6,6,67.5647,7.9176,1.2027,0,3.1323,2.0157,5.148,0,4.5383,13.4885,0,0,0,0,0.0153,0,0,0,0,0,0,0.0773,0,0,0,0,0,0.0475,0,0,0
82525,Sam's Satin Celadon,Iron - Celadon - Blue,Glossy,Translucent,10,12,73.367,4.9359,0,0,2.9822,1.421,4.4032,0,2.3486,13.2888,0,1.4157,0,0,0,0,0,0,0,0,0,0.2408,0,0,0,0,0,0,0,0,0
82546,Bubble Base glaze (Praseodymium),Glaze,Glossy,Translucent,6,6,64.4392,9.0805,4.4395,0,1.0236,3.7631,4.7868,0,4.5796,12.4678,0,0,0,0,0.0312,0,0,0,0,0,0,0.1008,0,0,0,0,0,0.0746,0,0,0
82547,"Ben Fiess HF623B \yellow\""",Glaze,,,6,6,57.0389,10.1552,4.4331,0,0.241,2.2968,2.5378,0,0.0559,20.1859,0,0,0,0,0.0399,0,0,0,0,0,0,0.3824,0,0,0,0,0,5.1709,0,0,0
82549,Chrome LB2,Glaze,,Opaque,6,6,67.0785,7.5784,3.3659,0,0.0413,7.6251,7.6664,0,0.1436,13.1788,0,0,0,0,0.0062,0,0,0.8903,0,0,0,0.0757,0,0,0,0,0,0.0161,0,0,0
82561,Bathyscaphe,Iron,Matte,Opaque,6,6,54.1136,15.3302,4.308,0,1.7421,2.9523,4.6944,0,7.6913,9.0325,0.0782,0,0,0,0,0,0,0,0,0,0,4.751,0,0,0,0,0,0.0008,0,0,0
82605,"ToQi Ceramics | John's Satin 2 - Copper, Cobalt, Rutile and Titanium Progression Test",Iron - Celadon - Blue,Glossy,Translucent,6,6,68.3756,7.1922,3.95,0,1.6689,2.6945,4.3634,0,5.7908,10.2284,0,0,0,0,0,0,0,0,0,0,0,0.0948,0,0,0,0,0,0.0047,0,0,0
82608,ToQi Ceramics | Chun Green Glazes - Chun Seafoam,Iron - Celadon - Blue,Glossy,Translucent,6,6,62.1918,6.5263,0,0,1.3744,3.0128,4.3872,0,0.1056,10.5317,0,0,9.526,0,0.0059,0,0,0,0,0,0,0.0505,0,0,2.6146,0,0,4.0603,0,0,0
82611,ToQi Ceramics | Chun Green Glazes - Chun Green,Iron - Celadon - Blue,Glossy,Translucent,6,6,69.6443,5.9792,0,0,1.3137,2.8481,4.1618,0,0.127,9.9688,0,0,9.6798,0,0,0,0,0,0,0,0,0.0608,0,0,0.3298,0,0,0.0485,0,0,0
82612,ToQi Ceramics | Chun Green Glazes - Chun Celadon,Iron - Celadon - Blue,Glossy,Translucent,6,6,67.712,6.2055,0,0,1.3633,2.9534,4.3167,0,0.1293,10.3081,0,0,9.9823,0,0,0,0,0,0,0,0,0.0622,0,0,1.2329,0,0,0.0508,0,0,0
82614,ToQi Ceramics | Chun Green Glazes - Watercolor Green,Iron - Celadon - Blue,Glossy,Translucent,6,6,63.02,6.2477,0.6929,3.8409,3.6287,2.0585,5.6873,0,0.0685,12.358,3.5843,0,0,0,0,0,0,0,0,0,0,0.0514,0,0,4.4489,0,0,0,0,0,0
82615,ToQi Ceramics | Chun Green Glazes - Selsor Chun,Iron - Celadon - Blue,Glossy,Translucent,6,6,69.1317,9.5989,1.2853,0,0.9945,3.2624,4.2568,0,0.4438,14.8937,0,0,0,0,0.0274,0,0,0,0,0,0,0.117,0,0,0.1762,0,0,0.0692,0,0,0
82678,H.W. Temmoku,Glaze,Glossy,,8,8,63.9235,7.3213,0,4.724,3.5898,1.3334,4.9231,0,0.5378,10.9136,0,0,3.78,0,0,0,0,0,1.2534,0,0,2.4006,0,0,0,0,0,0.2227,0,0,0
82679,H.W. Semi Satin Butter,Glaze,Satin,Opaque,8,8,58.8123,5.8776,4.2889,0,3.5392,2.2109,5.7502,0,14.2927,4.298,5.0357,0,0,0,0.0078,0,0,0,0.1834,0,0,0.3931,0,0,0,0,0,0.0465,0,1.0137,0
82763,Crystalline Base C,Crystalline,,,6,6,60.3118,6.1491,1.0567,5.6053,0.1272,3.1267,3.2539,0,0.2367,4.7585,0.0192,0,14.3176,0,0,0,0,0,0,0,0,0.0369,0,0,1.6946,0,0,2.5598,0,0,0
82892,Shoji Hamada Sensia Nuka,Glaze,,,,,72.3141,3.622,0,0,5.4449,2.6771,8.122,0,3.8374,8.5517,0,0,0,0,2.1432,0,0,0,0.0597,0,0,1.3052,0,0,0,0,0,0.0447,0,0,0
82952,Low Down Blue,Blue,Glossy - Semi,Transparent,6,6,56.2484,7.8799,10.5367,3.7416,0.8654,5.1892,6.0546,0,1.5303,11.0999,0,0,0,0,0.0183,0,0,0,0,0,0,0.1525,1.1536,0,0,0,0,1.5841,0,0,0
82992,Purple Rain (with material substitutions),Glaze,,,,,60.2194,3.1561,3.9613,1.8321,1.0414,7.1008,8.1421,0,0.7173,5.9676,0,0,0,0,0.0113,0,0,0,0,0,0,0.0641,15.9034,0,0,0,0,0.0253,0,0,0
83049,Bismuth Frit (sub for Fusion FZ-915),Glaze,,,,,46.3617,0,23.0766,0,0,11.5412,11.5412,0,0,0,0,0,3.6027,0,0,0,0,0,0,0,0,0,0,0,0,0,0,0,0,0,0
83065,Dry Yellow Pumpkin,Glaze,Matte - Dry,Opaque,,,45.1549,13.9798,4.1529,2.9834,0.4786,2.0764,2.555,0,7.1848,11.6794,0,0,0,0,0,0,0,0,0,0,0,0.115,0,0,0,0,0,12.1947,0,0,0
83072,Bismuth Frit (No Borax - Frit 3110),Glaze,,,,,57.5556,2.5733,1.8096,0,1.5937,10.625,12.2187,0,0,4.3829,0,0,3.3454,0,0,0,0,0,0,0,0,0,0,0,0,0,0,0,0,0,0
83181,Meistrell Clear Satin 1.0 ^6 Simplified,Glaze,Satin,Transparent,5 &#189;,7,58.6601,11.718,4.4352,4.9397,0.2071,2.2877,2.4949,0,5.9861,11.6238,0,0,0,0,0.0229,0,0,0,0,0,0,0.0596,0,0,0,0,0,0.0596,0,0,0
83210,John Britt's Floating Blue 2 (Copy),Blue - Cobalt,Glossy - Semi,Semi-opaque,5,7,62.1913,9.196,7.1346,0,1.1631,6.6154,7.7785,0,0.6738,8.2212,0.0237,0,0,0,0.0182,0,0,0,0,0,0,1.0126,0.8094,0,0,0,0,2.9406,0,0,0
83215,Ben Feiss 0116009Rev.Frit3124,Green - Copper,Glossy,Translucent,6,6,67.6082,6.0756,3.7538,1.6138,0.1731,1.9903,2.1634,0,0.0765,12.9776,0,0,5.388,0,0.0119,0,0,0,0,0,0,0.0573,0,0,0.2431,0,0,0.0309,0,0,0
83334,June Perry Red (w/3134) (6006 Mason Stain),Red,Glossy,,5,6,62.0575,5.8927,5.9182,0,0.5502,4.6635,5.2138,0,0.1169,20.3199,0,0,0,0,0.0163,0,0,0,0,0.343,0,0.0791,0,0,0,0,0,0.0425,0,0,0
83419,Pike's purple,Crystalline,,,6,6,64.9603,6.4758,4.4373,0,0.1952,5.1377,5.3329,0,9.6147,5.266,0.0806,0,2.1306,0,0,0,0,0,0,0,0,0.0999,1.6002,0,0,0,0,0.0015,0,0,0
83421,Poison Purple,Purple - Nickel,,Semi-opaque,6,6,50.1225,8.0787,0,0,2.344,3.3556,5.6996,0,0,0.5453,0,17.6608,16.0259,0,0,0,0,0,0,0,0,0.0246,0,1.8408,0,0,0,0.0018,0,0,0
83470,PD393.2,Specialty - Metallic,,,6,6,65.6862,7.5013,3.1479,0,1.3876,5.7352,7.1228,0,0.0648,4.32,0,0,0,0,0,0,0,0,0,12.1408,0,0.0162,0,0,0,0,0,0,0,0,0
83769,Opal Blue,Glaze,Glossy,Semi-opaque,5,6,63.3571,6.3716,10.3043,0,0.0133,5.2126,5.2259,0,0.062,11.1743,0,0,0,0,0,0,0,0,0,0,0,0.1814,0.5224,0,0,0,0,2.8011,0,0,0
83774,Lynette's Opal,Glaze,Glossy,Translucent,5,6,62.3447,7.9507,2.256,0,1.2039,4.3051,5.5089,0,3.2799,8.5506,0.0279,0,3.9392,0,0,0,0,0,0,0,0,0.3613,0,0,0,0,0,5.7808,0,0,0
83781,Heath Ivory,Glaze,,,5 &#189;,6,62.6247,5.3554,6.8314,0,0.6638,3.3482,4.012,0,2.1943,9.7996,2.6523,0,0,0,0,0,0,0,0,0,0,0.2024,0,0,0,0,0,6.3279,0,0,0
83827,Green Ocean,Glaze,,Opaque,5 &#189;,7,53.5234,7.1307,0,0,0.0021,7.1329,7.1349,0,0.0032,5.7598,0,0,21.209,0,0,0,0,0,0,0,0,0.2233,0,0.963,0,0,0,4.0527,0,0,0
83829,HTM JV_1 (Copy),Clear,,Semi-opaque,5,6,62.3972,5.9956,0,0,1.1204,3.627,4.7474,0,8.6226,9.6113,0,0,8.6117,0,0,0,0,0,0,0,0,0.0142,0,0,0,0,0,0,0,0,0
83877,3,Glaze,Glossy,Translucent,6,6,56.0289,10.9941,5.3343,0,0.7756,4.9509,5.7265,0,0.0896,18.1785,0,0,0,0,0.0386,0,0,0,0,0,0,0.2866,0,0,0,0,0,3.3228,0,0,0
83884,Azul manchado,Blue - Cobalt,Matte - Semi,Opaque,6,6,59.7233,9.5514,0,0,0.0571,5.0616,5.1187,0,4.3579,12.1697,0,0,4.0145,0,0.0216,0,0,0,0,0,0,0.2873,1.0176,0,0,0,0,3.7381,0,0,0
83927,LB’s fake chun,Glaze,,,6,9,59.9176,7.6589,7.3246,0,0.0493,5.8323,5.8816,0,0.0493,14.3519,0,0,0,0,0,0,0,0,0,0,0,0.1264,0,0,0.1375,0,0,2.2975,0,0,2.2546
83972,Touchpoint Custer Feldspar,Glaze,,,,,80.5657,10.0134,0,0,5.3378,3.4629,8.8007,0,0.1161,0.3219,0,0,0,0,0.0942,0,0,0,0,0,0,0.0879,0,0,0,0,0,0,0,0,0
83980,Brownie Temmoku,Iron - Tenmoku,Glossy,Opaque,4,4,67.7146,6.2527,5.887,0,1.8218,3.2752,5.097,0,0.9622,11.1706,0.1069,0,0,0,0,0,0,0,0,0,0,2.7725,0,0,0,0,0,0.0366,0,0,0
83983,Katz 111 Celadon revised,Iron - Celadon,Glossy - Semi,Translucent,9,11,63.7728,9.8476,0,0,0.0382,0.0115,0.0496,0,0.0267,26.1848,0,0,0,0,0.0191,0,0,0,0,0,0,0.0497,0,0,0,0,0,0.0496,0,0,0
84007,Lichen - blue (Original #23816),Specialty - Crawling,Matte,Opaque,6,6,42.0626,8.2501,2.3947,0,1.7634,6.9059,8.6694,0,34.3445,3.042,0,0,0,0,0,0,0,0,0,0,0,0.0224,1.2142,0,0,0,0,0,0,0,0
84061,Black Gloss ^6,Black - Glossy,Glossy,Opaque,5 &#189;,6,73.2101,6.7087,4.9732,0,0.5701,4.2075,4.7776,0,1.1303,9.062,0,0,0,0,0.0212,0,0,0,0,0,0,0.0618,0,0,0,0,0,0.0551,0,0,0
84065,^6 White Matte,"White, Off-White",Matte - Smooth,Opaque,5 &#189;,6,62.131,8.8219,0.5067,0,0.4462,2.9748,3.4211,0,8.026,9.2532,0,0,0,0,0,0,0,0,0,0,0,0,0,0,0,0,0,0,0,3.5375,4.3027
84115,John Britt Snowflake Crackle #4 (Copy),Specialty - Crackle,Glossy - Semi,Translucent,6,7,67.3712,13.556,0.7475,0,2.8051,9.3943,12.1993,0,4.278,1.6779,0,0,0,0,0,0,0,0,0,0,0,0.064,0,0,0.1061,0,0,0,0,0,0
84186,"Chappell Floating Blue, Blue Hare (variation) (Copy)",Blue,Glossy,,5,6,62.8943,8.9683,6.9316,0,1.645,6.2191,7.8641,0,1.7175,6.6581,0,0,0,0,0.0192,0,0,0,0,0,0,1.0701,0.8309,0,0,0,0,3.046,0,0,0
84234,Naty Like (Revised),Iron - Tea Dust,,,6,6,60.5828,6.8873,3.977,0,0.8753,4.736,5.6113,0,3.3227,11.8044,0,0,3.2741,0,0.0146,0,0,0,0,0,0,4.4877,0,0,0,0,0,0.0381,0,0,0
84290,Doth Base,Clear,Glossy,,10,10,72.9416,9.1833,0,2.2947,2.278,1.0334,3.3113,0,0.0235,12.1283,0,0,0,0,0.0168,0,0,0,0,0,0,0.0569,0,0,0,0,0,0.0436,0,0,0
84352,June Perry Red,Glaze,Glossy,Semi-opaque,6,6,60.6656,5.6975,5.917,0,1.3615,2.4215,3.783,0,1.3345,19.9626,0,0,0,0,0.0108,0,0,0.0722,0,0,0,0.109,0,0,0,0,0,0.0193,0,0,2.4284
84367,Cone 6 ash test unwashed,Ash,Matte,Opaque,6,8,46.7105,10.8039,0,2.8927,8.9003,5.172,14.0723,0,6.0841,13.7173,0,0,0,0,3.4536,0,0,0,0,0,0,2.0122,0,0,0,0,0,0.2534,0,0,0
84383,Lavender Matte (Autumn's Crystal Matte + Cobalt),Purple - Magnesium Matte,Satin,Semi-opaque,6,6,62.3199,5.2934,2.0635,0,0.9697,3.3738,4.3435,0,12.2958,9.574,0,0,2.5482,0,0.0055,0,0,0,0,0,0,0.05,0.783,0,0,0,0,0.0144,0,0,0.7089
84403,"Raspberry Red rev. Ulexite, Zircopax, zinc",Red - Pink,Glossy,Opaque,6,6,58.4691,5.8728,9.6123,0,0.646,3.9265,4.5725,0,0.0523,15.1637,0,0,3.6464,0,0.015,0,0,0.0488,0,0,0,0.0467,0,0,0,0,0,0.0389,0,0,2.4616
84472,Red Rust (Cone 6),Glaze,,,6,6,57.5371,5.6978,3.9161,2.542,2.5137,2.9597,5.4735,0,5.9883,11.928,0,0,0,0,2.2271,0,0,0,0,0,0,4.6659,0,0,0,0,0,0.0243,0,0,0
84646,TG 2,Turquoise,Glossy,Transparent,6,6,65.3558,7.6418,3.4297,0,1.1905,5.2058,6.3963,0,0.1312,4.6519,11.5576,0,0,0,0.004,0,0,0,0,0,0,0.0556,0,0,0.7658,0,0,0.0103,0,0,0
84770,Seger Kegel 8 (1250),Glaze,,,,,81.5629,8.157,0,0,2.278,0.7834,3.0614,0,0,7.1324,0,0,0,0,0,0,0,0,0,0,0,0.0078,0,0,0,0,0,0.0784,0,0,0
84772,Seger Kegel 9 (1280),Glaze,,,,,82.5191,8.2227,0,0,2.0763,0.7029,2.7792,0,0,6.3876,0,0,0,0,0,0,0,0,0,0,0,0.0069,0,0,0,0,0,0.0844,0,0,0
84773,Seger Kegel 7 (1230),Glaze,,,,,80.3875,8.0296,0,0,2.5602,0.8964,3.4566,0,0,8.0476,0,0,0,0,0,0,0,0,0,0,0,0.0091,0,0,0,0,0,0.0696,0,0,0
84815,Fat Cat Red,Glaze,,,6,10,60.2942,6.0398,4.2864,0,2.3735,2.4874,4.8609,0,2.7429,19.2266,0,0,0,0,0.0156,0,0,0.093,0,0,0,0.0582,0,0,0,0,0,0.0374,0,0,2.345
84816,Cowan Amber,Glaze,,,6,10,66.1542,7.5104,0.677,0,3.6793,1.6797,5.359,0,2.725,14.9012,0,0,0,0,0.4334,0,0,0,0,0,0,2.0686,0,0,0,0,0,0.1712,0,0,0
84818,Easy White,Clear,Glossy,Transparent,6,10,68.1268,6.9846,4.3448,0,1.4388,2.8209,4.2597,0,0.0336,16.0935,0,0,0,0,0.024,0,0,0,0,0,0,0.0706,0,0,0,0,0,0.0624,0,0,0
84850,Frost,Glaze,,,6,6,57.9379,7.1697,3.8947,0,0.9072,4.8267,5.7339,0,8.0443,10.3656,0,0,0,0,0.014,0,0,0,0,0,0,0.2316,0.2468,0,0.4752,0,0,2.6831,0,3.2032,0
84874,TANGERINE 4 (A270 sub),Iron - Amber,Glossy,Translucent,6,6,66.5206,7.6115,0,0,2.1517,3.0404,5.1921,0,0.085,11.5854,0,0,8.123,0,0.0097,0,0,0.0852,0,0,0,0.7623,0,0,0,0,0,0.0252,0,0,0
84894,dipping clear,Glaze,,,6,10,62.2381,7.612,4.7859,0,1.2419,6.4203,7.6622,0,6.0884,11.4985,0,0,0,0,0,0,0,0,0,0,0,0.0302,0,0,0,0,0,0.0847,0,0,0
84907,Happy Accident Light Pink,Red - Pink,Glossy - Semi,Opaque,7,8,63.1424,9.1031,0,0,5.0479,0.0262,5.074,0,2.4595,14.105,0,0,2.6394,0,0,0,0,0,0,0,0,0.0562,0,0,0,0,0,0.807,0,0,2.6133
84987,FBMS Floating Blue variation,Blue,Glossy,Translucent,6,6,63.5762,8.2144,6.1034,0,2.1325,7.7653,9.8979,0,0.0878,3.6924,1.3583,0.7787,1.1307,0,0.0132,0,0,0,0,1.3139,0.024,0.2557,0.5526,0,0,0,0,3.0007,0,0,0
84988,Dan's Liquorice,Black - Glossy,Glossy,Opaque,6,6,68.0209,6.3429,5.5601,0,1.5913,3.4028,4.9941,0,2.4341,9.0485,0,0,0,0,0.0208,0,0,0,0,0,0,3.5204,0,0,0,0,0,0.0582,0,0,0
84997,base 640,Glaze,,,,,72.1932,6.9708,0,0,1.246,4.4186,5.6646,0,0.087,13.3742,0,0,1.7091,0,0,0,0,0,0,0,0,0.0013,0,0,0,0,0,0,0,0,0
85012,LO Lynnette's Opal variation (frit 169),"White, Off-White",Glossy,Opaque,6,6,63.1709,7.4473,2.5468,0,2.3751,5.0277,7.4028,0,2.5497,5.9092,0.0094,0.3249,4.431,0,0,0,0,0,0,0,0.01,0.3864,0,0,0,0,0,5.8117,0,0,0
85014,SSM Smooth and Stony Glaze (Green),Matte - Magnesium Matte,Matte - Stony,Opaque,6,6,60.9611,8.6012,0,0,2.5718,3.4279,5.9997,0,2.1188,6.2977,0,4.353,3.2683,0,0.0111,0,0,0,0,0,0,0.3184,0,0,3.4299,0,0,4.6408,0,0,0
85016,TTM Green (Toms turquoise matte),Green - Titanium,Satin - Matte,Opaque,6,6,55.6177,11.7989,1.3817,0,2.0619,7.6569,9.7188,0,0.0438,0.9641,14.4804,0.1763,0.256,0,0,0,0,0,0,0,0.0054,0.0956,0,0,2.9555,0,0,2.5059,0,0,0
85042,OVO Perfect Matte (US Materials),Matte,Matte - Smooth,Opaque,5 &#189;,7,57.3286,12.7928,3.5349,0,2.9418,1.9162,4.858,0,0.7972,16.526,0,0,0,0,0.0065,0,0,0,0,0,0,0.2541,0,0,0,0,0,3.9019,0,0,0
85079,Ovo Manganese Gold,Specialty - Metallic,Matte - Dry,Opaque,5 &#189;,6,52.5292,8.2947,0,0,1.4546,0.2023,1.6569,0,1.3018,0.1544,0,0,0,0,0.0512,0,0,0,0,28.2756,0,1.4715,3.5241,0,2.2895,0,0,0.4512,0,0,0
85162,Red Raku (Copy),Specialty - Metallic,Glossy,Translucent,12,8,60.6345,6.7205,6.892,0,1.6237,7.809,9.4327,0,1.0503,7.3756,0,0,0,0,0.008,0,0,0,0,3.7716,0,0.0453,0,0,3.0539,0,0,0.0142,0,0,1.0015
85215,Grilla nº1 set fundentes 001,Glaze,,,4,5,67.4698,11.2373,4.4901,0,3.2012,1.5495,4.7507,0,0.4064,10.4799,0.0651,0,0.2172,0.0018,0,0,0,0,0,0,0,0.3979,0,0,0,0,0,0.471,0,0.0129,0
85256,Moon Rays Shimmer (Copy),Blue,,,9,9,64.278,5.2671,2.6448,0,3.4731,0.4435,3.9166,0,10.0004,10.6869,0,0,0,0,0.0048,0,0,0,0,0,0,0.0172,0.055,0,0.2648,0,0,0.0086,0,2.8557,0
85261,"Currie Grid - Set 001 (MFA002, CaCO3, Feld K)",Clear,,,4,6,60.3241,8.1431,7.3025,0,4.9085,2.4447,7.3531,0,0.313,16.0438,0.1059,0,0.3533,0.0029,0,0,0,0,0,0,0,0.0323,0,0,0,0,0,0.005,0,0.0209,0
85296,R23+ koper,Turquoise,Glossy,Opaque,6,3,62.2299,4.7963,7.4291,0,1.6621,11.6074,13.2695,0,1.2658,9.4434,0,0,0,0,0.0102,0,0,0,0,0,0,0.0366,0,0,1.5008,0,0,0.0183,0,0,0
85343,Malachite green,Green - Copper,Glossy,Opaque,4,4,64.9979,5.4422,4.8259,0,2.0785,3.3465,5.425,0,3.7049,8.9399,0.0876,0,0,0,0,0,0,0,0,0,0,0.0598,0,0,4.8924,0,0,1.6243,0,0,0
85347,Patina Green,Green - Copper,Glossy,Opaque,4,4,64.0192,5.0357,5.0612,0,1.8268,3.1944,5.0213,0,1.9442,11.1112,0.0919,0,0,0,0,0,0,0,0,0,0,0.0397,0,0,0.9635,0,0,1.4905,0,3.247,1.9747
85350,Deep Sea Green,Green - Copper,Glossy,Opaque,4,4,66.0879,6.0008,4.9931,0,2.1837,3.7034,5.8871,0,3.8333,9.7521,0.0907,0,0,0,0,0,0,0,0,0,0,0.0451,0,0,1.6294,0,0,1.6805,0,0,0
85435,Copper Penny Raku (Copy),Raku,Glossy,Semi-opaque,6,6,50.713,2.8222,16.3838,0,0.6032,10.1445,10.7477,0,0.0307,17.8856,0,0,0,0,0,0,0,0,0,0,0,0.0077,0,0,0.9996,0,0,0,0,0,0.4097
85496,Dontes' Blue Bomber Crystal Glaze ^6 ox,Glaze,,,5,6,56.7739,2.0513,1.3967,0,1.2336,8.2167,9.4503,0,0.0165,3.3887,0,0,19.8851,0,0,0,0,0,0,0,0,0.171,0.1666,0,0,0,0,6.6998,0,0,0
85514,Mn Au 6,Specialty - Metallic,,,6,6,49.4094,8.1303,0,0,3.6362,1.4387,5.0748,0,0.1313,0.1065,0,0,0,0,0.0153,0,0,0,0,33.5939,0,0.0546,0,0,3.444,0,0,0.0398,0,0,0
85515,Mn Au 5,Specialty - Metallic,Glossy,Opaque,6,6,49.7672,8.0737,0,0,0.9847,3.0809,4.0656,0,0.0737,0.2749,0,0,0,0,0.0182,0,0,0,0,33.4765,0,0.0593,0,0,4.1435,0,0,0.0473,0,0,0
85537,Mother Earth,Iron - Amber,Glossy,Translucent,6,6,64.3781,8.639,4.4853,0,1.1142,5.8038,6.9179,0,4.8421,7.9642,0,0,0,0,0.0867,0,0,0,0.0867,0,0,2.0377,0,0,0,0,0,0.5622,0,0,0
85568,Chun Seafoam,Glaze,,,4,6,66.7163,4.5422,0,0,0.7754,1.873,2.6484,0,0.0715,10.0309,0,0,9.3699,0,0.0058,0,0,0,0,0,0,0.0494,0,0,2.5718,0,0,3.9938,0,0,0
85590,VC Matte,Glaze,Matte,Opaque,6,6,59.4718,10.4138,3.1576,8.9674,3.2273,4.4979,7.7252,0,0.7122,9.4174,0,0,0,0,0.0058,0,0,0,0,0,0,0.1186,0,0,0,0,0,0.0103,0,0,0
