Repository: derekphilipau/glazy-data

# glazy-data
Public data from the Glazy database

## About

The Glazy database of ceramic recipes was originally seeded with data from [Linda Arbuckle's](http://lindaarbuckle.com)  [GlazeChem database](http://lindaarbuckle.com/arbuckle_handouts.html), John Sankey's [glaze database](http://www.johnsankey.ca/glazedata.html) (which is based on the extensive work by [Alisa Clausen](https://glazy.org/u/alisaclausen)), and [Louis Katz's](http://www.louiskatz.net) [Hyperglaze database](http://falcon.tamucc.edu/~lkatz/allglazes.txt).

This repository intends to continue the tradition of making recipes publicly available.  This archived data only includes publicly shared recipes and materials.

File: glazy-data-glazes-simplified-20201210.csv (part 45 of 47)
id,name,material_type_concatenated,surface_type,transparency_type,from_orton_cone,to_orton_cone,SiO2_percent_mol,Al2O3_percent_mol,B2O3_percent_mol,Li2O_percent_mol,K2O_percent_mol,Na2O_percent_mol,KNaO_percent_mol,BeO_percent_mol,MgO_percent_mol,CaO_percent_mol,SrO_percent_mol,BaO_percent_mol,ZnO_percent_mol,PbO_percent_mol,P2O5_percent_mol,F_percent_mol,V2O5_percent_mol,Cr2O3_percent_mol,MnO_percent_mol,MnO2_percent_mol,FeO_percent_mol,Fe2O3_percent_mol,CoO_percent_mol,NiO_percent_mol,CuO_percent_mol,Cu2O_percent_mol,CdO_percent_mol,TiO2_percent_mol,ZrO_percent_mol,ZrO2_percent_mol,SnO2_percent_mol
85645,OVO Perfect Matte ADAPTED TO CONE 10,Glaze,,,10,10,60.114,12.9806,3.4666,0,5.7615,0.6523,6.4137,0,0.5174,12.0481,0.0391,0,0,0,0.0361,0,0,0,0,0,0,0.3247,0,0,0,0,0,4.0598,0,0,0
85648,Floating Blue Test,Blue - Rutile,Glossy,Semi-opaque,6,6,61.675,8.6959,6.0793,0,1.6031,4.7091,6.3122,0,2.5396,9.8627,0,0,0,0,0.0212,0,0,0,0,0,0,1.0959,0.5773,0,0,0,0,3.1411,0,0,0
85735,clear  Base -001,"White, Off-White",Glossy - Semi,Semi-opaque,5,7,70.5871,8.4346,2.5171,0,3.1444,1.8983,5.0426,0,0.6593,11.0781,0,0,0,0,0.021,0,0,0,0,0,0,0.1074,0,0,0,0,0,0.0508,0,1.502,0
85738,12,Glaze,,,6,6,63.682,10.6216,2.5815,0,0.1417,1.3379,1.4796,0,9.1007,12.3863,0,0,0,0,0.0239,0,0,0,0,0,0,0.0622,0,0,0,0,0,0.0622,0,0,0
85787,Gloop Base,Specialty - Gloop,Glossy,,6,6,74.7569,7.0745,4.0333,0,0.1275,3.4362,3.5638,0,0.6784,9.7729,0.0732,0,0,0,0,0,0,0,0,0,0,0.043,0,0,0,0,0,0.0041,0,0,0
85907,003 OG,Glaze,Glossy,Translucent,6,6,61.0035,13.1189,3.3233,0,0.9312,4.0902,5.0214,0,0.0937,17.1796,0,0,0,0,0.0404,0,0,0,0,0,0,0.1142,0,0,0,0,0,0.105,0,0,0
86099,Calcium Matte Frit Nr. 2,Glaze,Satin - Matte,Opaque,6,6,64.5326,12.9358,4.9009,0,3.3317,2.2806,5.6123,0,0,11.8706,0,0,0,0,0,0,0,0,0,0,0,0.1478,0,0,0,0,0,0,0,0,0
86168,55-RC-2.1 Si 0.7 Al,Glaze,,,6,6,52.9776,17.69,3.9064,0,0.8979,4.0917,4.9896,0,0.0803,20.2891,0,0,0,0,0,0,0,0,0,0,0,0.0484,0,0,0,0,0,0.0187,0,0,0
86171,56-RC-2.5 Si 0.7 Al,Glaze,,,6,6,57.2148,16.2071,3.5475,0,0.8258,3.691,4.5168,0,0.0783,18.3701,0,0,0,0,0,0,0,0,0,0,0,0.047,0,0,0,0,0,0.0183,0,0,0
86174,57-RC-3.0 Si 0.7 Al,Glaze,,,6,6,61.7471,14.4543,3.1673,0,0.7572,3.2929,4.0501,0,0.0763,16.4414,0,0,0,0,0,0,0,0,0,0,0,0.0455,0,0,0,0,0,0.018,0,0,0
86177,58-RC-3.5 Si 0.7 Al,Glaze,,,6,6,65.4579,13.0064,2.8614,0,0.7061,2.9847,3.6908,0,0.0747,14.8467,0,0,0,0,0,0,0,0,0,0,0,0.0445,0,0,0,0,0,0.0177,0,0,0
86178,59-RC-4.0 Si 0.7 Al,Glaze,,,6,6,68.4465,11.9564,2.5934,0,0.6612,2.7138,3.375,0,0.0734,13.4943,0,0,0,0,0,0,0,0,0,0,0,0.0435,0,0,0,0,0,0.0175,0,0,0
86179,60-RC-4.5 Si 0.7 Al,Glaze,,,6,6,70.7502,11.0841,2.4065,0,0.6259,2.5131,3.139,0,0.0724,12.4876,0,0,0,0,0,0,0,0,0,0,0,0.0428,0,0,0,0,0,0.0173,0,0,0
86182,61-RC-5.0 Si 0.7 Al,Glaze,,,6,6,72.9281,10.2183,2.2242,0,0.5952,2.3288,2.924,0,0.0715,11.5746,0,0,0,0,0,0,0,0,0,0,0,0.0422,0,0,0,0,0,0.0171,0,0,0
86184,62-RC-5.5 Si 0.7 Al,Glaze,,,6,6,74.8155,9.566,2.0481,0,0.5728,2.1737,2.7465,0,0.0707,10.6945,0,0,0,0,0,0,0,0,0,0,0,0.0416,0,0,0,0,0,0.017,0,0,0
86185,63-RC-6.0 Si 0.7 Al,Glaze,,,6,6,76.3985,8.9482,1.9216,0,0.5478,2.0343,2.5821,0,0.07,10.0216,0,0,0,0,0,0,0,0,0,0,0,0.0411,0,0,0,0,0,0.0169,0,0,0
86186,64-RC-6.5 Si 0.7 Al,Glaze,,,6,6,77.8135,8.3916,1.7983,0,0.5271,1.9096,2.4367,0,0.0694,9.4331,0,0,0,0,0,0,0,0,0,0,0,0.0407,0,0,0,0,0,0.0168,0,0,0
86194,4321,Glaze,,,10,10,70.048,9.1003,0,0,1.6803,4.733,6.4133,0,0.0838,14.2833,0,0,0,0,0,0,0,0,0,0,0,0.0537,0,0,0,0,0,0.0176,0,0,0
86196,4321 (Zn+Ca),Glaze,,,6,6,69.9474,9.1939,0,0,1.6565,4.5588,6.2153,0,0.0923,7.255,0,0,7.2178,0,0,0,0,0,0,0,0,0.0584,0,0,0,0,0,0.0199,0,0,0
86246,Sonny Rollins Base,Clear,Glossy - Semi,Translucent,5,7,66.3677,12.2211,2.0834,1.9464,0.884,3.2112,4.0952,0,7.2332,5.3075,0,0,0,0,0.6108,0,0,0,0,0,0,0.0823,0,0,0,0,0,0.0525,0,0,0
86304,Vidriado para monococción  con CC202,Single-Fire,Satin,Translucent,4,5,62.675,6.7261,3.1528,0,1.2031,4.2294,5.4325,0,7.1922,7.6964,0,0,5.1369,0,0.0102,1.4635,0,0,0,0,0,0.2497,0,0,0,0,0,0.2647,0,0,0
86306,"C6 4321 1.3B, in Southeast US",Glaze,,Semi-opaque,6,6,64.0816,9.0605,3.9271,3.3239,0.0906,1.9907,2.0813,0,0.0634,14.4357,0,0,0,0,0.0453,0,0,0,0,0,0,0.1178,0,0,0.8456,0,0,0.1178,0,1.8999,0
86314,Tangerine 4-ish,Iron,,,6,8,67.8329,7.6775,0,0,1.5985,5.1937,6.7923,0,0.148,9.2158,0,0,7.4713,0,0,0,0,0.0889,0,0,0,0.7734,0,0,0,0,0,0,0,0,0
86362,Toad,Glaze,Glossy,Opaque,6,6,62.491,9.629,4.3132,0,0.1972,2.5267,2.7239,0,0.0693,13.2703,0,0,0,0,0.0457,0,0,0,0,0,0,0.344,0,0,2.9239,0,0,4.1898,0,0,0
86397,WoDo White,Glaze,Matte - Stony,Opaque,6,6,54.9425,12.2031,0,0,3.5515,4.669,8.2205,0,10.2951,14.0077,0,0,0,0,0,0,0,0,0,0,0,0.1435,0,0,0,0,0,0.1876,0,0,0
86437,Tea Dust,Iron - Tenmoku,Glossy,Opaque,4,4,65.4453,6.9406,4.6589,0,2.0723,3.5049,5.5772,0,3.0103,10.1729,0.0846,0,0,0,0,0,0,0,0,0,0,4.0733,0,0,0,0,0,0.0368,0,0,0
86556,Ashley's Best no dolomite,Glaze,,,6,6,62.1141,7.4699,0,5.6364,0.9834,3.1805,4.1639,0,11.4613,6.6228,0,0,0,0,0,0,0,0,0,0,0,0.0709,2.3971,0,0,0,0,0.0637,0,0,0
86573,Bristol Qing Bai Celadon - William Chau,Glaze,,,6,6,62.7687,8.8427,0,0,1.4921,3.2619,4.7539,0,0.1724,11.2917,0,0,11.4441,0,0,0,0,0,0,0,0,0.2291,0,0,0,0,0,0.003,0,0,0.4944
86666,Ashley's Best John Britt CoCO3 4%,Purple - Magnesium Matte,Matte,Opaque,6,6,62.1851,7.8382,0,5.9495,0.8925,2.9079,3.8005,0,11.8929,6.0701,0,0,0,0,0,0,0,0,0,0,0,0.0403,2.2235,0,0,0,0,0,0,0,0
86673,Temmoku Gold John Britt,Iron - Tea Dust,Glossy,Opaque,6,6,62.708,7.229,0.8739,5.6443,2.0644,2.5407,4.6051,0,3.222,11.1192,0,0,0,0,0.0016,0,0,0,0,0,0,4.5092,0,0,0,0,0,0.0877,0,0,0
86815,Ciprés / Cypress,Green - Oribe,Glossy,Transparent,6,7,64.3228,9.1872,3.1335,0,1.061,5.0773,6.1383,0,0.35,13.9004,0,0,0,0,0,0,0,0,0,0,0,0.1103,0,0,2.5445,0,0,0.3131,0,0,0
86818,Chrome Tin Pink-Red Si:Al 9.5 Al2O3 0.30,Red,Glossy,Semi-opaque,6,6,64.1094,6.7487,4.0638,0,0.6613,2.9519,3.6132,0,0.1065,19.153,0,0,0,0,0,0,0,0.0333,0,0,0,0.066,0,0,0,0,0,0.0052,0,0,2.1009
86839,kiln wash (0.3 : 0.7 ),Refractory,,,,,61.1394,38.4014,0,0,0.1118,0.0179,0.1297,0,0.1553,0.1464,0,0,0,0,0,0,0,0,0,0,0,0,0,0,0,0,0,0.0278,0,0,0
86876,Slechor Chun,Turquoise,Glossy,Opaque,6,6,64.5461,6.5135,0,0,2.1975,2.5183,4.7157,0,0.0665,10.2721,0,0,9.8342,0,0,0,0,0,0,0,0,0.1774,0,0,1.6195,0,0,2.255,0,0,0
86937,The Art Center Clear,Glaze,Glossy,Transparent,5,6,67.8629,8.5688,2.5702,0,1.6225,3.9585,5.581,0,0.6293,14.7141,0,0,0,0,0.0047,0,0,0,0,0,0,0.0583,0,0,0,0,0,0.0108,0,0,0
86939,Black Liquorice,Black - Glossy,Glossy,,5,5,66.5247,6.1713,5.3767,0,1.4951,3.3639,4.8591,0,2.4925,8.4225,0,0,0,0,0.0194,0,0,0,0,0,0,4.5105,1.5727,0,0,0,0,0.0505,0,0,0
87136,Cedro / Cedar,Green - Oribe,Glossy,Transparent,6,7,65.1703,9.306,3.0024,0,1.0192,4.8669,5.8862,0,0.3387,13.3195,0,0,0,0,0,0,0,0,0,0,0,0.1116,0,0,2.5416,0,0,0.3237,0,0,0
87137,Araucaria,Green - Oribe,Glossy,Transparent,6,7,65.9436,9.4167,2.8823,0,0.9878,4.6964,5.6842,0,0.3285,12.7619,0,0,0,0,0,0,0,0,0,0,0,0.1125,0,0,2.5383,0,0,0.332,0,0,0
87358,Lagana Vapna (egne materialer),Glaze,Glossy,Semi-opaque,7,7,62.5152,6.6198,0,0,4.0581,1.5597,5.6178,0,0.0772,8.9123,0,0,9.0906,0,0,0,0,0,0,0,0,0.2118,0,0,0,0,0,6.9554,0,0,0
87419,Lauges kiln wash (0.3 : 0.7 ) tilrettet,Glaze,,,,,61.2504,38.3117,0,0,0.1162,0.0057,0.1219,0,0.1436,0.1436,0,0,0,0,0,0,0,0,0,0,0,0.0199,0,0,0,0,0,0.0088,0,0,0
87420,Lauges kiln wash (0.3 : 0.7 ),Glaze,,,,,61.1394,38.4014,0,0,0.1118,0.0179,0.1297,0,0.1553,0.1464,0,0,0,0,0,0,0,0,0,0,0,0,0,0,0,0,0,0.0278,0,0,0
87668,70s Lino,Yellow - Nickel,Satin - Matte,Opaque,6,6,49.8141,7.8144,6.1361,3.9605,0.2231,3.1494,3.3725,0,0.0224,7.7988,0,8.6068,8.1697,0,0,0,0,0,0,0,0,0.0066,0,1.4837,0,0,0,2.8142,0,0,0
87697,OldForge Midnight Surf,Blue,Glossy,Translucent,5,6,61.9355,8.472,4.8069,0,2.6164,3.5936,6.2099,0,0.1009,0.0944,12.3645,0,0.3144,0,0.0201,0,0,0,0,1.4594,0,0.2653,0.6138,0,0,0,0,3.3429,0,0,0
87703,Gasworks Earl Gray with Australian materials,Matte,Matte,Opaque,6,6,58.6748,12.0044,3.3256,0,0.9538,4.0433,4.9971,0,0.0722,16.4258,0,0,0,0,0,0,0,0,0,0,0,0.3077,0,0,0,0,0,4.1925,0,0,0
87825,Lucky 11 (Copy),Red - Copper - Flambe,Glossy - Semi,Semi-opaque,8,11,70.5215,5.7003,2.8847,0,1.2509,4.0463,5.2972,0,0.6782,13.8608,0,0,0,0,0.0053,0,0,0,0,0,0,0.0348,0,0,0.2246,0,0,0.0097,0,0,0.7827
87843,Copper red SiC,Red - Copper - Oxblood,Glossy,Translucent,6,6,65.8069,4.747,4.0061,0,0.7422,6.3398,7.082,0,0.3843,13.1943,0,0,3.9561,0,0.0177,0,0,0,0.0136,0,0,0.0581,0,0,0.2606,0,0,0.046,0,0,0.4273
87962,Strontium Calcium gloss (Copy),Blue - Cobalt,,,6,6,61.4286,7.5851,3.6297,0,4.0776,3.4879,7.5655,0,0.19,12.8156,4.9646,0,0,0,0,0,0,0,0,0,0,0.0471,1.7738,0,0,0,0,0,0,0,0
88065,Fondant,"White, Off-White",Matte,Opaque,8,10,61.5662,12.8862,0,0,6.2111,0,6.2111,0,0,16.9283,0,0,0,0,0,0,0,0,0,0,0,0,0,0,0,0,0,0,0,2.4081,0
88077,Black Swan,Glaze,Matte,Opaque,6,6,57.4783,11.7622,3.3417,0,3.1276,3.4341,6.5617,0,0.2647,11.4491,0,0,3.4475,0,0,0,0,0,0,0,0,3.8198,1.7305,0,0,0,0,0.1445,0,0,0
88119,Toasty Bone/High Calcium Semimatte Base 2 (Roy),Glaze,Satin,Opaque,6,6,60.5748,8.7324,4.7028,0,0.1875,1.7462,1.9337,0,0.0515,18.1908,0,0,0,0,0.0323,0,0,0,0,0,0,1.4427,0,0,0,0,0,4.339,0,0,0
88194,Lauges kiln wash (0.3 : 0.7 ) tilrettet uden magnesium carbonate,Glaze,,,,,61.1889,38.374,0,0,0.1213,0.0059,0.1273,0,0.0366,0.2432,0,0,0,0,0,0,0,0,0,0,0,0.0208,0,0,0,0,0,0.0092,0,0,0
88230,Ron Roy Black Glossy Cone 6 (sub g200 for cuter),Black,Glossy,Opaque,6,6,67.2554,6.6215,5.3742,0,1.6268,3.4477,5.0746,0,2.5708,8.5633,0,0,0,0,0.0194,0,0,0,0,0,0,3.4223,1.048,0,0,0,0,0.0505,0,0,0
88257,Clara 01,Clear,Glossy,Transparent,6,6,61.5722,7.234,4.2466,0,0.264,3.9313,4.1953,0,0.0418,22.5449,0,0,0,0,0,0,0,0,0.0064,0,0,0.0976,0,0,0,0,0,0.0612,0,0,0
88286,Clara 03,Clear,Satin,Translucent,6,6,61.4877,7.2275,4.3159,0,0.2639,3.9302,4.1941,0,8.9521,13.6572,0,0,0,0,0,0,0,0,0.0062,0,0,0.0977,0,0,0,0,0,0.0616,0,0,0
88287,Clara 02,Clear,Glossy,Transparent,6,6,61.8786,7.2783,4.3392,0,0.2656,3.9786,4.2441,0,4.2915,17.802,0,0,0,0,0,0,0,0,0.0064,0,0,0.0982,0,0,0,0,0,0.0617,0,0,0
88340,Pete Pinnell's Strontium Matte Base + Variations,Matte,Matte,Opaque,7,5,65.544,12.4031,0,1.0461,2.3221,7.3282,9.6502,0,0.171,0.6156,10.3963,0,0,0,0,0,0,0,0,0,0,0.0776,0,0,0,0,0,0.096,0,0,0
88486,White bird gloss,"White, Off-White",Glossy,Semi-opaque,5,7,58.7153,11.306,3.3332,0,1.8738,7.2021,9.0759,0,4.1233,8.683,0,0,0,0,0,0,0,0,0,0,0,0.0682,0,0,0,0,0,0.0917,0,1.1994,3.404
88500,Lauges kiln wash (0.3 : 0.7 ) tilrettet (Copy),Glaze,,,,,61.1051,38.4296,0,0,0.1226,0.006,0.1286,0,0.1546,0.1517,0,0,0,0,0,0,0,0,0,0,0,0.021,0,0,0,0,0,0.0093,0,0,0
88540,Mint Mist,Glaze,Glossy,Semi-opaque,5,8,60.4104,6.8464,10.8509,0,0,5.4253,5.4253,0,0,11.7435,0,0,0,0,0,0,0,0,0,0,0,0,0,0,1.0808,0,0,0,0,3.6426,0
88581,Gus Blue,Crystalline - Micro,Glossy,Semi-opaque,5,6,49.0209,5.8358,0,2.8148,4.8605,0.0263,4.8868,0,0.0304,11.0377,0,0,21.1384,0,0,0,0,0,0,0,0,0.0263,2.572,0,0,0,0,2.6367,0,0,0
88668,Chazo's non-crazing clear,Clear,Glossy,Transparent,6,8,68.5499,8.3672,3.3262,5.4754,0.2106,0.2102,0.4208,0,0.1026,13.305,0,0.3776,0,0,0,0,0,0,0,0,0,0.0706,0,0,0,0,0,0.0047,0,0,0
88782,Moon-White Glaze,Iron - Celadon,Glossy,Semi-opaque,8,8,77.4148,7.3355,0,0,0,7.3377,7.3377,0,1.0348,6.4086,0,0,0,0,0.3908,0,0,0,0,0,0,0.0779,0,0,0,0,0,0,0,0,0
88786,Jun glaze,Iron - Celadon - Chun,Glossy,Translucent,11,12,69.705,7.9454,0,0,0,7.4351,7.4351,0,1.0276,12.3377,0,0,0,0,0.7761,0,0,0,0,0,0,0.7731,0,0,0,0,0,0,0,0,0
88802,Slate Blue K-15,Glaze,,,6,6,63.9403,12.0997,0,1.0205,2.2653,7.1489,9.4141,0,0.1668,0.6005,10.1419,0,0,0,0,0,0,0,0,0,0,0.0757,0.6293,0,1.8174,0,0,0.0937,0,0,0
88834,June Perry Pink (Colemanite),Glaze,,,5 &#189;,7,60.9319,5.8907,6.0699,0,1.0602,3.4293,4.4895,0,0.1273,20.1235,0,0,0,0,0.0038,0,0,0,0,0,0,0.0536,0,0,0,0,0,0.0099,0,0,2.2998
88874,Tendee,Glaze,,,,,67.7233,9.3734,0,0,1.4916,4.7786,6.2702,0,7.1984,7.3876,0,0,0,0,0.014,0,0,0,0,0,0,0.4311,0,0,0,0,0,1.602,0,0,0
88914,Sky Blue,Glaze,Matte,Opaque,6,6,58.4706,9.4068,0,4.6284,0,0,0,0,6.5673,10.8333,0,0,0,0,0,0,0,0,0,0,0,0,1.1951,0,0,0,0,8.8986,0,0,0
88916,Shaner Red,Matte,Matte - Stony,Opaque,6,6,53.5197,13.6174,0.4477,0,1.7605,5.8276,7.5881,0,2.3268,17.7305,0,0,0,0,0.8063,0,0,0,0,0,0,1.689,0,0,0,0,0,0.0587,0,0,2.2157
88917,White Iris,"White, Off-White",Matte - Smooth,Semi-opaque,6,6,58.6074,11.4509,0,0,0,7.4072,7.4072,0,0,11.7299,0,0,10.8046,0,0,0,0,0,0,0,0,0,0,0,0,0,0,0,0,0,0
88990,Aquamarine,Purple,Glossy,Translucent,10,10,66.9554,9.1383,0,0,1.6489,2.111,3.7599,0,4.1083,13.3684,0,0,0,0,0,0,0,0,0,0,0,0.1299,0.1786,0,0,0,0,1.1881,0,1.1731,0
88993,Arvada Blue Celadon,Blue,Glossy,Transparent,10,10,72.8515,7.9958,0.079,0,0.1716,4.8298,5.0014,0,1.3496,12.5514,0,0,0,0,0.0001,0,0,0,0,0,0,0.1681,0,0,0,0,0,0.0032,0,0,0
88995,Bamboo,Yellow - Iron,Matte,Opaque,10,10,56.1954,11.0271,0,0,3.6202,1.699,5.3192,0,7.1006,11.1139,0,0,0,0,0.026,0,0,0,0,0,0,0.2764,0,0,0,0,0,2.9699,0,5.9715,0
88996,Blue Salt,Blue,Glossy,Opaque,10,10,58.2273,10.7224,0,0,2.2099,5.81,8.0199,0,6.504,10.4088,0,0,0.4437,0,0.0053,0,0,0.0285,0,0,0,0.1342,0.1214,0,0,0,0,0.6567,0,4.7277,0
89098,Dusk purple,Red - Pink,Glossy - Semi,Opaque,5,10,61.5981,5.2723,5.8833,0,3.4326,2.9472,6.3798,0,1.0462,17.2346,0,0,0,0,0.0093,0,0,0.0417,0,0,0,0.0241,0,0,0.3846,0,0,0.0241,0,0,2.1019
89100,Afternoon purple,Red - Pink,Glossy - Semi,Opaque,5,10,61.6824,6.5365,5.7988,0,2.2135,3.9761,6.1895,0,1.5013,16.0539,0,0,0,0,0,0,0,0.0442,0,0,0,0,0,0,0.4082,0,0,0,0,0,1.785
89158,Green 54,Green - Copper,Glossy,Opaque,6,8,62.7555,9.0137,7.0016,0,1.6537,6.2762,7.9299,0,1.6593,6.6943,0,0,0,0,0.0128,0,0,0,0,0,0,1.0342,0.8392,0,0,0,0,3.0595,0,0,0
89163,Blue 119 B9,Blue,Matte - Semi,Opaque,6,8,57.6033,12.8709,3.1254,0,0.8107,3.8588,4.6695,0,0.0355,16.129,0,0,0,0,0,0,0,0,0,0,0,0.0089,0.2945,0,0,0,0,5.2631,0,0,0
89189,Lowfire Glaze 3124 (MS-6464 Yellow),Yellow - Stain,Glossy - Semi,Semi-opaque,4,2,61.014,8.0295,9.3204,0,0.3734,4.7891,5.1625,0,0.0242,11.8594,0,0,0,0,0.0173,0,0,0,0,0,0,0.2786,0,0,0,0,0,4.2941,0,0,0
89222,TF Base,Clear,Glossy,Transparent,5,7,67.9863,7.1644,5.561,0,0,5.9783,5.9783,0,3.6458,9.6643,0,0,0,0,0,0,0,0,0,0,0,0,0,0,0,0,0,0,0,0,0
89259,W 166,Glaze,Glossy,Semi-opaque,5,7,62.8853,9.0586,2.8796,0,1.5259,4.4401,5.9659,0,0.0368,19.0655,0,0,0,0,0.0133,0,0,0,0,0,0,0.0596,0,0,0,0,0,0.0353,0,0,0
89363,Campana Clear (Gray),Glaze,,,6,6,60.4322,6.7561,4.5146,1.9112,0.0475,2.2924,2.3399,0,0.5158,15.3323,0,0,6.3715,0,0.0238,0,0,0,0.0183,1.1663,0,0.078,0.1635,0,0.3148,0,0,0.0617,0,0,0
89419,Mourning Dove,Glaze,Glossy - Semi,Semi-opaque,4,4,53.4288,6.6343,10.9297,0,1.074,7.3111,8.3851,0,6.4449,7.7556,0,0,0,0,0.9806,0,0,0,0,0,0,2.0219,0,0,0,0,0,3.419,0,0,0
89437,Black Mirror- Altered version,Black,Glossy,Opaque,6,6,66.8412,8.918,0,1.0812,3.1535,1.2469,4.4004,0,0.1192,9.5155,0,0,4.1302,0,0.0172,0,0,0,0,0.672,0,2.8574,1.4028,0,0,0,0,0.0448,0,0,0
89477,Gasworks Earl Gray (Copper carb.),Glaze,,,,,59.2484,11.5865,3.0572,0,1.6,3.6697,5.2697,0,0.5172,15.141,0,0,0,0,0,0,0,0,0,0,0,0.3371,0,0,0.85,0,0,3.9929,0,0,0
89519,Teatdust Test 1,Glaze,,,6,6,63.5838,8.4272,0,5.15,1.8564,0.9306,2.787,0,3.5772,10.6565,0,0,1.5738,0,0,0,0,0,0,0,0,4.2444,0,0,0,0,0,0,0,0,0
89520,Strontium 5 x 20,Glaze,,,5,6,63.4785,9.434,4.9255,3.9806,0.0544,2.479,2.5334,0,0.0381,5.3796,10.0615,0,0,0,0.0272,0,0,0,0,0,0,0.0707,0,0,0,0,0,0.0707,0,0,0
89528,WS1 - blue crystal,Glaze,,,,,64.4536,8.2204,0,0,7.0361,0.0036,7.0397,0,7.0938,7.0962,0,0,0,0,0.006,0,0,0,0,0,0,0.0155,0.8119,0.8726,0.8193,0,0,0.0155,0,3.5555,0
89559,The Semi Matte 2,Glaze,,,6,6,64.1555,9.2597,4.9825,0,0.2057,1.8759,2.0816,0,0.0492,19.2581,0,0,0,0,0.0342,0,0,0,0,0,0,0.0903,0,0,0,0,0,0.0889,0,0,0
89657,Chazo's non-crazing clear (Whiting),Glaze,,,6,8,68.4912,8.411,3.2919,5.0588,0.1984,0.6086,0.807,0,0.3435,12.8113,0,0.7188,0,0,0,0,0,0,0,0,0,0.0195,0,0,0,0,0,0.0469,0,0,0
89665,Gasworks Earl Gray without Neph Sye,Glaze,,,,,58.3207,12.3848,3.2315,0,3.2354,1.6801,4.9155,0,0.0543,16.562,0,0,0,0,0.0388,0,0,0,0,0,0,0.3245,0,0,0,0,0,4.1679,0,0,0
89667,Tracey's Gillespie Arrowmont,Glaze,Matte,,6,7,56.0162,10.6306,2.8981,6.2187,1.4987,5.2706,6.7693,0,0.9625,10.4775,0.0358,0,0,0,0.0172,0,0,0,0,0,0,0.0932,0.5513,0,0,0,0,5.3296,0,0,0
89672,Feldspar SiC Chun,Iron - Celadon - Chun,Glossy,Semi-opaque,5,8,69.1047,5.9414,3.3204,0,1.9202,3.8045,5.7247,0,0.107,12.4423,0,0,2.328,0,0.1886,0,0,0,0,0,0,0.4207,0,0,0,0,0,0.0032,0,0,0.4191
89710,Katz-Burke Matte: Color tests on buff stoneware,Matte,Matte,Opaque,6,6,60.8508,13.1133,3.3324,0,0.9444,4.1384,5.0828,0,0.0938,17.2694,0,0,0,0,0.04,0,0,0,0,0,0,0.1135,0,0,0,0,0,0.104,0,0,0
89827,Cenote,Glaze,Glossy - Semi,Translucent,4,4,53.8969,6.5464,9.7229,4.5391,0.9426,8.6055,9.548,0,0.0588,7.9635,0,0,2.9436,0,0.0087,0,0,0,0,0,0,0.2361,0,0,1.0073,0,0,3.529,0,0,0
89872,Christmas dreams,Specialty,Glossy,Semi-opaque,6,6,60.1123,7.0446,5.0839,0,2.6527,4.3371,6.9897,0,0.5934,16.3734,0.0923,0,0,0,0,0,0,0,0,0,0,0.0223,0,0,0,0,0,3.6879,0,0,0
89890,Clayey Marl,Glaze,,,10,10,0,0,0,0,0,0,0,0,0,0,0,0,0,0,0,0,0,0,0,0,0,0,0,0,0,0,0,0,0,0,0
89898,Vickery OS 1 and Vickery Cover 2 (Copy),Glaze,Glossy - Semi,Opaque,6,6,66.3905,8.8535,0,0,3.7262,1.6851,5.4113,0,1.2409,13.9106,0,0,0,0,0.0138,0,0,0,0,0,0,4.1437,0,0,0,0,0,0.0358,0,0,0
90008,Temmoku Gold Tea Dust (GL edit),Iron - Tea Dust,Glossy,Translucent,6,10,61.7648,6.3754,3.1852,2.5742,1.0816,2.8529,3.9345,0,6.6957,10.8258,0,0,0,0,0,0,0,0,0,0,0,4.5997,0,0,0,0,0,0.0447,0,0,0
90028,SAA Old Chun Blue,Glaze,Glossy - Semi,Translucent,5,7,67.7695,5.9494,0,0,0.0392,4.972,5.0112,0,0.307,9.5805,0,0,10.0622,0,0,0,0,0,0,0,0,0.0261,0,0,1.2428,0,0,0.0513,0,0,0
90038,Cowan Chun Blue (new bucket),Glaze,,,6,10,61.2095,6.0776,1.4855,0,3.0269,1.5678,4.5947,0,0.5256,13.7302,0,0,4.7414,0,0.5849,0,0,0,0,0,0,2.1363,1.0815,0,1.3014,0,0,2.5314,0,0,0
90048,Dry Rot,Matte,Matte - Stony,Opaque,5,5,51.994,16.5396,0.38,6.1242,0.7345,10.5736,11.3081,0,10.8482,1.166,0,1.3237,0,0,0,0,0,0.1075,0,0,0,0.0034,0,0,0.2053,0,0,0,0,0,0
90050,Lizard Skin,Specialty - Crawling,Matte - Smooth,Opaque,5,5,24.4632,3.4954,9.4926,14.9415,0.7789,5.1896,5.9685,0,36.0962,5.256,0,0,0,0,0.0103,0,0,0.2121,0,0,0,0.0459,0,0,0,0,0,0.0184,0,0,0
90052,Plate Tectonic,Specialty - Crater,Matte,Opaque,5,5,22.0867,4.21,4.9021,28.604,0.0543,5.3731,5.4274,0,1.1056,4.4051,0,0,0,0,0.0089,18.1992,0,0,0,0,0,0.0319,0,0,2.3191,0,0,0.016,0,8.684,0
90124,MB-ASM1 Turquoise magnesium glaze,Glaze,Satin - Matte,Opaque,6,7,60.0097,10.8284,0,4.1951,0.1848,7.0134,7.1982,0,7.5112,4.5998,0,0,0,0,0,0,0,0,0,0,0,0.0272,0,0,1.5472,0,0,0,0,0,4.0832
90133,Transparent Stable Alkaline Glaze,Glaze,,Transparent,8,8,63.9989,7.7525,7.953,0,0.9962,4.4345,5.4308,0,0.0273,14.8375,0,0,0,0,0,0,0,0,0,0,0,0,0,0,0,0,0,0,0,0,0
90214,SiC Faux Celadon Rev Mahavir,Iron - Celadon,,,6,6,65.7009,8.8028,2.6886,0,3.4602,2.6408,6.101,0,0.7685,14.0234,0,0,1.6463,0,0,0,0,0,0,0,0,0.2642,0,0,0,0,0,0.0043,0,0,0
90216,Cu red (Ric Pierce),Red - Copper - Oxblood,Glossy,Semi-opaque,9,10,63.0453,8.6377,6.7462,0,3.6929,3.9278,7.6207,0,1.5337,11.5755,0,0,0,0,0.021,0,0,0,0,0,0,0.0958,0,0,0.1867,0,0,0.0446,0,0,0.4927
90225,Matt Off-White Glaze,Clear,Matte,Transparent,6,8,59.5989,14.4404,3.4151,0,1.9075,2.6363,4.5438,0,0,18.0019,0,0,0,0,0,0,0,0,0,0,0,0,0,0,0,0,0,0,0,0,0
90226,Shiny transparent glaze,Glaze,Glossy,Transparent,8,8,63.7841,8.4902,7.1753,0,2.925,1.2453,4.1703,0,1.9526,14.4275,0,0,0,0,0,0,0,0,0,0,0,0,0,0,0,0,0,0,0,0,0
90426,Tin White,"White, Off-White",Glossy,Opaque,6,10,62.536,6.546,2.2412,0,3.3907,1.603,4.9937,0,0.5189,10.7684,0,0,8.5843,0,0.0137,0,0,0,0,0,0,0.0396,0,0,0,0,0,0.0323,0,0.6353,3.0906
90430,Pink blush,Matte,Matte - Smooth,Semi-opaque,6,10,61.7174,5.8235,0,0,1.2795,2.7942,4.0738,0,3.9815,12.6308,0,0,4.0802,0,0.0089,0,0,0,0,0,0,0.0231,0,0,0,0,0,4.1563,0,0,3.5046
90440,Faux Celadon Zn SiC Biax D1,Iron - Celadon,,,6,6,66.6119,8.8982,2.6329,0,1.4687,4.3873,5.856,0,0.609,15.1387,0,0,0,0,0,0,0,0,0,0,0,0.2496,0,0,0,0,0,0.0036,0,0,0
90441,Faux Celadon Zn SiC Biax D5,Iron - Celadon,,,6,6,66.6119,8.8982,2.6329,0,1.4687,4.3873,5.856,0,0.609,15.1387,0,0,0,0,0,0,0,0,0,0,0,0.2496,0,0,0,0,0,0.0036,0,0,0
90442,Faux Celadon Zn SiC Biax A1,Iron - Celadon,,,6,6,66.5454,8.9029,2.6445,0,1.4658,4.3831,5.8489,0,0.6163,11.9204,0,0,3.2656,0,0,0,0,0,0,0,0,0.2523,0,0,0,0,0,0.0036,0,0,0
90443,Faux Celadon Zn SiC Biax A5,Iron - Celadon,,,6,6,66.5454,8.9029,2.6445,0,1.4658,4.3831,5.8489,0,0.6163,11.9204,0,0,3.2656,0,0,0,0,0,0,0,0,0.2523,0,0,0,0,0,0.0036,0,0,0
90465,Limestone #50,Clear,Glossy - Semi,Transparent,9,10,69.6708,7.2791,0,0,4.6247,0.008,4.6327,0,0.0188,18.3155,0,0,0,0,0.0134,0,0,0,0,0,0,0.0348,0,0,0,0,0,0.0348,0,0,0
90466,New Recipe 1,Glaze,,,,,86.2813,5.8756,0,0,0.0582,0.3254,0.3836,0,0.0729,0.0489,0,1.5323,2.8865,0,0,0,0,0,0,0,0,0.0199,0,0,2.8859,0,0,0.0132,0,0,0
90552,Amadeus White,"White, Off-White",Satin - Matte,Opaque,4,10,62.3723,8.8027,2.5155,0,0.7594,3.315,4.0744,0,0.0643,16.1188,0,0,0,0,0.0233,0,0,0,0,0,0,0.0685,0,0,0,0,0,0.0606,0,5.8996,0
90559,Chun Blue,Blue - Cobalt,Glossy,Semi-opaque,10,10,69.6118,5.7506,2.3873,0,3.1959,1.9065,5.1023,0,3.983,7.5375,0,1.5706,1.472,0,0.0067,0,0,0,0,0,0,0.9097,0.439,0,0,0,0,0.0138,0,0,1.2158
90566,Coleman Teadust,Iron - Tea Dust,Glossy,Semi-opaque,10,10,72.9955,6.9688,0,0,3.0718,1.3935,4.4653,0,3.6633,11.6843,0,0,0,0,0,0,0,0,0,0,0,0.0906,0,0,0,0,0,0.1321,0,0,0
90567,Sea Foam,"White, Off-White",Glossy,Transparent,10,10,70.8839,6.205,0,0,5.9803,0.0582,6.0385,0,2.4276,9.4138,0,0,5.0048,0,0,0,0,0,0,0,0,0.0263,0,0,0,0,0,0,0,0,0
90568,Cooper Clear Celadon,Iron - Celadon - Blue,Glossy,Translucent,10,10,72.548,9.0037,0,0,2.3791,1.0764,3.4555,0,0.0375,14.7756,0,0,0,0,0.0268,0,0,0,0,0,0,0.0833,0,0,0,0,0,0.0696,0,0,0
90575,DB Test,Yellow,Glossy - Semi,Opaque,10,10,60.5734,6.0855,5.127,0,1.1841,2.7207,3.9048,0,8.8583,7.1649,0,0,3.7535,0,0,0,0,0,0,0,0,0.3217,0,0,0,0,0,4.2108,0,0,0
90630,Faux Celadon Zn SiC Biax B4,Iron - Celadon,Glossy,Translucent,6,6,66.5623,8.9005,2.6403,0,1.4666,4.3841,5.8507,0,0.6138,13.0013,0,0,2.1761,0,0,0,0,0,0,0,0,0.2514,0,0,0,0,0,0.0036,0,0,0
90746,John Post's Calcium Matte Blue Green,Glaze,Matte - Smooth,,7,10,63.9318,10.4132,1.2546,0,1.2663,4.1349,5.4012,0,0.2527,14.3005,0,0,0,0,0,0,0,0,0,0,0,0.1516,0.279,0,0.8057,0,0,3.2096,0,0,0
90747,John Post's Base 17 Strontium Variation,Glaze,,,9,11,62.5129,11.1969,0,0,4.0293,1.8294,5.8588,0,0.0346,0.2451,13.8486,0,0,0,0.0247,0,0,0,0,0,0,0.0878,1.2971,0,0,0,0,4.8935,0,0,0
90749,John Post's Base 17 Barium Variation,Glaze,Matte - Smooth,,9,11,62.185,11.1436,0,0,4.0059,1.8188,5.8246,0,0.0345,0.2437,0,13.7557,0,0,0.0247,0,0,0,0,0,0,0.0874,1.4051,0,0,0,0,5.2956,0,0,0
90750,John Post's MaBa1,Glaze,,,10,11,66.5125,11.969,0,0,4.3072,1.9556,6.2628,0,7.4166,0.262,0,7.3882,0,0,0.0264,0,0,0,0,0,0,0.0938,0,0,0,0,0,0.0687,0,0,0
90751,Faux Celadon Zn SiC Biax A4,Iron - Celadon,,,6,6,66.5454,8.9029,2.6445,0,1.4658,4.3831,5.8489,0,0.6163,11.9204,0,0,3.2656,0,0,0,0,0,0,0,0,0.2523,0,0,0,0,0,0.0036,0,0,0
90753,4321 Base,Glaze,,,10,10,70.0221,9.1537,0,0,1.4229,4.5292,5.9521,0,0.0894,14.6836,0,0,0,0,0.0131,0,0,0,0,0,0,0.0518,0,0,0,0,0,0.034,0,0,0
90830,Ginger's New Black,Black - Glossy,Glossy,Opaque,6,10,63.6321,6.0559,3.4446,0,3.8381,2.3102,6.1482,0,0.7769,14.9936,0,0,0,0,0.0063,0,0,0.4529,0,0,0,3.3209,1.1575,0,0,0,0,0.0112,0,0,0
90892,Brown - Cooper Smooth White Base,Iron - Amber,Glossy - Semi,,5,8,74.2143,6.8307,0,0,4.5045,0.1041,4.6086,0,0.1142,10.1315,0,0,0,0,0.0098,0,0,0,0,0,0,4.0652,0,0,0,0,0,0.0256,0,0,0
90984,Jade Matte,Turquoise,Matte,Opaque,6,6,56.5243,11.9418,0,0,3.4116,1.3456,4.7572,0,0.1525,9.6569,0,0,10.0753,0,0.0362,0,0,0,0,0,0,0.1079,0,0,1.7344,0,0,5.0133,0,0,0
90986,Linderman Fake Ash v2 (BASE),Glaze,,,,,54.8169,5.7076,0,0,1.4573,0.6944,2.1516,0,4.1423,29.005,3.8884,0,0,0,0,0,0,0,0,0,0,0.1024,0,0,0,0,0,0.1857,0,0,0
91123,Joe's 5 x 20,Glaze,,,6,6,65.9837,8.2969,4.2855,3.4634,0.0473,2.1778,2.2251,0,0.5141,15.05,0,0,0,0,0.0237,0,0,0,0.0182,0,0,0.0777,0,0,0,0,0,0.0615,0,0,0
91162,Faux Celadon Zn SiC Biax A4 No MgO,Iron - Celadon,,,6,6,66.6082,8.9149,2.6521,0,1.4679,4.3914,5.8593,0,0.0746,12.4273,0,0,3.248,0,0,0,0,0,0,0,0,0.212,0,0,0,0,0,0.0036,0,0,0
91230,Clear,"White, Off-White",,Transparent,5,8,65.4357,9.746,1.9373,0,3.0223,1.011,4.0333,0,0.0413,18.6235,0,0,0,0,0.0295,0,0,0,0,0,0,0.0767,0,0,0,0,0,0.0767,0,0,0
91259,J8 Yellow Arg,Yellow,Matte - Semi,Opaque,6,10,71.695,6.6574,0,0,3.4286,1.2594,4.688,0,0.0306,6.1334,0,0,0,0,0,0,0,0,0,0,0,0.602,0,0,0,0,0,10.1936,0,0,0
91260,J8 Yellow + B2O3 0.15,Yellow,Glossy - Semi,Opaque,6,10,70.5445,6.5435,1.5925,0,2.7398,1.8106,4.5504,0,0.0342,6.0655,0,0,0,0,0,0,0,0,0,0,0,0.6048,0,0,0,0,0,10.0646,0,0,0
91261,J8 Yellow Arg + B2O3 0.10,Yellow,Glossy - Semi,Opaque,6,10,70.8907,6.5809,1.1115,0,2.9705,1.6529,4.6234,0,0.033,6.0542,0,0,0,0,0,0,0,0,0,0,0,0.6035,0,0,0,0,0,10.1027,0,0,0
91277,J8 Yellow Arg + B203 0.05,Yellow,Matte - Semi,Opaque,6,10,71.2563,6.6207,0.5488,0,3.1927,1.4499,4.6426,0,0.0319,6.1451,0,0,0,0,0,0,0,0,0,0,0,0.6031,0,0,0,0,0,10.1516,0,0,0
91399,"Longquan Celadon, Southern Song Dynasty 1",Glaze,,,7,10,70.344,9.4238,0,0,4.6635,0,4.6635,0,1.9877,12.9623,0,0,0,0,0,0,0,0,0,0.2924,0,0.3263,0,0,0,0,0,0,0,0,0
91400,"Longquan Celadon, Southern Song Dynasty 2",Glaze,,,7,10,73.7596,10.3913,0,0,4.5815,0,4.5815,0,1.1716,9.7968,0,0,0,0,0,0,0,0,0,0,0,0.2992,0,0,0,0,0,0,0,0,0
91402,"Longquan Celadon, Yuan Dynasty",Glaze,,,7,10,72.3298,11.3623,0,0,6.0639,0,6.0639,0,1.1839,8.0836,0,0,0,0,0,0,0,0,0,0.3628,0,0.4319,0,0,0,0,0,0.1818,0,0,0
91403,"Longquan Celadon, Ming Dynasty",Glaze,,,7,10,73.2056,8.9201,0,0,6.9863,0.0523,7.0386,0,2.9637,7.2224,0,0,0,0,0,0,0,0,0,0.0712,0,0.4759,0,0,0,0,0,0.1025,0,0,0
91404,"Longquan Celadon, Five Dynasties",Glaze,,,7,10,63.1564,10.6803,0,0,3.105,0,3.105,0,3.3409,18.3282,0,0,0,0,0,0,0,0,0,0.4608,0,0.6399,0,0,0,0,0,0.2886,0,0,0
91405,"Longquan Celadon, Nothern Song Dynasty",Glaze,,,7,10,67.648,11.3001,0,0,3.3043,0,3.3043,0,1.8366,15.2806,0,0,0,0,0.0897,0,0,0,0,0,0,0.4467,0,0,0,0,0,0.094,0,0,0
91406,"Longquan Celadon, Southern Song Dynasty 3",Glaze,,,7,10,74.2162,9.7441,0,0,4.5411,0,4.5411,0,0,11.215,0,0,0,0,0.0656,0,0,0,0,0,0,0.218,0,0,0,0,0,0,0,0,0
91407,"Longquan Celadon, Yuan Dynasty 2",Glaze,,,7,10,72.897,11.3568,0,0,5.9549,0,5.9549,0,0.9794,7.8288,0,0,0,0,0,0,0,0,0,0.2882,0,0.5145,0,0,0,0,0,0.1805,0,0,0
91408,"Longquan Celadon, Ming Dynasty 2",Glaze,,,7,10,72.0824,10.2079,0,0,6.9543,0,6.9543,0,2.9229,7.2264,0,0,0,0,0,0,0,0,0,0,0,0.4265,0,0,0,0,0,0.1795,0,0,0
91410,"Longquan Celadon, Dayao (大窑/大窯) Kiln 1",Glaze,,,7,10,73.4111,9.7107,0,0,3.8443,0,3.8443,0,0.9859,11.5081,0,0,0,0,0.1083,0,0,0,0,0,0,0.4316,0,0,0,0,0,0,0,0,0
91411,"Longquan Celadon, Dayao (大窑/大窯) Kiln 2",Glaze,,,7,10,72.9425,10.2838,0,0,3.3534,0,3.3534,0,1.1939,11.8122,0,0,0,0,0.1093,0,0,0,0,0,0,0.3049,0,0,0,0,0,0,0,0,0
91436,OVO  Self-sufficient Bristol,Bristol,Glossy,Semi-opaque,5,6,61.75,7.681,0,0,2.9274,2.5182,5.4456,0,0.0247,7.0611,0,0,12.2401,0,0,0,0,0,0,0,0,0.0254,0,0,1.6126,0,0,4.1595,0,0,0
91462,Lowfire Glaze 3124 (+3% MS-6464),Yellow - Stain,Glossy,Transparent,4,2,63.8776,8.4063,9.7579,0,0.391,5.0138,5.4048,0,0.0253,12.416,0,0,0,0,0.0181,0,0,0,0,0,0,0.047,0,0,0,0,0,0.047,0,0,0
91472,Ed's White,Glaze,,,,,56.6971,15.8822,3.8839,0,0.8476,2.1592,3.0068,0,0.9851,14.1871,4.8988,0,0,0,0.0733,0,0,0,0,0,0,0.2009,0,0,0,0,0,0.1848,0,0,0
91552,Warm Jade Green EC,Green - Copper,Glossy,Opaque,6,6,63.3616,7.1734,3.4616,0,1.5714,2.4397,4.0111,0,4.676,11.6974,0,0,0,0,0.0239,0,0,0,0,0,0,0.2733,0,0,1.5839,0,0,3.7378,0,0,0
91568,CMW High Clay Crystalline,Crystalline,Glossy,Transparent,9,11,56.7958,7.9037,1.527,0,1.4021,8.9826,10.3848,0,0.0401,3.7499,0,0,19.4211,0,0.0287,0,0,0,0,0,0,0.0745,0,0,0,0,0,0.0745,0,0,0
91579,Poison Purple,Glaze,,,6,6,50.1225,8.0787,0,0,2.344,3.3556,5.6996,0,0,0.5453,0,17.6608,16.0259,0,0,0,0,0,0,0,0,0.0246,0,1.8408,0,0,0,0.0018,0,0,0
91622,Sue's Sapphire Blue (Cedar Hill),Blue - Rutile,Glossy,Opaque,6,6,63.4746,8.2066,8.2555,0,1.6525,4.9283,6.5807,0,0.1016,9.0865,0,0,0,0,0.0273,0,0,0,0,0,0,0.2658,1.0678,0,0,0,0,2.9335,0,0,0
91651,Miranda Thomas Jun,Iron - Celadon - Chun,Glossy,Translucent,9,10,71.8704,6.9086,0,0,3.7663,1.1187,4.885,0,2.7378,12.3416,0,0,0,0,0.4711,0,0,0,0,0,0,0.7722,0,0,0,0,0,0.0133,0,0,0
91662,Galaxy Crystalline Glaze - Jose Mariscal,Crystalline,,,11,12,59.8777,1.8087,0,0,0.0067,13.7617,13.7684,0,0.0313,0.0113,0,0,20.4679,0,0,0,0,0,0,1.2567,0,0.0138,0,0,0,1.977,0,0.7871,0,0,0
91726,Na+Ka feldspar SiC Chun,Iron - Celadon - Chun,Glossy,Semi-opaque,6,6,69.2243,6.0293,3.1443,0,1.8542,3.7604,5.6146,0,0.3854,12.2047,0,0,2.2659,0,0.2063,0,0,0,0,0,0,0.4635,0,0,0,0,0,0.0034,0,0,0.4583
91776,YST - Cobalt,Glaze,,Opaque,6,6,58.9522,6.5844,3.2709,0,0.9644,3.4867,4.4511,0,0.7997,3.1909,12.0367,0,0,0,0.0173,0,0,0,0,0,0,0.4453,3.2473,0,0,0,0,7.0042,0,0,0
91779,Malcom Davis Shino,Shino,,,10,12,63.7215,16.3938,0,0,3.1375,15.2559,18.3933,0,0.3614,0.4995,0,0,0,0,0.0316,0,0,0,0,0,0,0.3453,0,0,0,0,0,0.2535,0,0,0
91780,Korean Celadon,Clear,,Translucent,10,12,67.011,8.864,0,0,2.234,1.047,3.2811,0,0.1269,19.6873,0,0,0,0,0.0091,0,0,0,0,0,0,0.8031,0,0,0,0,0,0.2176,0,0,0
91804,Raspberry Ripple ^04 (converted as a demo for Mo'men),Red - Pink,Glossy,Semi-opaque,4,4,52.1842,5.149,12.3737,0,0.1339,4.1144,4.2483,0,1.5654,17.8857,0,0,3.9669,0,0.0354,0,0,0.0462,0,0,0,0.1343,0,0,0,0,0,0.0823,0,0,2.3286
91849,"Chappell Floating Blue, Blue Hare for ^04 (for Glazy user, Mo'men)",Blue,Glossy,,4,4,56.8255,8.0953,11.7194,0,0.8942,8.0187,8.9129,0,2.0567,7.7782,0,0,0,0,0.0147,0,0,0,0,0,0,0.9422,0.7832,0,0,0,0,2.872,0,0,0
91881,Greenland ice,Glaze,,,6,6,59.6876,15.0217,0.6892,0,5.7281,8.037,13.7651,0,6.5976,1.7307,0.0125,2.0956,0,0,0,0,0,0,0,0,0,0.0385,0,0,0.3554,0,0,0.0061,0,0,0
91882,Chun Clear from Sebastian Moh,Glaze,Glossy - Semi,Semi-opaque,6,6,67.688,5.3616,0,0,1.4214,3.1049,4.5263,0,0.0346,11.1348,0,0,10.8314,0,0,0,0,0,0,0,0,0.007,0,0,0.4162,0,0,0,0,0,0
91904,Barr White,Glaze,Glossy,Semi-opaque,6,6,57.1804,8.2637,4.8233,0,1.1661,4.3466,5.5127,0,1.2324,18.1159,0,0,0,0,0.0231,0,0,0,0,0,0,0.1132,0,0,0,0,0,0.0529,0,4.6824,0
91924,RJ Shino,Shino,,,10,12,69.6067,16.7484,0,5.5171,1.5144,5.5413,7.0557,0,0.2186,0.4475,0,0,0,0,0,0,0,0,0,0,0,0.1481,0,0,0,0,0,0.2577,0,0,0
91937,OVO Strange Clarius,Green - Copper,Satin,Semi-opaque,5,6,43.7768,8.5956,3.8038,4.8792,2.5227,2.5752,5.0979,0,0.4653,13.5229,0.0691,5.4378,0.8794,0,0,0,0,0,0,0,0,0.0296,0,0,0,0,0,13.4426,0,0,0
91942,Licorice,Glaze,,,6,6,67.6319,6.274,5.4662,0,1.52,3.4199,4.94,0,2.534,8.5627,0,0,0,0,0.0197,0,0,0,0,0,0,3.4542,1.0659,0,0,0,0,0.0513,0,0,0
91943,Great White,Glaze,,,6,6,63.026,7.2494,6.4873,0,1.4142,3.9806,5.3948,0,1.51,12.3661,0,0,0,0,0.0223,0,0,0,0,0,0,0.0761,0,0,0,0,0,0.0484,0,3.8196,0
91945,Tuesday Night Yellow,Glaze,,,6,6,63.0598,6.5352,5.1093,0,3.3325,2.3484,5.6809,0,3.4396,8.4433,0,0,4.2915,0,0.0157,0,0,0,0,0,0,0.2424,0,0,0,0,0,3.1822,0,0,0
91952,Crawl ^6,Glaze,,,6,6,54.3365,12.0901,0,0,2.4176,7.7234,10.1409,0,20.8001,0.6266,0,0,0,0,0,0,0,0,0,0,0,0.0543,0,0,0,0,0,0.0523,0,1.8992,0
91953,Cream Breaking Red ^6,Glaze,,,6,6,61.6697,4.5315,6.1212,0,1.7218,3.8427,5.5645,0,1.11,12.2312,1.3485,0,0,0,0.0093,0,0,0,0,0,0,2.1871,0,0,0,0,0,0.0241,0,0,5.2028
91959,Turquoise Icing 6^ NOT FOOD SAFE,Glaze,,,6,6,63.6041,4.2298,1.4712,1.9243,0.6611,2.8656,3.5267,0,2.6272,12.8478,5.8283,0,0,0,0.0049,0,0,0,0,0,0,0.0505,0,0,1.1967,0,0,0.0128,0,0,2.6758
91961,Mottled Blue ^6,Glaze,,,6,6,63.9282,6.2421,5.1348,0,3.3736,2.3733,5.7468,0,3.4827,8.4928,0,0,4.313,0,0.0094,0,0,0,0,0,0,0.2858,0.5903,0,1.7047,0,0,0.0695,0,0,0
91964,Spearmint,Glaze,,,6,6,60.026,8.6533,4.6602,0,0.1858,1.7304,1.9162,0,0.051,18.026,0,0,0,0,0.032,0,0,0,0,0,0,0.3166,0,0,2.0189,0,0,4.2997,0,0,0
91974,Bee’s Green ^6,Glaze,,,6,6,61.087,4.6401,9.084,0,0.8131,2.4955,3.3086,0,5.7335,11.0124,0,0,0,0,0.0137,0,0,0,0,0,0,0.1882,0.2374,0,2.0885,0,0,2.6067,0,0,0
91975,Weathered Bronze *NOT FOOD SAFE,Glaze,,,6,6,60.7403,11.4941,0,0.9695,2.1519,6.7911,8.943,0,0.1584,0.5705,9.6344,0,0,0,0,0,0,0,0,0,0,0.0719,0,0,2.8775,0,0,4.5405,0,0,0
91977,John Brit Red ^6,Glaze,,,6,6,69.4547,4.4106,3.7882,0,1.1676,7.8585,9.0261,0,2.1704,7.7325,0,0,1.6269,0,0.0173,0,0,0,0,0,0,0.0496,0,0,0.8038,0,0,0.0413,0,0,0.8786
91979,Moss Green ^6,Glaze,,,6,6,49.4231,8.0741,21.838,0,0.0924,0.0887,0.1812,0,0.1215,14.6644,0,0,0,0,0.0391,0,0,0,0,0,0,0.131,0,0,5.4262,0,0,0.1015,0,0,0
92196,Pauly's Bone Ash,Glaze,,,10,10,34.973,5.1943,5.2113,12.8818,0.0519,1.2046,1.2566,0,0.0364,28.2692,0,0,0,0,8.4926,0,0,0,0,0,0,0.0675,0,0,0,0,0,3.6174,0,0,0
92213,SiC Celadon Qingbai with Boron 0.08,Iron - Celadon - Blue,Glossy,Translucent,6,6,63.7468,8.5337,1.9952,0,1.7838,5.1109,6.8947,0,0.0293,14.4498,0,0,4.1618,0,0,0,0,0,0,0,0,0.1873,0,0,0,0,0,0.0014,0,0,0
92302,RJ Floating Turquoise,Turquoise,Glossy - Semi,Semi-opaque,4,4,51.0191,7.2141,12.3716,0,0.385,5.7921,6.1771,0,0.063,8.4719,0,1.4028,7.5971,0,0.0106,0,0,0,0,0,0,0.0489,0,0,1.5639,0,0,4.0599,0,0,0
92349,Ravenscrag Slip Satin Cream cone 6,Glaze,,Semi-opaque,5,7,50.9397,13.332,4.6863,0,1.8451,2.6851,4.5302,0,6.4699,15.3378,0,0,0,0,0,0,0,0,0,0,0,0.511,0,0,0,0,0,4.1932,0,0,0
92351,Mn-Cu crystalline 1.1,Crystalline - Manganese,,,6,6,59.0044,8.3255,3.9878,0,3.592,2.2821,5.8741,0,0.9182,3.7852,0,0,0,0,0.0207,0,0,0,0,15.2699,0,0.0818,0,0,2.6843,0,0,0.048,0,0,0
92386,OVO Perfect Matte (40-25-10) - эффект коричневого мрамора (гранита),Matte,Matte,Opaque,6,6,55.8708,12.4825,3.4965,0,2.3189,2.3672,4.686,0,0.8358,16.0498,0.0635,0,0,0,0,0,0,0,0,0,0,2.3941,0,0,0,0,0,4.1209,0,0,0
92467,Digitalfire G1916Q Expansion Adjustable Lowfire Clear (Variation),Clear,Glossy - Semi,Transparent,4,2,53.8373,8.259,17.7869,0,0.2439,5.5332,5.7772,0,2.4669,10.888,0,0,0,0,0,0,0,0,0,0,0,0.8425,0,0,0,0,0,0.1423,0,0,0
92674,"Rhodes White slip, without Borax",Glaze,,,,,78.7877,15.1122,0,0,1.9385,0.8727,2.8112,0,0.2442,0.2529,0,0,0,0,0.0358,0,0,0,0,0,0,0.2376,0,0,0,0,0,0.3866,0,2.1318,0
92692,Dressang Shino,Shino - Carbon Trap,Glossy,Opaque,10,10,67.1846,15.7087,0,4.7646,1.8704,9.1549,11.0254,0,0.1733,0.9565,0,0,0,0,0.0131,0,0,0,0,0,0,0.0971,0,0,0,0,0,0.0768,0,0,0
92695,East Carbon Trap,Shino - Carbon Trap,Satin - Matte,Opaque,10,10,67.3067,14.78,0,4.9831,1.8495,8.7467,10.5962,0,0.1359,1.9762,0,0,0,0,0.0321,0,0,0,0,0,0,0.1063,0,0,0,0,0,0.0836,0,0,0
92698,Easter Jasper Green,Green - Copper,Glossy,Opaque,10,10,61.9551,6.0459,0,0,0.0338,5.5776,5.6114,0,7.0272,10.0904,0,0,0,0,0,0,0,0,0,0,0,0.4612,0,0,1.6878,0,0,7.1208,0,0,0
92703,Emerald Teal,Green,Satin,Semi-opaque,10,10,64.8543,13.2545,0,0,2.5301,7.918,10.4481,0,1.9972,4.3851,0,0,1.6849,0,0,0,0,0,0,0,0,0.197,1.0431,0,0,0,0,2.1357,0,0,0
92704,Emily's Purple,Purple,Satin - Matte,Opaque,,,65.6324,5.5102,5.6111,0,2.837,1.3497,4.1867,0,10.135,6.3627,0,0,0,0,0,0,0,0,0,0,0,0.0667,1.5967,0,0,0,0,0.0481,0,0,0.8504
92717,Black Forest,Green,Matte,Opaque,5,6,61.0618,7.3703,0,5.4343,0.9869,3.1341,4.121,0,11.219,6.4817,0,0,0,0,0.0134,0,0,0,0,0,0,3.1702,1.0934,0,0,0,0,0.0349,0,0,0
92796,Fresno /American Ash,Yellow,Glossy - Semi,Opaque,6,7,55.1882,6.484,3.8063,0,0.2366,3.5237,3.7603,0,0.0375,20.2074,0,0,0,0,0,0,0,0,0.0057,0,0,0.628,0,0,0,0,0,9.8826,0,0,0
92825,Clara02 Ocre,Yellow,Glossy,Opaque,6,7,55.1883,6.4914,3.87,0,0.2369,3.5484,3.7853,0,3.8275,15.8772,0,0,0,0,0,0,0,0,0.0057,0,0,0.6513,0,0,0,0,0,10.3034,0,0,0
92829,Clara03 Ocre,Yellow,Glossy,Opaque,6,7,54.5541,6.4125,3.8293,0,0.2342,3.487,3.7211,0,7.9426,12.1172,0,0,0,0,0,0,0,0,0.0055,0,0,0.6746,0,0,0,0,0,10.7431,0,0,0
92878,Marge Rounded 2,Yellow,Glossy,Opaque,6,6,58.0943,10.6684,3.1867,0,1.1203,4.7496,5.8699,0,7.8376,8.536,0,0,0,0,0.0231,0,0,0,0,0,0,0.3003,0,0,0,0,0,4.2053,0,0,1.2785
92879,Bristol SiC Celadon,Iron - Celadon,,,6,6,64.9928,8.6335,0,0,2.0711,4.9905,7.0616,0,0,11.9384,0,0,7.2,0,0,0,0,0,0,0,0,0.1737,0,0,0,0,0,0,0,0,0
93091,Tony Hansen 20x5 - reformulation,Clear,Glossy,Transparent,6,6,68.1837,6.867,4.4712,0,2.9291,1.3553,4.2844,0,0.0724,15.9186,0,0,0,0,0,0,0,0,0,0,0,0.0795,0,0,0,0,0,0.1231,0,0,0
93244,Dusty Rose,Red - Pink,Glossy,Semi-opaque,6,7,65.4238,6.5877,3.0171,0,0.7026,3.4168,4.1194,0,0.1503,16.482,0,0,0,0,0.0036,0,0,0.0641,0,0,0,0.0972,0,0,0,0,0,0.185,0,1.714,2.1559
93365,OVO Self-sufficient Bristol US (Satin),Bristol,Glossy,Semi-opaque,5,6,60.446,8.8585,0,0,3.8293,1.5148,5.3441,0,0.1403,7.147,0,0,12.273,0,0.0176,0,0,0,0,0,0,0.0614,0,0,1.4972,0,0,4.2149,0,0,0
93384,Suze's Black Mirror,Specialty - Metallic,Glossy,,5,6,62.8525,7.6446,3.4105,0,0.9741,4.4736,5.4477,0,4.4987,8.9375,0,0,0,0,0.009,0,0,0,0,1.8471,0,3.0059,0,0,2.323,0,0,0.0235,0,0,0
93511,Calcium Semi Gloss,Glaze,Glossy - Semi,Transparent,6,6,68.2273,9.5592,0,0,3.0703,3.8675,6.9377,0,0,15.19,0,0,0,0,0,0,0,0,0,0,0,0.0857,0,0,0,0,0,0,0,0,0
93561,Sueño,Glaze,,,5,5,12.5939,4.9484,0.2346,23.1018,0.3659,6.6382,7.0041,0,0.0587,7.8913,0,0,13.879,0,2.1927,20.9862,0,0,0,0,0,0.0347,0,0,0,0,0,7.0748,0,0,0
93624,Base Anabel,Glaze,,,,,65.9236,7.2801,0,0,0.0151,5.4757,5.4909,0,0.0707,15.9788,0,0,5.2248,0,0,0,0,0,0,0,0,0.0312,0,0,0,0,0,0,0,0,0
93856,Selsor Chun adapted for Canada & USA from Joe Thompson's recipe (Old Forge Creations),Green - Copper,Glossy,Opaque,5,6,65.4807,4.33,3.5857,0,0.7858,4.3401,5.1258,0,2.1801,13.088,0,0,2.3442,0,0.0024,0,0,0,0,0,0,0.1624,0,0,1.5442,0,0,2.1565,0,0,0
93896,Ben Fiess Orange Brain Crawl,Specialty - Crawling,,,2,2,46.5172,7.6759,7.1817,0,1.085,7.0229,8.1079,0,20.1371,8.0672,0,0,0,0,0.0136,0,0,0,0,0,0,0.0489,0,0,0,0,0,0.0355,0,2.215,0
93917,Purple Red (Copy),Glaze,,,6,6,60.6493,5.7701,5.9093,0,0.6662,2.8491,3.5153,0,1.3825,20.109,0,0,0,0,0.0255,0,0,0.0721,0,0,0,0.0841,0,0,0,0,0,0.0575,0,0,2.4253
93929,Floating Turquoise II,Glaze,Glossy,Translucent,4,3,55.2704,6.5729,10.9305,0,0.5224,5.943,6.4654,0,0.1042,7.7625,0,2.8224,5.1348,0,0,0,0,0,0,0,0,0.2285,0,0,1.6107,0,0,3.0979,0,0,0
93944,Baja Blue,Turquoise,Glossy,,6,6,65.7042,5.9716,5.1407,2.4928,0.0341,2.5955,2.6296,0,0.37,13.0574,0,0,1.5236,0,0.017,0,0,0,0.0131,0,0,0.1328,0,0,1.5054,0,0,1.4417,0,0,0
93973,Teal transparent cone 6,Clear,Glossy,Transparent,6,8,68.7359,8.3993,3.1872,0,0.8148,4.0899,4.9047,0,0.0727,11.41,0,0,0,0,0.0241,0,0,0,0,0,0,0.0723,0.5387,0,2.5927,0,0,0.0626,0,0,0
93984,150 matt smooth white,Glaze,,,5,7,62.5987,11.7838,0,0,1.2682,4.1052,5.3734,0,8.1291,12.099,0,0,0,0,0,0,0,0,0,0,0,0.0161,0,0,0,0,0,0,0,0,0
94018,Great White ^6,Glaze,,,6,6,63.026,7.2494,6.4873,0,1.4142,3.9806,5.3948,0,1.51,12.3661,0,0,0,0,0.0223,0,0,0,0,0,0,0.0761,0,0,0,0,0,0.0484,0,3.8196,0
94019,Tuesday Night Yellow ^6,Glaze,,,6,6,63.0598,6.5352,5.1093,0,3.3325,2.3484,5.6809,0,3.4396,8.4433,0,0,4.2915,0,0.0157,0,0,0,0,0,0,0.2424,0,0,0,0,0,3.1822,0,0,0
94029,Faded Blue Jeans,Glaze,,,,,67.6164,5.7457,2.2468,0,3.144,1.862,5.006,0,3.7559,7.5685,0,1.4782,1.7928,0,0.0068,0,0,0,0,0,0,0.2257,0,0,0.2952,0,0,2.8097,0,0,1.4523
94033,Rutile Clear,Glaze,Glossy,Transparent,6,6,64.0304,7.7754,0,0,1.4881,4.4803,5.9684,0,3.2811,8.4479,0,0,4.1025,0,0,0,0,0,0,0,0,0.3738,0,0,0,0,0,6.0205,0,0,0
94039,Glossy glaze,Glaze,Glossy,,6,6,70.5197,10.0702,2.6198,0,1.0725,3.8065,4.8789,0,0.075,11.7734,0,0,0,0,0,0,0,0,0,0,0,0.0458,0,0,0,0,0,0.0171,0,0,0
94050,"Tobacco without colorants, transparent",Clear,Glossy,Transparent,5,6,64.8171,7.5473,5.8493,0,2.4341,4.1232,6.5573,0,2.1928,12.9064,0,0,0,0,0.0176,0,0,0,0,0,0,0.0752,0,0,0,0,0,0.0371,0,0,0
94061,DIY cone 6 (local materials),Glaze,,,6,6,78.8515,7.889,0,0,2.8726,1.0907,3.9632,0,0.1452,9.0387,0,0,0,0,0,0,0,0,0,0,0,0.0745,0,0,0,0,0,0.038,0,0,0
94134,Chun Seafoam,Glaze,,,6,6,62.5983,6.4402,0,0,0.0254,5.0799,5.1054,0,0.0722,9.6559,0,0,9.4541,0,0.0059,0,0,0,0,0,0,0.0435,0,0,2.5949,0,0,4.0297,0,0,0
94136,John's Blue,Glaze,,,6,6,63.6186,5.5607,3.125,0,5.1462,0.6093,5.7554,0,4.1358,13.7632,2.0605,0,0,0,0.3395,0,0,0,0,0,0,0.0313,0,0,0.4313,0,0,0,0,0,1.1787
94137,Panama Blue,Glaze,,,6,6,65.5149,6.675,2.4679,0,5.6239,2.9107,8.5347,0,2.8929,7.6766,1.9179,0,2.1532,0,0.0032,0,0,0,0,0,0,0.038,0,0,0.9547,0,0,0.0083,0,0,1.1628
94140,OldForge Strontium Gloss + 3% Copper,Glaze,,,6,6,61.1666,8.2817,2.7515,0,5.0126,1.4522,6.4648,0,0.0902,3.03,9.8361,0,0,0,0.0152,0,0,0,0,0,0,0.4128,0,0,1.6787,0,0,6.2724,0,0,0
94156,June Perry Subtituted material (test),Purple,Glossy,Opaque,6,6,60.7197,5.6986,5.8357,0,0.6131,3.0918,3.7049,0,1.6029,19.931,0,0,0,0,0.0226,0,0,0.1084,0,0,0,0.1312,0,0,0,0,0,0.0587,0,0,2.1864
94159,Cerberus Oil Spot subtituted material (test),Iron,Glossy,Opaque,6,6,66.0749,8.8624,3.7451,0,1.0674,5.4238,6.4912,0,3.7579,5.8152,0,0,0,0,0,0,0,0,0,0,0,2.9234,2.3299,0,0,0,0,0,0,0,0
94164,Orange Brain Crawl,Specialty - Crawling,,,6,6,43.4626,9.9656,2.5351,0,1.2741,5.2687,6.5428,0,30.9157,3.0961,0,0,0,0,0.021,0,0,0,0,0,0,0.0703,0,0,0,0,0,0.0546,0,3.3361,0
94176,MM13 base (Copy),"White, Off-White",Matte - Smooth,Semi-opaque,6,8,64.7833,9.1058,0,0,2.6139,0.0197,2.6336,0,10.3059,12.9681,0,0,0,0,0.0328,0,0,0,0,0,0,0.0852,0,0,0,0,0,0.0852,0,0,0
