Repository: derekphilipau/glazy-data

# glazy-data
Public data from the Glazy database

## About

The Glazy database of ceramic recipes was originally seeded with data from [Linda Arbuckle's](http://lindaarbuckle.com)  [GlazeChem database](http://lindaarbuckle.com/arbuckle_handouts.html), John Sankey's [glaze database](http://www.johnsankey.ca/glazedata.html) (which is based on the extensive work by [Alisa Clausen](https://glazy.org/u/alisaclausen)), and [Louis Katz's](http://www.louiskatz.net) [Hyperglaze database](http://falcon.tamucc.edu/~lkatz/allglazes.txt).

This repository intends to continue the tradition of making recipes publicly available.  This archived data only includes publicly shared recipes and materials.

File: glazy-data-glazes-simplified-20201210.csv (part 46 of 47)
id,name,material_type_concatenated,surface_type,transparency_type,from_orton_cone,to_orton_cone,SiO2_percent_mol,Al2O3_percent_mol,B2O3_percent_mol,Li2O_percent_mol,K2O_percent_mol,Na2O_percent_mol,KNaO_percent_mol,BeO_percent_mol,MgO_percent_mol,CaO_percent_mol,SrO_percent_mol,BaO_percent_mol,ZnO_percent_mol,PbO_percent_mol,P2O5_percent_mol,F_percent_mol,V2O5_percent_mol,Cr2O3_percent_mol,MnO_percent_mol,MnO2_percent_mol,FeO_percent_mol,Fe2O3_percent_mol,CoO_percent_mol,NiO_percent_mol,CuO_percent_mol,Cu2O_percent_mol,CdO_percent_mol,TiO2_percent_mol,ZrO_percent_mol,ZrO2_percent_mol,SnO2_percent_mol
94196,Semi-matte Creme,Yellow,Matte - Semi,Semi-opaque,6,6,54.9528,10.4622,2.2839,0,1.5517,4.0732,5.6249,0,7.0895,11.1734,0,0,0,0,0.0042,0,0,0,0,0,0,0.4665,0,0,0,0,0,5.7059,0,0,2.2368
94200,Semi-matte Base Glaze,"White, Off-White",Matte - Semi,Semi-opaque,6,6,59.8932,11.4027,2.4892,0,1.6912,4.4394,6.1306,0,7.7269,12.1779,0,0,0,0,0.0045,0,0,0,0,0,0,0.1668,0,0,0,0,0,0.0081,0,0,0
94201,Semi-matte Black,Black,Glossy,Opaque,6,6,56.3859,10.735,2.3434,0,1.5921,4.1795,5.7716,0,7.2744,11.4647,0,0,0,0,0.0043,0,0,0,0,2.0745,0,2.2149,1.7237,0,0,0,0,0.0076,0,0,0
94392,Breum 262,Single-Fire,Matte - Stony,Semi-opaque,5,7,64.2669,14.6194,0,0,3.3252,0.3055,3.6307,0,0.3526,16.2255,0,0,0,0,0,0,0,0,0,0,0,0.3055,0,0,0,0,0,0.5993,0,0,0
94526,Horsetail Ash Balanced V4,Glaze,,,6,6,69.4121,11.0052,2.5454,0,3.5517,1.4208,4.9725,0,1.5301,10.156,0,0,0,0,0.1667,0,0,0,0.0068,0,0,0.1351,0,0,0,0,0,0.0701,0,0,0
94565,lavender (test),Purple,Matte,Opaque,6,6,59.9456,9.1224,2.2698,0,5.6345,1.1349,6.7693,0,7.5566,11.9388,0,0,0,0,0,0,0,0,0,0,0,0,2.3976,0,0,0,0,0,0,0,0
94567,Oil Spot bottom layer - масляные пятна,Iron - Oil Spot,Glossy - Semi,Opaque,6,6,66.8222,8.9401,0,0,3.5122,2.6468,6.1589,0,6.2004,8.3499,0,0,0,0,0,0,0,0,0,0,0,3.4785,0,0,0,0,0,0.05,0,0,0
94570,Oil Spot upper layer - масляные пятна верхний цветной слой,Iron - Oil Spot,Glossy - Semi,Opaque,6,6,66.6006,6.2717,5.7049,0,3.0565,2.9132,5.9697,0,2.4867,9.2223,0.1036,0,0,0,0,0,0,0,0,0,0,0.0436,0,0,0,0,0,0,0,3.597,0
94574,Emilio's Jun,Iron - Celadon - Blue,Glossy,Semi-opaque,10,10,74.7439,5.1869,0,0,1.8743,2.3156,4.1899,0,2.6717,12.7538,0,0,0,0,0,0,0,0,0,0,0,0.4439,0,0,0,0,0,0.0098,0,0,0
94643,Clear Glaze 1-5,Clear,Glossy,Transparent,4,6,65.9734,7.0728,7.3891,0,1.4756,4.3948,5.8704,0,0.2394,12.8065,0,0,0,0,0,0,0,0,0,0,0,0.311,0,0,0,0,0,0.3373,0,0,0
94723,Odyssey White- Amazing Glaze,Glaze,Glossy - Semi,Opaque,6,6,68.8665,7.0516,5.066,0,1.0444,3.9781,5.0225,0,1.2085,10.4852,0,0,0,0,0.0213,0,0,0,0,0,0,0.0766,0,0,0,0,0,0.0478,0,2.1539,0
94725,Steel Temmoku c4,Iron - Tenmoku,Glossy,Opaque,4,4,67.1693,6.2024,5.8396,0,1.8071,3.2489,5.056,0,0.9545,11.0806,0.106,0,0,0,0,0,0,0,0,0,0,2.7501,0.8052,0,0,0,0,0.0363,0,0,0
94755,Н074 Ver.2.0,Glaze,,,5 &#189;,6,54.9555,15.5124,5.2219,0,2.2204,5.0018,7.2222,0,0.1785,16.2909,0,0,0.4487,0,0,0,0,0,0,0,0,0.0906,0,0,0,0,0,0.0793,0,0,0
94768,Katz-Burke Matte v0,Matte,Matte,Opaque,6,6,60.993,13.6283,3.3093,0,0.8584,4.0859,4.9443,0,0.0376,17.0781,0,0,0,0,0,0,0,0,0,0,0,0.0094,0,0,0,0,0,0,0,0,0
94769,Simple Satin 4,Matte,Matte - Smooth,Semi-opaque,6,6,59.7161,12.4006,4.5594,0,1.1093,5.1179,6.2272,0,6.7346,10.1211,0,0,0,0,0.0307,0,0,0,0,0,0,0.1192,0,0,0,0,0,0.0912,0,0,0
94770,Gasworks Earl Gray,Matte,Matte,Opaque,6,6,58.2636,12.5558,3.1907,0,0.9042,3.9625,4.8667,0,0.0899,16.5352,0,0,0,0,0.0383,0,0,0,0,0,0,0.3303,0,0,0,0,0,4.1295,0,0,0
94825,selsor chun (test),Glaze,Glossy,Opaque,5 &#189;,6,65.7244,4.1039,3.5958,0,0.8772,4.6375,5.5147,0,2.1746,12.5666,0,0,2.37,0,0,0,0,0,0,0,0,0.1694,0,0,1.6151,0,0,2.1654,0,0,0
94877,Paul's purple #3,Purple,,,6,7,65.0228,5.7781,3.8228,0,1.1928,5.8014,6.9943,0,8.5062,8.7043,0,0,0,0,0,0,0,0,0,0,0,0.0445,1.127,0,0,0,0,0,0,0,0
94886,Bistro,Clear,Glossy,Transparent,6,7,66.1162,8.7831,3.2528,0,1.3154,5.2606,6.576,0,0.1298,15.0813,0,0,0,0,0,0,0,0,0,0,0,0.0572,0,0,0,0,0,0.0035,0,0,0
94889,MAB’s Shino,Shino,,,10,12,68.6898,14.8538,0,4.7353,1.7403,8.2164,9.9568,0,0.3791,0.7577,0,0,0,0,0.0174,0,0,0,0,0,0,0.3906,0,0,0,0,0,0.2194,0,0,0
95008,Selsor Celadon White ^4,"White, Off-White",Glossy,,4,4,65.2625,6.6204,3.902,0,2.2219,3.5937,5.8156,0,0.4554,8.3053,0.0709,0,4.1004,0,0,0,0,0,0,0,0,0.0275,0,0,0,0,0,0.0231,0,5.4167,0
95031,Honey Oatmeal ^4,Yellow - Iron,Matte - Smooth,Opaque,4,4,62.1296,6.3885,4.6795,0,1.9771,3.3263,5.3035,0,2.043,10.5021,0.085,0,0,0,0,0,0,0,0,0.3143,0,0.4048,0,0,0,0,0,2.3973,0,4.0832,1.6692
95033,Cornish 442,Ash,Matte - Dry,Opaque,10,10,59.4258,7.3748,0,0,8.0208,4.5913,12.6121,0,4.7634,11.2182,0,0,0,0,2.6599,0,0,0,0,0,0,1.6159,0,0,0,0,0,0.3298,0,0,0
95061,Clean Snow,"White, Off-White",Glossy,Semi-opaque,6,6,49.1857,5.8652,6.0269,0,0.8876,5.8868,6.7744,0,0.0452,6.7494,0,0,17.813,0,0,0,0,0,0,0,0,0.0113,0,0,0,0,0,7.5289,0,0,0
95135,blue matte crater,Specialty - Crater,Matte,Opaque,5 &#189;,6,59.2944,11.1069,0,1.9107,2.2183,7.0904,9.3087,0,0.0621,0.3227,0,7.0981,0,0,0,0,0,0,0,0,0,0.0568,0.2946,0,1.7013,0,0,8.8436,0,0,0
95280,SiC Celadon Qingbai with Boron 0.12,Iron - Celadon - Blue,Glossy,Translucent,6,6,63.4146,8.4826,3.0702,0,1.5913,5.0578,6.6491,0,0.0493,14.3769,0,0,3.7563,0,0,0,0,0,0,0,0,0.1986,0,0,0,0,0,0.0024,0,0,0
95303,Yellow Celadon,Iron - Celadon - Yellow,Glossy,Translucent,5 &#189;,6,66.6509,8.9035,2.6344,0,1.4696,4.3899,5.8594,0,0.6094,15.1476,0,0,0,0,0,0,0,0,0,0,0,0.1912,0,0,0,0,0,0.0036,0,0,0
95492,BP Chrome Tin Red 004,Glaze,,,,,60.9553,7.8452,0.7838,0,0.6903,4.6022,5.2925,0,0,22.606,0,0,0,0,0,0,0,0.0481,0,0,0,0.0289,0,0,0,0,0,0.0126,0,0,2.4274
95522,Schefflin Yellow,Yellow,,,6,7,54.4078,3.9738,12.7734,0,0.1779,2.1528,2.3308,0,2.9064,11.5113,0,0,0,0,0.0415,0,0,0,0,0,0,0.7476,0,0,0,0,0,11.3074,0,0,0
95524,Holly's Gold,Iron,,,6,7,60.7629,7.0612,4.3858,3.5445,0.1407,2.3416,2.4823,0,7.3516,12.0299,0,0,0,0,0,0,0,0,0,0,0,0.9002,0,0,0,0,0,0.1655,0,0,1.3162
95525,Schefflin Blue,Blue - Cobalt,,,6,7,59.787,4.3667,14.0363,0,0.1955,2.3657,2.5612,0,3.1938,12.6494,0,0,0,0,0.0457,0,0,0,0,0,0,1.4451,1.8171,0,0,0,0,0.0978,0,0,0
95527,Sarah's Folly,Purple,,,6,7,58.7015,11.007,2.017,0,1.7825,5.3402,7.1227,0,4.855,8.72,0,0,5.6654,0,0.0197,0,0,0,0,0,0,0.1027,1.7407,0,0,0,0,0.0482,0,0,0
95529,Faux Celadon,Green,,,6,7,64.1039,6.2641,3.0585,0,1.5602,3.8805,5.4407,0,2.7688,10.6991,0,0,1.7749,0,0.0056,0,0,0,0,0,0,0.0641,0,0,1.4615,0,0,0.0244,0,4.3344,0
95530,Cornwall Stone,"White, Off-White",,,6,7,59.5439,9.2399,0,0,4.1587,2.4557,6.6145,0,0.115,13.7255,0,0,6.7703,0,0.0057,0,0,0,0,0,0,0.0768,0,0,0,0,0,3.9085,0,0,0
95531,Stoney White/Orange Bone Ash Glaze,"White, Off-White",,,7,7,49.8319,13.163,0,0,3.6231,1.5733,5.1964,0,13.0082,17.3672,0,0,0,0,1.2204,0,0,0,0,0,0,0.1148,0,0,0,0,0,0.0981,0,0,0
95536,Floating blue,Blue,,,6,6,73.9399,11.2286,0,0,1.9637,6.3807,8.3444,0,0.183,0.527,0,0,0,0,0,0,0,0,0,0,0,1.2727,0.7081,0,0,0,0,3.7963,0,0,0
95537,"Val Cushing VC \71\""",Clear,Satin - Matte,,6,6,67.9767,7.804,1.2393,0,3.0276,1.9913,5.0189,0,4.9736,12.8909,0,0,0,0,0.0128,0,0,0,0,0,0,0.0506,0,0,0,0,0,0.0332,0,0,0
95539,Glossy Mossy Flossy,"White, Off-White",,,6,6,61.4429,9.8833,5.307,1.3477,1.0192,4.1083,5.1275,0,1.5347,11.4994,0.0656,0,0,0,0.0184,0,0,0,0,0,0,0.3894,0,0,0,0,0,0.0479,0,0,3.3363
95566,Toms Cornish 10,Iron - Celadon,Glossy,Transparent,9,10,69.5767,9.151,1.2371,0,2.4752,3.0366,5.5119,0,0.5509,13.7056,0.0153,0,0,0,0,0,0,0,0,0,0,0.0816,0,0,0,0,0,0.1699,0,0,0
95572,STG - Shiny Transparent Glaze (Antoinette Badenhorst),Glaze,,,10,10,68.7983,7.8043,0,0,5.1938,0.0079,5.2017,0,2.3641,9.5643,0,0,6.1856,0,0.0132,0,0,0,0,0,0,0.0343,0,0,0,0,0,0.0343,0,0,0
95620,Streamlined chun C,Glaze,,,5,7,64.261,5.6411,4.1124,0,1.2667,5.1691,6.4358,0,0.5081,14.2056,0,0,4.5705,0,0,0,0,0,0.0157,0,0,0.2499,0,0,0,0,0,0,0,0,0
95621,Streamlined chun D,Glaze,,,5,7,72.2536,4.4108,3.1678,0,0.9762,3.9924,4.9686,0,0.4133,10.9724,0,0,3.5586,0,0,0,0,0,0.0122,0,0,0.2429,0,0,0,0,0,0,0,0,0
95622,Streamlined chun B,Glaze,,,5,7,75.5146,5.6587,2.5194,0,0.8749,3.1403,4.0151,0,0.3985,8.8101,0,0,2.8001,0,0,0,0,0,0.0098,0,0,0.2714,0,0,0,0,0,0.0022,0,0,0
95623,Streamlined chun A,Glaze,,,5,7,70.8826,6.7067,3.046,0,1.0393,3.7423,4.7816,0,0.4553,10.4873,0,0,3.3464,0,0,0,0,0,0.0116,0,0,0.2798,0,0,0,0,0,0.0026,0,0,0
95646,Pastel matte,Matte,Matte,Opaque,6,6,58.4758,11.9626,3.3126,0,2.8447,2.4925,5.3371,0,0.3866,15.6111,0.0602,0,0,0,0,0,0,0,0,0,0,0.0998,0,0,0,0,0,4.7542,0,0,0
95879,Roasted Walnut,Matte - Magnesium Matte,Matte,Opaque,4,4,64.7275,6.1083,4.0013,0,1.8361,3.0513,4.8873,0,6.9611,9.1015,0.0727,0,0,0,0,0,0,0,0,0,0,4.1027,0,0,0,0,0,0.0375,0,0,0
95958,Karen Star Shine ^6,Glaze,,,6,6,61.163,5.8426,3.1747,1.8741,1.4173,6.6349,8.0522,0,0.716,10.5776,2.328,0,0,0,0.0058,0,0,0,0,0,0,0.0324,0,0,2.7812,0,0,3.4524,0,0,0
95963,Panama Red ^6,Glaze,,,6,6,64.7458,6.3195,3.1867,0,3.581,3.657,7.2379,0,3.6475,8.2894,2.0053,0,2.2513,0,0.0087,0,0,0,0,0,0,0.0471,0,0,1.0267,0,0,0.0182,0,0,1.2158
95966,Vals Turquoise ^6,Glaze,,,6,6,65.2346,4.4661,5.9046,0,2.7322,2.2369,4.9691,0,2.782,14.8925,0,0,0,0,0.0108,0,0,0,0,0,0,0.0696,0,0,1.6515,0,0,0.0192,0,0,0
95968,Nutmeg Shino ^6,Glaze,,,6,6,62.4783,8.8582,1.5052,4.1682,0.1651,0.8279,0.993,0,8.6111,10.1747,0,0,0,0,0,0,0,0,0,0,0,0.8296,0,0,0,0,0,0.2336,0,0,2.1479
95972,Moss Green ^6,Glaze,,,6,6,49.4231,8.0741,21.838,0,0.0924,0.0887,0.1812,0,0.1215,14.6644,0,0,0,0,0.0391,0,0,0,0,0,0,0.131,0,0,5.4262,0,0,0.1015,0,0,0
95976,Crawl ^6,Glaze,,,6,6,54.3365,12.0901,0,0,2.4176,7.7234,10.1409,0,20.8001,0.6266,0,0,0,0,0,0,0,0,0,0,0,0.0543,0,0,0,0,0,0.0523,0,1.8992,0
95981,Weathered Bronze *NOT FOOD SAFE,Glaze,,,6,6,60.7403,11.4941,0,0.9695,2.1519,6.7911,8.943,0,0.1584,0.5705,9.6344,0,0,0,0,0,0,0,0,0,0,0.0719,0,0,2.8775,0,0,4.5405,0,0,0
95982,John Brit Red,Glaze,,,6,6,69.4547,4.4106,3.7882,0,1.1676,7.8585,9.0261,0,2.1704,7.7325,0,0,1.6269,0,0.0173,0,0,0,0,0,0,0.0496,0,0,0.8038,0,0,0.0413,0,0,0.8786
95985,Bee’s Green ^6,Glaze,,,6,6,61.087,4.6401,9.084,0,0.8131,2.4955,3.3086,0,5.7335,11.0124,0,0,0,0,0.0137,0,0,0,0,0,0,0.1882,0.2374,0,2.0885,0,0,2.6067,0,0,0
95988,Mottled Blue ^6,Glaze,,,6,6,63.9282,6.2421,5.1348,0,3.3736,2.3733,5.7468,0,3.4827,8.4928,0,0,4.313,0,0.0094,0,0,0,0,0,0,0.2858,0.5903,0,1.7047,0,0,0.0695,0,0,0
95989,Turquoise Icing 6^ NOT FOOD SAFE,Glaze,,,6,6,63.8065,4.2063,1.463,1.9136,0.6574,2.8497,3.5071,0,2.6125,12.7764,5.7959,0,0,0,0.0049,0,0,0,0,0,0,0.0502,0,0,1.1901,0,0,0.0127,0,0,2.6609
95991,Cream Breaking Red ^6,Glaze,,,6,6,61.6697,4.5315,6.1212,0,1.7218,3.8427,5.5645,0,1.11,12.2312,1.3485,0,0,0,0.0093,0,0,0,0,0,0,2.1871,0,0,0,0,0,0.0241,0,0,5.2028
95993,Licorice,Glaze,,,6,6,67.6319,6.274,5.4662,0,1.52,3.4199,4.94,0,2.534,8.5627,0,0,0,0,0.0197,0,0,0,0,0,0,3.4542,1.0659,0,0,0,0,0.0513,0,0,0
96061,Finding my Brains,Specialty - Crawling,Matte - Dry,Opaque,6,6,42.3885,7.836,2.13,0,1.2883,4.8633,6.1515,0,27.6096,4.9773,4.8648,0,0,0,0,0,0,0,0,0,0,0.0494,0,0,0,0,0,0.0755,0,3.9174,0
96066,Red Crust for cone 6,Specialty - Crawling,Matte - Smooth,Opaque,6,6,49.8873,9.8908,4.3316,0,1.255,5.6926,6.9476,0,21.1813,5.7951,0,0,0,0,0.0138,0,0,0,0,0,0,0.0495,0,0,0,0,0,0.0359,0,1.8671,0
96080,Stainless Butter,Glaze,Matte,,5,6,55.4201,10.6199,3.7686,0,1.4384,5.0304,6.4688,0,0.9482,3.7701,11.0542,0,0,0,0.0278,0,0,0,0,0,0,0.5007,0,0,0,0,0,7.4217,0,0,0
96256,Milt Jackson Base,Clear,Glossy,Transparent,5,8,68.2008,7.4165,2.1554,0,2.4924,2.8225,5.3149,0,0.5109,9.3727,0,0,6.8797,0,0.0216,0,0,0,0,0,0,0.0744,0,0,0,0,0,0.053,0,0,0
96374,Tenmoku #19a,Iron - Tenmoku,Glossy - Semi,Opaque,9,10,73.1861,8.2576,0,0,1.7577,2.812,4.5697,0,2.37,8.1685,0,0,0,0,0,0,0,0,0,0,0,3.4482,0,0,0,0,0,0,0,0,0
96424,Starry Night Test,Glaze,,,6,6,65.861,6.1565,5.3931,0,1.8288,3.5251,5.3538,0,0.0234,12.4516,0,0,0,0,0.7937,0,0,0,0,0,0,3.9236,0,0,0,0,0,0.0434,0,0,0
96433,Modified butter yellow (Copy),Glaze,Matte - Semi,Opaque,6,6,61.3014,5.4014,5.7047,0,1.907,2.1298,4.0368,0,8.8438,6.1758,0,0,2.0422,0,0,0,0,0,0,0,0,0.2884,0,0,0,0,0,4.1634,0,0,2.0423
96472,G1916Q,Clear,Glossy,Transparent,4,2,56.2672,8.7279,16.9656,0,0.3365,5.6157,5.9521,0,2.0723,9.8276,0,0,0,0,0,0,0,0,0,0,0,0.0632,0,0,0,0,0,0.124,0,0,0
96497,W 36,Glaze,Glossy,Opaque,5,6,63.632,7.3534,0,0,1.1302,1.9631,3.0933,0,0,12.6792,0,0,7.0074,0,0,0,0,0,0,0,0,1.1925,2.3684,0,1.5387,0,0,0.7148,0,0,0.4205
96563,Donna's Clear,Clear,Glossy,,6,6,68.545,7.7789,4.3143,0,1.4434,2.3435,3.7868,0,0.3003,15.1172,0,0,0,0,0.0241,0,0,0,0,0,0,0.0708,0,0,0,0,0,0.0626,0,0,0
96567,Buttercup,"White, Off-White",,,6,6,65.552,6.659,6.1675,0,1.0919,6.0479,7.1399,0,0.4147,9.7078,0,0,0,0,0.0021,0,0,0,0,0,0,0.3082,0,0,0,0,0,4.0488,0,0,0
96568,Buckskin,"White, Off-White",,,6,6,63.4652,5.1455,4.3608,0,2.6032,1.9223,4.5255,0,10.8811,6.461,0,0,0,0,0.0126,0,0,0,0,0,0,0.2253,0,0,0,0,0,2.8632,0,2.06,0
96570,Mushroom,Glaze,,,6,6,60.704,8.9938,4.0994,0,0.1926,1.5781,1.7707,0,0.0548,18.3994,0,0,0,0,0.0347,0,0,0,0,1.2612,0,0.3263,0,0,0,0,0,4.3557,0,0,0
96571,Terra Cotta Matte,Iron,,,6,6,49.8397,10.3774,0.5087,4.7819,0.0613,0.102,0.1633,0,0.1537,19.2789,0,0,12.1779,0,0.0288,0,0,0,0,0,0,0.8619,0,0,0,0,0,0.074,0,0,1.7538
96572,Raw Sienna,Iron,,,6,6,59.902,8.6354,4.6505,0,0.1854,1.7268,1.9122,0,0.0509,17.9888,0,0,0,0,0.0319,0,0,0,0,0,0,2.5373,0,0,0,0,0,4.2908,0,0,0
96573,Randy's Red,Iron,,,6,6,63.6899,3.5221,7.6817,0,1.4637,1.9148,3.3785,0,8.8672,6.9824,0,0,0,0,0.0199,0,0,0,0,0,0,5.8179,0,0,0,0,0,0.0403,0,0,0
96580,Paprika,Iron,,,6,6,55.907,6.0862,3.8789,0,1.3934,3.583,4.9765,0,9.5316,13.493,0,0,0,0,2.0284,0,0,0,0,0,0.0121,4.0616,0,0,0,0,0,0.0247,0,0,0
96590,Plum,Iron,Glossy,,6,6,64.9576,9.3346,3.468,0,4.541,2.631,7.172,0,0.7976,9.3938,0,0,0,0,0.0174,0,0,0,0,0,0,4.819,0,0,0,0,0,0.04,0,0,0
96594,Honey Amber,Glaze,,,6,6,59.0645,7.3288,4.3236,3.4943,0.1523,2.2884,2.4408,0,7.2809,11.8591,0,0,0,0,0,0,0,0,0,1.9547,0,2.0575,0,0,0,0,0,0.1958,0,0,0
96598,Blue Breaking Brown,Glaze,,,6,6,62.8655,8.8872,7.0766,0,1.6649,6.2829,7.9478,0,1.6855,6.773,0,0,0,0,0.0196,0,0,0,0,0,0,1.0625,0.5725,0,0,0,0,3.1097,0,0,0
96599,Floating Blue,Glaze,,,6,6,62.6108,8.8899,6.9733,0,1.6478,6.2239,7.8717,0,1.6944,6.6862,0,0,0,0,0.0194,0,0,0,0,0,0,1.0618,1.1282,0,0,0,0,3.0644,0,0,0
96602,Moss Green,Glaze,,,6,6,63.6441,11.0044,0,0,4.4924,2.042,6.5344,0,1.9602,11.1404,2.3615,0,0,0,0.0201,0,0,0,0,0,0,1.41,0,0,1.8728,0,0,0.0521,0,0,0
96604,Sky Blue,Glaze,,,6,6,64.6557,6.564,4.0832,0,1.3521,2.651,4.0032,0,5.6295,9.825,0,0,0,0,0.0226,0,0,0,0,0,0,0.4784,0.5176,0,0,0,0,4.221,0,0,0
96605,Licorice,Black - Glossy,Glossy,,6,6,67.6319,6.274,5.4662,0,1.52,3.4199,4.94,0,2.534,8.5627,0,0,0,0,0.0197,0,0,0,0,0,0,3.4542,1.0659,0,0,0,0,0.0513,0,0,0
96606,Turquoise,Glaze,,,6,6,65.0087,4.5147,5.9592,0,2.7628,2.2597,5.0226,0,2.9091,14.7768,0,0,0,0,0.0109,0,0,0,0,0,0,0.0702,0,0,1.7086,0,0,0.0194,0,0,0
96608,Blue Satin,Glaze,,,6,6,60.0636,8.899,4.0562,0,0.1906,1.5615,1.752,0,0.0542,18.2053,0,0,0,0,0.0343,0,0,0,0,0,0,0.3229,0.7872,0,1.5156,0,0,4.3097,0,0,0
96610,Willow,Glaze,,,6,6,66.6497,7.6986,5.5309,0,1.1403,4.3431,5.4834,0,1.3194,12.4498,0,0,0,0,0.0233,0,0,0.709,0,0,0,0.0836,0,0,0,0,0,0.0522,0,0,0
96611,Spearmint,Green - Copper,Glossy,,6,6,60.3306,8.6972,4.6838,0,0.1868,1.7391,1.9259,0,0.0513,18.1175,0,0,0,0,0.0322,0,0,0,0,0,0,0.3182,0,0,1.5218,0,0,4.3215,0,0,0
96613,Raspberry,Glaze,,,6,6,65.1406,6.1661,3.1675,0,0.7302,3.5848,4.315,0,0.1525,17.2968,0,0,0,0,0,0,0,0.0898,0,0,0,0.0923,0,0,0,0,0,0.1845,0,0,3.395
96614,Jaded,Green - Copper,Matte,Opaque,6,6,61.6289,11.2266,0,0.5681,1.7666,2.9504,4.7169,0,0.5939,0.2576,17.6069,0,0,0,0,0,0,0,0,0,0,0.1911,0,0,2.7532,0,0,0.4567,0,0,0
96618,Hopeful Turquoise,Blue,Matte,Opaque,6,6,61.5342,11.7658,0,3.0377,2.4005,7.2709,9.6714,0,0.2132,0.578,10.5342,0,0,0,0,0,0,0,0,0,0,0.061,0,0,2.522,0,0,0.0825,0,0,0
96619,Glimmer of hope,Green - Copper,Glossy,Transparent,6,6,61.5338,11.8761,0,3.0577,2.4233,7.3406,9.7638,0,0.2151,11.0514,0,0,0,0,0,0,0,0,0,0,0,0.0615,0,0,2.3573,0,0,0.0831,0,0,0
96625,082520-02-01-A,Turquoise,Glossy,Translucent,5,6,61.6066,7.0329,5.2041,0,2.7517,2.0968,4.8485,0,1.1927,8.8515,0,0,9.6517,0,0.0231,0,0,0,0,0,0,0.0849,0,0,1.4519,0,0,0.0522,0,0,0
96635,082520-02-01-C,Blue - Cobalt,Glossy,Translucent,5,6,61.3779,7.0068,5.1848,0,2.7415,2.089,4.8305,0,1.1883,8.8187,0,0,9.6159,0,0.023,0,0,0,0,0,0,0.0846,1.8177,0,0,0,0,0.052,0,0,0
96639,082520-02-01-B,Green - Chrome,Glossy,Translucent,5,6,61.2743,6.9949,5.176,0,2.7369,2.0854,4.8223,0,1.1863,8.8038,0,0,9.5996,0,0.0229,0,0,0.2367,0,0,0,0.0844,0,0,1.7468,0,0,0.0519,0,0,0
96650,Orange Matte Glaze,Glaze,Matte,Opaque,17,17,36.4925,4.1126,0,42.0056,1.3225,0.7731,2.0956,0,0.0972,0.0713,0,0,0,12.8017,0,0,0,1.1977,0,0,0,0.0843,0,0,0,0,0,0.1653,0,0,0.8761
96714,Pike’s Purple,Glaze,,,6,6,66.7042,6.0706,3.1489,0,0.0486,5.1851,5.2338,0,9.9423,5.0936,0,0,2.1368,0,0.0057,0,0,0,0,0,0,0.0489,1.6049,0,0,0,0,0.0103,0,0,0
96715,Bright Blue Sky,Glaze,,,6,6,64.6557,6.564,4.0832,0,1.3521,2.651,4.0032,0,5.6295,9.825,0,0,0,0,0.0226,0,0,0,0,0,0,0.4784,0.5176,0,0,0,0,4.221,0,0,0
96716,Organic Ketchup,Glaze,,,6,6,60.2849,6.1471,5.1758,0,0.7192,2.691,3.4102,0,1.5686,20.932,0,0,0,0,0,0,0,0.0695,0,0,0,0.0725,0,0,0,0,0,0.0032,0,0,2.3361
96718,Jen’s Juicy Fruit,Glaze,,,6,6,54.6929,10.101,1.1177,7.7062,1.5751,10.5505,12.1256,0,0.1542,8.7396,0,0,0,0,0.0115,0,0,0,0,0,0,1.0493,0,0,0,0,0,4.3021,0,0,0
96719,Floating Green,Glaze,,,6,6,62.4659,8.8884,6.9206,0,1.6389,6.193,7.8319,0,1.6982,6.6416,0,0,0,0,0.0192,0,0,0,0,0,0,0.5857,0.8295,0,1.0778,0,0,3.0412,0,0,0
96725,Rust Red,Glaze,,,6,6,63.016,3.8692,7.7689,0,2.3768,1.3676,3.7445,0,8.8053,7.0144,0,0,0,0,0.02,0,0,0,0,0,0,5.7215,0,0,0,0,0,0.0403,0,0,0
96727,Oatmeal Matte,Glaze,,,6,6,58.341,10.4319,0,0,2.7235,1.1854,3.9089,0,1.3168,15.7814,0,0,7.5484,0,0.0225,0,0,0,0,0,0,0.6942,0,0,0,0,0,0.1543,0,1.8006,0
96728,Harris Tenmoku,Glaze,,,6,6,62.915,6.2595,2.1734,0,0.7587,2.3778,3.1366,0,8.8865,10.4906,0,0,0,0,1.4917,0,0,0,0,0,0,4.4539,0,0,0,0,0,0.1927,0,0,0
96729,St Johns Black,Glaze,,,10,10,67.9745,12.0137,0,0,2.7176,4.3984,7.1159,0,3.1071,4.996,0,0,0,0,0,0,0,0,0,0,0,1.4935,3.0723,0,0,0,0,0.2269,0,0,0
96731,Green Black,Glaze,,,10,10,64.7584,9.9482,0,0,1.4984,4.7599,6.2583,0,0.0963,14.8301,0,0,0,0,0.0154,0,0,0,0,0,0,0.0587,0,0,3.9944,0,0,0.0401,0,0,0
96763,NR Ghost White,"White, Off-White",Glossy,Opaque,6,6,63.1016,6.8869,4.1381,0,0.9272,2.4918,3.419,0,5.0867,10.8602,0,0,3.0661,0,0,0,0,0,0,0,0,0.0272,0,0,0,0,0,0.0109,0,3.4034,0
96794,John Post's Base #17,Glaze,,,9,10,60.751,10.8857,0,0,3.9167,1.7783,5.695,0,0.0337,13.5073,0,0,0,0,0.0241,0,0,0,0,0,0,2.064,0,0,0,0,0,7.0394,0,0,0
96855,Cone 10 celadon  C,Glaze,Glossy,Translucent,10,10,63.5304,7.5683,0,0,5.041,2.1149,7.1559,0,0.9546,15.3549,0,0,5.1313,0,0,0,0,0,0.0267,0,0,0.2779,0,0,0,0,0,0,0,0,0
96879,Behrens Glaze V cone 6,Glaze,Glossy - Semi,Opaque,6,6,63.8986,6.2877,0,0,5.1803,0,5.1803,0,0,10.2155,0,0,10.1043,0,0,0,0,0,0,0,0,0.0231,0,0,0,0,0,4.2905,0,0,0
97119,Bronze Green,Glaze,,,6,6,54.9537,9.4013,0,0,3.7549,1.7625,5.5174,0,0.0867,15.6099,0,0,7.8069,0,0.0166,0,0,0,0,0,0,0.3294,0.3958,0,1.5428,0,0,4.3395,0,0,0
97120,Cream Gloss,Glaze,,,6,6,59.4478,5.7269,8.2681,0,3.3219,2.7553,6.0772,0,1.998,14.918,0,0,0,0,0.0151,0,0,0,0,0,0,1.0882,0,0,0,0,0,2.4609,0,0,0
97122,Green Celadon,Iron - Celadon - Green,,,6,6,62.3124,7.2556,5.6233,0,2.34,3.9639,6.3039,0,2.108,12.4076,0,0,0,0,0.017,0,0,0,0,0,0,0.9413,0.3071,0,1.7735,0,0,0.9503,0,0,0
97123,Matte Black,Glaze,,,6,6,58.1727,11.3312,0,0,3.8771,1.7594,5.6366,0,0.0373,13.3584,0,0,7.1818,0,0.0266,0,0,0,0,0,0,3.0053,1.1809,0,0,0,0,0.0692,0,0,0
97125,Pewter Blue,Glaze,,,6,6,59.1289,6.9201,4.0826,3.2994,0.1438,2.1608,2.3047,0,6.875,11.1979,0,0,0,0,0,0,0,0,0,0,0,0.112,0.7668,0,1.7701,0,0,0.1849,0,3.3577,0
97126,Turquoise Matte,Glaze,Matte,,6,6,60.6016,11.6282,0,3.6425,2.1278,6.776,8.9038,0,0.6466,0.6067,11.463,0,0,0,0,0,0,0,0,0,0,0.134,0,0,2.2933,0,0,0.0803,0,0,0
97234,Peacock (Copy),Glaze,,,5,7,69.5412,5.7366,2.7286,0,1.293,4.5369,5.8299,0,0.4009,11.5953,0,0,2.3328,0,0.4082,0,0,0,0.0116,0,0,0.0628,0,0,0.5122,0,0,0,0,0,0.8399
97266,Alkaline celadon low boron,Glaze,,,6,6,73.0242,7.0816,1.016,0,4.1964,2.2577,6.4541,0,0.5947,8.9109,0,0,2.823,0,0,0,0,0,0.0135,0,0,0.0811,0,0,0,0,0,0.0008,0,0,0
97272,Alkaline celadon reasonably high boron,Glaze,,,6,6,69.8203,6.7698,5.3466,0,2.4791,3.6923,6.1714,0,0.3627,8.7327,0,0,2.6938,0,0,0,0,0,0.005,0,0,0.0945,0,0,0,0,0,0.0032,0,0,0
97297,MC6G Raspberry (adapted to local materials),Red - Pink,,,6,6,65.686,5.8713,3.3054,0,0.8212,3.5587,4.3799,0,0.099,17.0438,0,0,0,0,0,0,0,0.0874,0,0,0,0.0692,0,0,0,0,0,0.1514,0,0,3.3065
97304,MC6G Waxwing Brown (adapted to local materials),Iron,,,6,6,66.4312,4.1089,6.9241,0,0.3103,3.4816,3.7919,0,4.6765,7.5241,0,0,0,0,0,0,0,0,0,0,0,5.256,0,0,0,0,0,1.2874,0,0,0
97307,MC6G Waterfall (adapted to local materials),Glaze,,,6,6,62.1357,4.6753,11.6736,0,0.3484,4.6422,4.9906,0,1.6331,8.8786,0,0,0,0,0.0125,0,0,0,0,0,0,5.0509,0,0,0,0,0,0.9497,0,0,0
97320,Zakin Taberg Magic White,"White, Off-White",Satin,Translucent,4,2,54.9262,4.6036,14.4316,0,0.3742,4.8272,5.2014,0,1.7295,15.5471,0,0,1.6812,0,0.0137,0,0,0,0,0,0,0.0757,0,0,0,0,0,1.79,0,0,0
97406,Leach 4321,Iron - Celadon - Blue,Glossy - Semi,Translucent,8,10,69.6782,9.0849,0,0,1.5677,4.5009,6.0686,0,0.1058,14.5692,0,0,0,0,0,0,0,0,0,0,0,0.4755,0,0,0,0,0,0.0178,0,0,0
97407,Tom Coleman Shino P.D. Crack (Toms version),Shino,Glossy,Opaque,8,10,65.9543,18.3966,0,2.1733,2.5241,6.4646,8.9887,0,3.7196,0.4497,0,0,0,0,0,0,0,0,0,0,0,0.1684,0,0,0,0,0,0.1495,0,0,0
97437,Reeves Green (Toms variation),Glaze,Glossy,,10,10,68.1845,11.2294,0,0,6.4148,2.8208,9.2356,0,0.1222,10.5566,0,0,0,0,0,0,0,0.5992,0,0,0,0.0638,0,0,0,0,0,0.0088,0,0,0
97440,John Post's Base 17 (Toms variation),Glaze,,,10,10,61.9474,11.9034,0,0,4.916,1.9881,6.9042,0,0.0677,13.6814,0,0,0,0,0,0,0,0,0,0,0,0.0684,0.8951,0,0,0,0,4.5323,0,0,0
97450,Medium gloss,Clear,Glossy,Transparent,6,6,69.1139,6.8276,3.3562,0,3.3117,2.8513,6.1631,0,0.6272,13.7862,0.0609,0,0,0,0,0,0,0,0,0,0,0.065,0,0,0,0,0,0,0,0,0
97454,streamlined minspar chun,Glaze,,,5,6,68.414,5.7178,3.5178,0,1.1205,4.4003,5.5207,0,0.4718,12.2514,0,0,3.8331,0,0,0,0,0,0.0136,0,0,0.2587,0,0,0,0,0,0.0009,0,0,0
97455,streamlined minspar chun low boron,Glaze,,,6,6,69.5166,5.7893,2.1503,0,1.3021,4.2737,5.5758,0,0.5175,12.3155,0,0,3.8693,0,0,0,0,0,0.0161,0,0,0.2496,0,0,0,0,0,0,0,0,0
97457,streamlined minspar chun high boron,Glaze,,,6,6,66.571,5.5125,6.3826,0,0.717,4.6014,5.3184,0,0.3643,11.8434,0,0,3.7213,0,0,0,0,0,0.008,0,0,0.2756,0,0,0,0,0,0.0029,0,0,0
97470,High clear and super gloss,Clear,Glossy,Transparent,6,6,66.6167,10.0475,3.2292,0,3.1848,2.7384,5.9232,0,0.6032,13.3263,0.0586,0,0,0,0,0,0,0,0,0,0,0.0966,0,0,0,0,0,0.0988,0,0,0
97520,how much silicon carbide before i lose my mind (silicon carbide shino),Shino - Carbon Trap,Matte - Stony,Opaque,5,10,64.2346,16.3252,0,0,1.7836,16.1419,17.9255,0,0.3686,0.4925,0,0,0,0,0.0295,0,0,0,0,0,0,0.3498,0,0,0,0,0,0.2742,0,0,0
97557,Creeping mould,Green - Copper,Matte,Opaque,6,6,61.6049,11.3194,0,0.7735,1.7602,2.8155,4.5757,0,0.6144,17.9566,0,0,0,0,0,0,0,0,0,0,0,0.198,0,0,2.4819,0,0,0.4756,0,0,0
97568,Nudibranch,Blue - Strontium,Matte,Opaque,8,10,56.5969,14.0076,0,0,1.8362,5.9334,7.7696,0,0.0448,0.2589,19.6943,0,0,0,0,0,0,0,0,0,0,0.0767,0,0,1.4135,0,0,0.1378,0,0,0
97615,Emanuel Cooper turquoise,Glaze,,,6,6,60.2344,11.4458,0,4.5357,2.2118,7.0101,9.2218,0,0.0867,0.3249,0,12.6376,0,0,0,0,0,0,0,0,0,0.0667,0,0,1.3463,0,0,0.1,0,0,0
97618,Emanuel Cooper- V 1,Glaze,,,6,6,57.2931,10.8869,0,4.3143,2.1038,6.6678,8.7715,0,0.0825,0.309,0,12.0205,0,0,0,0,0,0.5205,0,0,0,0.3576,0,0,0,0,0,5.444,0,0,0
97619,Emanuel Cooper V2,Glaze,,,6,6,60.0745,10.9218,0,4.3281,2.1105,6.6892,8.7997,0,0.0827,0.31,0,12.0591,0,0,0,0,0,0,0,0,0,0.0637,0.6672,0,0,0,0,0.0954,0,2.5977,0
97622,Emanuel Cooper V3,Glaze,,,6,6,56.0865,10.6576,0,4.2234,2.0595,6.5274,8.5868,0,0.0807,0.3025,0,11.7674,0,0,0,0,0,0,0,0.7741,0,0.4461,0,0,0,0,0,7.0747,0,0,0
97623,Emanuel Cooper V4,Glaze,,,6,6,58.4044,11.0981,0,4.3979,2.1446,6.7971,8.9417,0,0.0841,0.315,0,12.2537,0,0,0,0,0,0,0,0,0,0.2646,0.5085,0,0,0,0,3.732,0,0,0
97624,Emanuel Cooper V5,Glaze,,,6,6,57.8636,10.9953,0,4.3572,2.1247,6.7342,8.8589,0,0.0833,0.3121,0,12.1402,0,0,0,0,0,0,0,0,0,1.0147,0,4.2787,0,0,0,0.096,0,0,0
97643,Studio Neves Azul GA42,Blue - Cobalt,Glossy,Opaque,5 &#189;,6,63.7176,7.1195,3.9766,0,2.1666,2.0467,4.2133,0,5.5116,9.4863,0,0,0,0,0,0,0,0,0,0,0,0.4277,1.4938,0,0,0,0,4.0537,0,0,0
97665,Yellow Butter,Yellow,Glossy,Opaque,6,6,63.3472,5.8602,3.1989,0,4.4279,0.5959,5.0238,0,8.2111,5.1552,0,0,2.0271,0,0.0058,0,0,0,0,0,0,0.3128,0,0,0,0,0,4.8306,0,0,2.0272
97706,waste me not,Glaze,,Semi-opaque,6,6,61.1543,5.8019,3.9314,0.7749,0.8891,3.8393,4.7284,0,5.3138,12.9556,1.0101,0,0.3628,0,0.319,0,0,0.034,0,0.2951,0,1.3742,0.0434,0,0.4003,0,0,0.9717,0,0,0.529
97754,Bronwyn's Tin Glaze,Glaze,,,,,59.5735,9.9508,0,0,0,6.7918,6.7918,0,9.3869,8.0189,0,0,0,0,0,0,0,0,0,0,0,0.3779,0,0,0,0,0,0,0,0,5.9002
97859,1-5.1-A  Tenmoku variation 1,Iron - Tenmoku,Glossy,Semi-opaque,4,6,62.5721,6.922,7.2972,0,1.4538,4.3246,5.7784,0,4.7528,8.2552,0,0,0,0,0,0,0,0,0,0,0,4.0892,0,0,0,0,0,0.3331,0,0,0
97860,Tenmoku Ribeirao,Iron - Oil Spot,Glossy,Opaque,6,6,75.1561,3.4434,6.9653,0,0.9388,3.6727,4.6115,0,0.8914,7.6583,0,0,0,0,0.0326,0,0,0,0,0,0,0.9549,0,0,0,0,0,0.2866,0,0,0
97861,1-5-B Rutile yellow/cream,Yellow,Glossy,Opaque,4,6,63.4939,6.7785,7.1459,0,1.4237,4.2349,5.6586,0,0.216,12.3794,0,0,0,0,0,0,0,0,0,0,0,0.4872,0,0,0,0,0,3.8405,0,0,0
97943,V.C. Majolica (EU),"White, Off-White",Glossy,,4,4,55.6684,6.3048,12.7358,0,0.4468,5.6512,6.0981,0,0.2688,14.2992,0,0,0,0,0,0,0,0,0,0,0,0.0132,0,0,0,0,0,0.0181,0,4.5936,0
97957,SNP,Glaze,Glossy,Opaque,6,6,63.1639,9.1408,6.9943,0,1.7297,6.518,8.2477,0,1.6047,6.5241,0,0,0,0,0.0194,0,0,0,0,0,0,1.2315,0,0,0,0,0,3.0736,0,0,0
97964,V.C. Majolica (EU) (Hannes),"White, Off-White",Glossy,,4,4,55.6678,6.2403,12.6377,1.6796,1.6883,2.9233,4.6116,0,1.7741,12.5386,0,0,0,0,0,0,0,0,0,0,0,0.077,0,0,0,0,0,0,0,4.7733,0
98001,A2,Iron - Tenmoku,Glossy,Opaque,6,6,57.6503,7.1832,11.0471,0,0.9937,5.6617,6.6554,0,0.8898,15.2357,0,0,0,0,0.035,0,0,0,0,0,0,0.9957,0,0,0,0,0,0.3078,0,0,0
98162,Assad Black (no copper),Black - Satin,Matte,Opaque,5,5 &#189;,63.6697,11.7541,0,0,2.5124,8.1332,10.6456,0,2.0574,5.3853,0,0,2.6333,0,0,0,0,0.2203,0,2.0084,0,1.6258,0,0,0,0,0,0,0,0,0
98163,Dragon,Black - Satin,Matte,Opaque,5,6,55.776,9.2411,0,0,1.9639,3.94,5.9039,0,0.1808,13.5503,0,0,6.3302,0,0,0,0,0,0,3.8625,0,0.0808,0.2006,0,1.5637,0,0,3.3101,0,0,0
98164,Super Dry Matte,Blue - Barium,Matte - Dry,Opaque,4,5 &#189;,60.0088,13.0532,0,6.1084,2.2652,7.3636,9.6288,0,0.2517,0.6331,0,8.2554,0,0,0,0,0,0,0,0,0,0.0804,0,0,1.8756,0,0,0.1047,0,0,0
98165,Pinnel Strontium Matte,Blue - Strontium,Satin,Opaque,5,6,60.9876,11.5555,0,0.9514,2.1267,6.7327,8.8594,0,0.2251,0.5849,9.455,0,0,0,0,0,0,0,0,0,0,0.1012,0,0,2.8239,0,0,4.456,0,0,0
98166,Wollastonite Base,Matte,Matte - Smooth,Opaque,5,6,55.5298,8.126,2.7742,0,1.4434,4.861,6.3044,0,0.7471,12.1811,0,5.4754,0,0,0.0051,0,0,0,0,0,0,0.0811,0,0,0,0,0,8.7757,0,0,0
98167,Chameleon Grey Green,Green - Copper,Matte,Semi-opaque,5,6,57.435,10.7945,0,1.7727,1.421,3.4437,4.8647,0,7.8424,7.445,0,0,7.9874,0,0,0,0,0,0,0,0,0.051,0,0,1.5785,0,0,0.2289,0,0,0
98241,V.C. Majolica (EU) (Hannes) (uden farve),"White, Off-White",Glossy,,4,4,58.6164,6.5754,13.3025,1.776,1.7566,3.0379,4.7945,0,1.8784,12.9742,0,0,0,0,0,0,0,0,0,0,0,0.0826,0,0,0,0,0,0,0,0,0
98426,RJ 98426,Glaze,Glossy,Semi-opaque,4,3,59.8829,8.0535,10.334,1.7863,0.9946,6.4015,7.3961,0,6.7671,4.0587,0,0,1.6097,0,0.018,0,0,0,0,0,0,0.0468,0,0,0,0,0,0.0468,0,0,0
98449,Celadon G2926B,Glaze,,,6,6,73.0318,6.8176,4.8767,0,0.5712,4.1836,4.7548,0,1.1759,8.9223,0,0,0,0,0.0208,0,0,0,0,0,0,0.0886,0,0,0.2576,0,0,0.054,0,0,0
98451,Ronald's Magnolia Blossom,Glaze,Glossy - Semi,Opaque,6,6,61.0263,6.4725,4.589,0,3.0326,2.1848,5.2174,0,3.2713,6.4695,0,0,6.5099,0,0.0157,0,0,0,0,0,0,0.4238,0,0,0,0,0,6.0047,0,0,0
98452,Ronald's Lime Mist,Glaze,Glossy,Opaque,6,6,63.2262,8.2177,5.7547,1.5813,0.0784,2.964,3.0424,0,0.1137,6.3102,3.9968,0,7.2486,0,0.0318,0,0,0,0,0,0,0.1132,0,0,0.2809,0,0,0.0826,0,0,0
98453,Ronald's Green Dawn,Glaze,Glossy,Translucent,6,6,64.7074,7.3034,4.6692,1.8868,0.0653,2.4124,2.4776,0,0.0999,10.6318,0,0,6.2902,0,0.0258,0,0,0.0842,0,0,0,0.0952,0.1076,0,1.5538,0,0,0.0671,0,0,0
98489,"AC Purple Spot subbed Colemanite for Ulexite, using the Target and Solve feature.",Glaze,Glossy - Semi,Opaque,6,6,65.6888,4.1056,7.6054,0,1.6414,2.2027,3.8441,0,8.5329,7.1813,0,0,0,0,0,0,0,0,0,0,0,0.0231,3.0189,0,0,0,0,0,0,0,0
98490,"AC Purple Spot subbed Gersltey Borate for Ulexite, using the Target and Solve feature.",Glaze,Glossy,Opaque,6,6,65.4537,3.5659,7.5747,0,1.4322,3.0795,4.5117,0,8.5032,7.1554,0,0,0,0,0.0138,0,0,0,0,0,0,0.0683,3.1286,0,0,0,0,0.0247,0,0,0
98563,Alkaline crackle celadon mahavir,Glaze,Glossy,Translucent,6,6,66.3854,6.9104,3.0622,0,4.6106,3.463,8.0736,0,0.6067,11.3887,0,0,3.4843,0,0,0,0,0,0.0139,0,0,0.0748,0,0,0,0,0,0,0,0,0
98566,Horace Silver Base,Clear,Glossy - Semi,Translucent,4,8,68.0594,9.8281,3.5825,0,1.5042,3.9783,5.4825,0,2.2146,10.6838,0,0,0,0,0.022,0,0,0,0,0,0,0.0751,0,0,0,0,0,0.0519,0,0,0
98567,04 dip,Clear,,Translucent,4,2,57.1828,4.2019,15.4936,0,0.1081,5.7284,5.8365,0,1.4063,15.6825,0,0,0,0,0.0314,0,0,0,0,0,0,0.0924,0,0,0,0,0,0.0725,0,0,0
98593,D Base,Glaze,,,5,5,59.8265,5.7332,0,0,5.2212,0.0139,5.235,0,0.016,8.6989,0,0,20.4493,0,0,0,0,0,0,0,0,0.0139,0,0,0,0,0,0.0272,0,0,0
98596,Mahavir Celadon,Glaze,Glossy,Translucent,6,6,70.0894,6.6422,3.0631,0,3.9147,3.1651,7.0798,0,0.4781,8.8047,0,0,3.7565,0,0,0,0,0,0.0094,0,0,0.076,0,0,0,0,0,0.0008,0,0,0
98631,SS Lynette's Opal,"White, Off-White",Glossy,Semi-opaque,5,7,62.5932,7.8006,2.4698,0,1.2396,4.34,5.5796,0,3.2273,8.149,0,0,3.9416,0,0.0045,0,0,0,0,0,0,0.3969,0,0,0,0,0,5.8374,0,0,0
98632,Chun Seafoam SS Testing,Glaze,,,,,62.5986,6.4589,0,0,0.0185,5.0804,5.0989,0,0.0695,9.646,0,0,9.452,0,0,0,0,0,0,0,0,0.0403,0,0,2.5943,0,0,4.0416,0,0,0
98639,SS Ashley’s Best,Glaze,,,6,6,62.4803,7.7073,0,5.9959,0.9127,2.9449,3.8576,0,12.0011,6.1254,0,0,0,0,0,0,0,0,0,0,0,0.0739,1.6807,0,0,0,0,0.0777,0,0,0
98689,OldForge Strontium Gloss + CuCO3,Clear,Glossy,Transparent,5,6,62.3669,7.858,2.7287,0,2.9563,2.7676,5.724,0,0.0895,3.1516,9.7546,0,0,0,0.0151,0,0,0,0,0,0,0.4265,0,0,1.6648,0,0,6.2204,0,0,0
98724,TYORKA Katz-Burke Matte (adapted to local materials),Matte,Satin,Opaque,6,6,58.7619,12.4248,3.104,0,1.8898,3.0344,4.9242,0,0.3623,16.2964,0.0564,0,0,0,0,0,0,0,0,0,0,0.5328,0.6549,1.5639,0,0,0,1.3184,0,0,0
98725,Steve's Glossy Black,Glaze,Glossy,Opaque,6,6,68.0721,8.4682,4.1789,0,2.7484,4.2799,7.0283,0,0.9958,11.0345,0,0,0,0,0.0076,0,0,0,0,0,0,0.1104,0,0,0,0,0,0.1042,0,0,0
98808,Starry Night Blue,Crystalline - Micro,Glossy,Opaque,5,6,61.2461,6.7855,4.1791,0,1.2222,3.5126,4.7348,0,0.1792,5.4408,0,0,15.4822,0,0,0,0,0,0,0,0,0.1343,0.835,0,0,0,0,0.9829,0,0,0
98901,Gasworks Earl Gray (Copper carb.) (Copy),Glaze,,,,,59.3477,11.4956,3.0964,5.2547,0.5561,0.5307,1.0868,0,0.4492,14.2858,0,0,0,0,0,0,0,0,0,0,0,0.305,0,0,0.8219,0,0,3.8568,0,0,0
98920,Horsetail Ash Balanced V5,Glaze,,,6,6,61.8696,9.2458,3.8019,0,5.9073,1.3206,7.2279,0,2.5448,14.6803,0,0,0,0,0.2773,0,0,0,0.0112,0,0,0.2247,0,0,0,0,0,0.1165,0,0,0
98946,SS Sue's Blue Green Pink,Glaze,Glossy,Transparent,6,7,66.3447,7.5643,3.5436,0,0.0129,6.1159,6.1288,0,1.5992,10.5235,0,0,2.4615,0,0,0,0,0,0,0,0,0.0326,0,0,0.8395,0,0,0.0761,0,0,0.8862
98991,Cone 10 chun alkaline 3110 C,Glaze,Glossy,Translucent,10,10,68.6351,6.575,0.3312,0,4.3231,3.6489,7.972,0,0.6925,11.1629,0,0,4.3109,0,0,0,0,0,0.018,0,0,0.3023,0,0,0,0,0,0,0,0,0
98992,Cone 10 chun alkaline 3110 D,Glaze,Glossy,Translucent,10,10,75.2977,5.1726,0.2606,0,3.3522,2.8683,6.2205,0,0.5621,8.7894,0,0,3.3922,0,0,0,0,0,0.0142,0,0,0.2907,0,0,0,0,0,0,0,0,0
98993,Cone 10 chun alkaline 3110 A,Glaze,Glossy,Translucent,10,10,72.5922,6.9174,0.2646,0,3.6031,2.9652,6.5683,0,0.6168,9.1883,0,0,3.5219,0,0,0,0,0,0.0148,0,0,0.3141,0,0,0,0,0,0.0015,0,0,0
98994,Cone 10 chun alkaline 3110 B,Glaze,Glossy,Translucent,10,10,76.8862,5.8038,0.2353,0,2.9871,2.56,5.5471,0,0.5299,7.7413,0,0,2.9391,0,0,0,0,0,0.0124,0,0,0.3035,0,0,0,0,0,0.0013,0,0,0
99089,Cone 10 celadon  A',Glaze,Glossy,Translucent,10,10,69.9016,9.28,0,0,3.6211,1.4737,5.0949,0,0.7866,10.956,0,0,3.6388,0,0,0,0,0,0.019,0,0,0.319,0,0,0,0,0,0.004,0,0,0
99091,Cone 10 celadon  B',Glaze,Glossy,Translucent,10,10,76.496,7.1781,0,0,2.8359,1.1734,4.0093,0,0.6296,8.5549,0,0,2.822,0,0,0,0,0,0.0148,0,0,0.2923,0,0,0,0,0,0.003,0,0,0
99094,Cone 10 celadon  D',Glaze,Glossy,Translucent,10,10,71.686,5.8672,0,0,3.8568,1.6368,5.4937,0,0.7607,11.9705,0,0,3.9384,0,0,0,0,0,0.0208,0,0,0.2627,0,0,0,0,0,0,0,0,0
99198,Magnesium Matt,"White, Off-White",Matte - Semi,Semi-opaque,6,6,51.093,12.7145,2.7959,0,1.6091,4.684,6.2931,0,22.7393,4.2594,0,0,0,0,0,0,0,0,0,0,0,0.0979,0,0,0,0,0,0.0069,0,0,0
99206,Satin semi-matte,Matte,Matte,Opaque,6,6,56.3993,12.4098,9.3339,0,2.364,2.7671,5.131,0,1.2689,14.9483,0.1695,0,0,0,0,0,0,0,0,0,0,0.1263,0,0,0,0,0,0.2128,0,0,0
99255,Floating,Blue - Stain,Glossy,Opaque,6,6,59.7913,7.4954,5.3522,0,1.5294,2.7283,4.2576,0,0.8705,14.439,0.0972,0,0.0001,0,0,0,0,0,0,1.2799,0,0.4525,0.2691,0,0,0,0,5.6951,0,0,0
99269,Jane Hamlyn Blue Flashing Slip,Glaze,,,10,10,67.1255,18.3433,0,0,2.4774,7.4483,9.9256,0,0.2208,0.4298,0,0,0,0,0.0168,0,0,0,0,0,0,0.2752,1.7609,0,0,0,0,1.9021,0,0,0
99279,sparkle red rutile mistake,Glaze,,,5,7,59.6192,6.2881,0.3564,1.7249,0.3361,2.2969,2.633,0,5.4434,8.4524,0,0,0,0,2.0819,0,0,0,0,0,0,5.2589,0,0,0,0,0,8.1418,0,0,0
99280,sparkle red rutile and frit 3124 mistake,Glaze,,,5,7,58.0655,6.6256,1.6997,1.7278,0.084,1.076,1.16,0,5.4528,9.7592,0,0,0,0,2.0855,0,0,0,0,0,0,5.268,0,0,0,0,0,8.1558,0,0,0
99512,Transparent Base Glaze,Glaze,Glossy,,6,6,70.1083,7.8821,5.4945,0,0.4953,3.8125,4.3078,0,0.0425,11.973,0,0,0,0,0.0304,0,0,0,0,0,0,0.0826,0,0,0,0,0,0.0789,0,0,0
99577,Pinnell Strontium Matte 1,Glaze,Matte,,6,6,57.9376,10.9673,0,5.6009,2.0167,6.3854,8.4021,0,0.2168,0.5557,8.9625,0,0,0,0,0,0,0,0,0,0,0.0975,0,0,2.8177,0,0,4.4418,0,0,0
99579,Pinnell Seafoam,Glaze,,,6,6,55.7743,10.8217,2.3203,0,0.0147,8.3061,8.3208,0,0.0172,2.52,12.59,0,0,0,0,0,0,0,0,0,0,0.0372,0,0,2.9492,0,0,4.6493,0,0,0
99586,SS V.C. Matte (Yellow),Glaze,,,6,6,52.779,13.441,3.884,11.0302,2.0488,7.1377,9.1865,0,1.0845,4.0353,0,0,0,0,0.0071,0,0,0,0,0,0,0.3537,0,0,0,0,0,4.1986,0,0,0
99632,Val Cushing V.C. Three (Copy),Clear,,,4,4,57.5794,7.2158,10.9338,3.716,0.9005,6.1002,7.0007,0,0.984,12.4831,0,0,0,0,0.0127,0,0,0,0,0,0,0.0479,0,0,0,0,0,0.0266,0,0,0
99648,Bauer Orange Flashing Slip,Glaze,,,,,65.4629,23.0674,2.5686,0,0.5147,1.4988,2.0135,0,0.4504,0.3122,0,0,0,0,0.066,0,0,0,0,0,0,0.4202,0,0,0,0,0,0.7131,0,4.9258,0
99927,"\Normal\"" Hard Gloop""",Specialty - Gloop,,Opaque,6,6,76.5538,9.5699,1.7965,0,0.6529,2.3208,2.9737,0,0.05,8.8296,0,0,0,0,0.0357,0,0,0,0,0,0,0.0978,0,0,0,0,0,0.0929,0,0,0
99978,Matt Blue Celadon,Glaze,,,,,45.1735,11.6926,0,0,1.9704,6.4213,8.3917,0,0.019,33.6625,0,0,0,0,0,0,0,0,0,0,0,0.5149,0,0,0,0,0,0.0057,0,0,0.5403
99979,Matt Blue Celadon 2,Glaze,,,,,47.9802,11.0885,0,0,1.8688,6.0902,7.959,0,0.018,31.9288,0,0,0,0,0,0,0,0,0,0,0,0.4975,0,0,0,0,0,0.0054,0,0,0.5226
99980,Matt Blue Celadon 6,Glaze,,,,,57.1489,9.1051,0,0,1.5346,5.0014,6.536,0,0.0148,26.2188,0,0,0,0,0,0,0,0,0,0,0,0.472,0,0,0,0,0,0.0044,0,0,0.4999
99981,Matt Blue Celadon 5,Glaze,,,,,55.1562,9.536,0,0,1.6074,5.2384,6.8457,0,0.0155,27.4596,0,0,0,0,0,0,0,0,0,0,0,0.4775,0,0,0,0,0,0.0046,0,0,0.5049
99982,Matt Blue Celadon 4,Glaze,,,,,52.973,10.0104,0,0,1.6872,5.4984,7.1855,0,0.0163,28.8161,0,0,0,0,0,0,0,0,0,0,0,0.4836,0,0,0,0,0,0.0049,0,0,0.5103
99983,Matt Blue Celadon 3,Glaze,,,,,50.5573,10.5314,0,0,1.775,5.7847,7.5598,0,0.0171,30.3228,0,0,0,0,0,0,0,0,0,0,0,0.4903,0,0,0,0,0,0.0051,0,0,0.5162
100159,5X - 20 Glossy Base,Glaze,,,6,6,68.1268,6.9846,4.3448,0,1.4388,2.8209,4.2597,0,0.0336,16.0935,0,0,0,0,0.024,0,0,0,0,0,0,0.0706,0,0,0,0,0,0.0624,0,0,0
100163,Matte Glaze Base,Glaze,Matte,,6,6,63.4258,10.6541,2.5019,0,0.1397,1.2974,1.4371,0,9.3225,12.5074,0,0,0,0,0.0244,0,0,0,0,0,0,0.0634,0,0,0,0,0,0.0634,0,0,0
100211,343,Glaze,,,,,68.8512,9.0476,0,0,4.085,1.8784,5.9634,0,0.0354,12.4897,0,0,2.6182,0,0,0,0,0,0,0,0,0.9944,0,0,0,0,0,0,0,0,0
100292,Recip-B Copper Oxide,Glaze,,,4,3,58.3926,6.2626,0,0,2.5417,0,2.5417,0,0,9.4371,0,0,0,17.8564,0,0,0,0,0,0,1.8654,0,0,0,1.7789,0,0,1.8654,0,0,0
100358,John Frantz Clear Gloss,Glaze,,,,,58.3585,9.1371,12.9146,0,0.3215,3.6981,4.0196,0,1.9716,13.2899,0,0,0,0,0.0494,0,0,0,0,0,0,0.1436,0,0,0,0,0,0.1158,0,0,0
100382,"\Normal\"" Medium Gloop""",Specialty - Gloop,,,6,6,75.1631,9.3904,2.0031,0,0.7211,2.5985,3.3195,0,0.0466,9.8651,0,0,0,0,0.0333,0,0,0,0,0,0,0.0921,0,0,0,0,0,0.0866,0,0,0
100383,"\Normal\"" Soft Gloop""",Specialty - Gloop,,,6,6,73.7618,9.2068,2.2124,0,0.789,2.8771,3.6661,0,0.0432,10.9122,0,0,0,0,0.0309,0,0,0,0,0,0,0.0864,0,0,0,0,0,0.0803,0,0,0
100687,Buttermilk Reworked 2,"White, Off-White",Glossy,Opaque,6,10,62.8557,6.628,2.6431,0,5.4673,0.4466,5.9139,0,8.0694,11.0907,0,0,0,0,0.0105,0,0,0,0,0,0,0.0319,0,0,0,0,0,0.0233,0,0,2.7336
100722,Calcium Matte Frit 4124,Glaze,Satin - Matte,Opaque,6,6,64.6051,12.8491,4.9143,0,1.9482,3.7345,5.6826,0,0,11.7586,0,0,0,0,0,0,0,0,0,0,0,0.1902,0,0,0,0,0,0,0,0,0
100723,Calcium Matte Frit 3134,Glaze,,,,,64.528,12.8763,4.941,0,1.8438,3.8344,5.6782,0,0,11.7633,0,0,0,0,0,0,0,0,0,0,0,0.2131,0,0,0,0,0,0,0,0,0
100730,thank you for the sub for qing peach-bloom glaze,Red - Copper - Peach Bloom,,,10,10,65.15,8.8151,0,0,1.1937,1.6751,2.8689,0,0.6082,19.7171,0,0,0,0,0.3405,0,0,0,0,0,0,0.4683,0,0,1.9604,0,0,0.0716,0,0,0
100744,High Calcium Semi-Matte Frit 4131,Matte,Matte - Semi,,,,66.451,9.0771,2.711,0,0.6967,1.6734,2.3701,0,0.0066,19.2461,0,0,0,0,0,0,0,0,0,0,0,0.1381,0,0,0,0,0,0,0,0,0
100749,High Calcium Semi-Matte Frit 4131 - Variagated Slate Blue (VSB),Matte,Matte - Semi,,,,61.755,8.8158,2.5511,0,0.1491,1.6047,1.7538,0,0.0385,18.1273,0,0,0,0,0,0,0,0,0,0,0,0.3026,0.7835,0,1.5084,0,0,4.364,0,0,0
100750,High Calcium Semi-Matte Frit 4131 - Oatmeal,Matte,Matte - Semi,,,,61.6367,8.7989,2.5462,0,0.1488,1.6017,1.7504,0,0.0385,18.0925,0,0,0,0,0,0,0,0,0,2.4792,0,0.302,0,0,0,0,0,4.3556,0,0,0
100751,High Calcium Semi-Matte Frit 4131 - Field Mouse Brown (FMB),Matte,Matte - Semi,,,,61.5084,8.7806,2.5409,0,0.1485,1.5983,1.7468,0,0.0384,18.0549,0,0,0,0,0,0,0,0,0,2.4741,0,0.3014,0.2081,0,0,0,0,4.3466,0,0,0
100753,High Calcium Semi-Matte 2 Frit 4131 - Raw Sienna,Matte,Matte - Semi,,,,61.8402,8.5187,2.9237,0,0.1467,1.7739,1.9206,0,0.0363,17.9154,0,0,0,0,0,0,0,0,0,0,0,2.5069,0,0,0,0,0,4.3382,0,0,0
100754,High Calcium Semi-Matte 2 Frit 4131 - Bone,Matte,Matte - Semi,,,,63.2377,8.7113,2.9898,0,0.15,1.814,1.964,0,0.0371,18.3202,0,0,0,0,0,0,0,0,0,0,0,0.3036,0,0,0,0,0,4.4363,0,0,0
100755,High Calcium Semi-Matte 2 Frit 4131 - Spearmint,Matte,Matte - Semi,,5,7,62.1639,8.6381,2.882,0,0.1577,1.8081,1.9658,0,0.0966,17.6819,0,0,0,0,0,0,0,0,0,0,0,0.3195,0,0,1.9758,0,0,4.2764,0,0,0
100872,Diana's Opalescent,Glaze,,,,,51.6756,11.7865,2.7248,0,3.517,2.0368,5.5538,0,0.6589,13.694,0,0,6.7645,0,0.0367,0,0,0,0,0,0,0.1204,0,0,0,0,0,6.9849,0,0,0
100878,Stron Crystal Base,Glaze,,,,,48.7447,9.7841,0.6175,4.2576,3.4557,1.9462,5.4019,0,0.1069,13.0144,5.9161,0,0,0,0.0193,0,0,0,0,0,0,0.1054,0,0,0,0,0,12.0322,0,0,0
100879,Barium Crystal Base,Glaze,,,,,48.9102,9.8172,0.6195,4.271,3.4644,1.9534,5.4178,0,0.1095,13.0412,0,5.6311,0,0,0.0194,0,0,0,0,0,0,0.1067,0,0,0,0,0,12.0564,0,0,0
100883,Diana's Opalescent (less silica),Glaze,,,,,47.889,11.8473,3.12,0,2.9762,1.8531,4.8293,0,0.7545,15.6296,0,0,7.7521,0,0.042,0,0,0,0,0,0,0.1317,0,0,0,0,0,8.0045,0,0,0
100902,Sabbath Metal,Specialty - Metallic,,,5,9,47.1266,6.2645,2.2384,0,1.5774,1.3559,2.9332,0,1.3395,2.9982,0,0,0,0,0.0527,0,0,0,0,29.418,0,1.4991,2.8203,0,2.846,0,0,0.4634,0,0,0
100904,V.C. Spdumene 2 (Copy),"White, Off-White",Satin - Matte,,10,10,52.9585,13.1519,0,3.538,2.2416,1.0124,3.2541,0,8.0156,15.7875,0,0,0,0,0.6879,0,0,0,0,0,0,0.0932,0,0,0,0,0,0.0803,0,0,2.4329
100906,V.C. Polished Marble (Copy),Glaze,Matte - Semi,Opaque,10,10,39.0489,10.8741,0,0,0.1087,0.0326,0.1413,0,0.0761,29.7868,0,15.0313,0,0,0.0544,0,0,0,0,0,0,0.3866,0,0,0,0,0,4.6004,0,0,0
100907,Haynes Satin (Copy),"White, Off-White",Satin - Matte,Semi-opaque,9,10,53.7577,10.9252,0,0,2.3812,7.715,10.0961,0,10.7743,14.3486,0,0,0,0,0,0,0,0,0,0,0,0.0892,0,0,0,0,0,0.0088,0,0,0
100909,Steve's Runny Green Ash (Copy),Green - Chrome,Matte - Semi,,10,10,46.9847,10.6275,0,0,2.2716,7.3537,9.6253,0,0.1156,31.598,0,0,0,0,0,0,0,1.02,0,0,0,0.0289,0,0,0,0,0,0,0,0,0
100910,V.C. Satin White Liner #4 (Copy),"White, Off-White",Satin - Matte,Semi-opaque,6,6,60.2994,9.9018,3.4031,0,0.883,4.0701,4.9531,0,0.0422,18.2329,0,0,0,0,0.0252,0,0,0,0,0,0,0.0725,0,0,0,0,0,0.0656,0,3.0042,0
