Repository: derekphilipau/glazy-data

# glazy-data
Public data from the Glazy database

## About

The Glazy database of ceramic recipes was originally seeded with data from [Linda Arbuckle's](http://lindaarbuckle.com)  [GlazeChem database](http://lindaarbuckle.com/arbuckle_handouts.html), John Sankey's [glaze database](http://www.johnsankey.ca/glazedata.html) (which is based on the extensive work by [Alisa Clausen](https://glazy.org/u/alisaclausen)), and [Louis Katz's](http://www.louiskatz.net) [Hyperglaze database](http://falcon.tamucc.edu/~lkatz/allglazes.txt).

This repository intends to continue the tradition of making recipes publicly available.  This archived data only includes publicly shared recipes and materials.

File: glazy-data-glazes-simplified-20201210.csv (part 47 of 47)
id,name,material_type_concatenated,surface_type,transparency_type,from_orton_cone,to_orton_cone,SiO2_percent_mol,Al2O3_percent_mol,B2O3_percent_mol,Li2O_percent_mol,K2O_percent_mol,Na2O_percent_mol,KNaO_percent_mol,BeO_percent_mol,MgO_percent_mol,CaO_percent_mol,SrO_percent_mol,BaO_percent_mol,ZnO_percent_mol,PbO_percent_mol,P2O5_percent_mol,F_percent_mol,V2O5_percent_mol,Cr2O3_percent_mol,MnO_percent_mol,MnO2_percent_mol,FeO_percent_mol,Fe2O3_percent_mol,CoO_percent_mol,NiO_percent_mol,CuO_percent_mol,Cu2O_percent_mol,CdO_percent_mol,TiO2_percent_mol,ZrO_percent_mol,ZrO2_percent_mol,SnO2_percent_mol
100911,V.C. Karen Weinkauf (Copy),Clear,Glossy,Transparent,4,6,71.2535,7.7905,2.4383,0,1.7432,12.1747,13.9179,0,0.0238,4.4932,0,0,0,0,0.0123,0,0,0,0,0,0,0.0386,0,0,0,0,0,0.0319,0,0,0
100912,V.C. 8 (Copy),Glaze,Satin - Matte,Semi-opaque,6,6,60.9579,10.5348,3.6206,0,0.9395,4.3303,5.2697,0,0.0448,19.3985,0,0,0,0,0.0268,0,0,0,0,0,0,0.0771,0,0,0,0,0,0.0698,0,0,0
100913,Stokes C (Copy),Yellow - Stain,Matte,,6,6,62.2296,12.8634,0,4.8224,2.5132,8.0381,10.5513,0,0.1619,0.389,0,8.7946,0,0,0,0,0,0,0,0,0,0.0995,0,0,0,0,0,0.0882,0,0,0
100948,Artificiële_celadon,Iron - Celadon,Glossy - Semi,Semi-opaque,8,8,63.0131,10.5011,0,0,0,10.5042,10.5042,0,0,10.3144,0,0,4.2295,0,1.028,0,0,0,0,0,0,0.4096,0,0,0,0,0,0,0,0,0
100949,Jade Matte - Cynthia Sarmento | CMW-OC-2020,Glaze,Matte,Opaque,6,6,56.915,11.937,0,0,3.3739,1.6565,5.0304,0,0.1126,9.6192,0,0,10.0699,0.0074,0,0,0,0,0,0,0.0021,0.0591,0,0,1.6276,0,0.0032,4.6163,0,0,0
100984,SS John Post's Calcium Matte,Matte,Matte,Translucent,6,6,64.6371,10.1573,1.2491,0,1.7511,4.3594,6.1104,0,0.4068,14.0329,0,0,0,0,0,0,0,0,0,0,0,0.1357,0,0,0,0,0,3.2706,0,0,0
101003,SS Hopeful Potter Matte,"White, Off-White",Satin - Matte,Opaque,6,8,67.3332,11.8588,0,0,3.2294,1.6461,4.8755,0,0.3353,15.2672,0,0,0,0,0,0,0,0,0,0,0,0.1316,0,0,0,0,0,0.1983,0,0,0
101011,Cream break brown,Glaze,Glossy - Semi,Opaque,5,7,61.0942,9.2979,3.8973,0,0.2155,2.0204,2.2359,0,0.0517,17.71,0,0,0,0,0.0369,0,0,0,0,0,0,0.096,0,0,0,0,0,0.096,0,0,5.484
101092,Test 2 Ben Feiss 0116009 remove zinc increase silica,Iron - Celadon,Glossy,Translucent,7,7,70.0289,6.6167,4.1694,1.7231,0.0489,2.0993,2.1482,0,0.0342,14.9372,0,0,0,0,0.0244,0,0,0,0,0,0,0.2543,0,0,0,0,0,0.0635,0,0,0
101094,Test 3 Ben Feiss 0116009 remove zinc add 3124,Iron - Celadon,Glossy,Translucent,7,7,66.8244,7.1125,5.0919,1.7393,0.0815,2.5719,2.6534,0,0.0345,16.1985,0,0,0,0,0.0247,0,0,0,0,0,0,0.2567,0,0,0,0,0,0.0641,0,0,0
101096,Test 4 Ben Feiss 0116009 remove zinc add 3124 add silica,Iron - Celadon,Glossy,Translucent,7,7,69.2743,6.5873,4.7159,1.6108,0.0754,2.382,2.4574,0,0.032,15.0023,0,0,0,0,0.0229,0,0,0,0,0,0,0.2378,0,0,0,0,0,0.0594,0,0,0
101098,Best Black,Black,Glossy,Opaque,5,6,64.0834,8.8254,4.1005,0,2.3989,3.11,5.5089,0,2.0589,7.6974,0,0,3.9264,0,0.0159,0,0,0,0,0,0,1.873,1.7912,0,0,0,0,0.1189,0,0,0
101099,test 1 Ben Feiss 0116009 original remove zinc,Iron - Celadon,Glossy,Translucent,7,7,67.4583,7.1842,4.527,1.8709,0.0531,2.2794,2.3324,0,0.0372,16.2183,0,0,0,0,0.0265,0,0,0,0,0,0,0.2762,0,0,0,0,0,0.069,0,0,0
101100,Test 5 Ben Feiss 0116009 original remove zinc change petalite to spodumene,Iron - Celadon,Glossy,Translucent,7,7,64.9538,8.4166,4.5377,3.0873,0.0532,2.2848,2.338,0,0.0373,16.2569,0,0,0,0,0.0266,0,0,0,0,0,0,0.2768,0,0,0,0,0,0.0692,0,0,0
101106,Test 6 Ben Feiss 0116009 original remove zinc change petalite to spodumene add 3124,Iron - Celadon,Glossy,Translucent,7,7,64.495,8.2578,5.1032,2.8696,0.0816,2.5776,2.6593,0,0.0346,16.2343,0,0,0,0,0.0247,0,0,0,0,0,0,0.2573,0,0,0,0,0,0.0643,0,0,0
101121,thank you for the sub for Jingdezhen 'peach-bloom' pigment,Glaze,,,,,19.9418,0.7333,0.3642,0,0.3229,2.1392,2.4621,0,1.1119,51.7347,0,0,0,0,0.0011,0,0,0,0,0,0,0.3926,0,0,23.2555,0,0,0.0028,0,0,0
101138,Baja Blue (w/ Whiting),Turquoise,Glossy,,6,6,65.6855,5.9931,5.179,2.5288,0.0346,2.5998,2.6344,0,0.0242,13.1219,0,0,1.5989,0,0.0173,0,0,0,0,0,0,0.1256,0,0,1.5799,0,0,1.5114,0,0,0
101188,Jade Matte adapted to Cynthia Sarmento,Glaze,Matte,Opaque,6,6,56.555,11.8614,0,0,3.3526,1.646,4.9986,0,0.1119,9.5584,0,0,10.0062,0.0074,0,0,0,0,0,0,0.0021,0.0587,0,0,1.833,0,0.0032,5.0041,0,0,0
101278,Glossy - First year's project  (3124) - class 2019,Glaze,,,,,67.4393,9.9227,2.8906,0,1.1796,2.6759,3.8555,0,0.0691,15.6965,0.0349,0.0177,0,0,0,0,0,0,0,0,0,0.0449,0,0,0,0,0,0.0288,0,0,0
101316,Matte- First year's project (6004) - class 2019,Clear,Matte,,6,6,55.5518,11.8717,4.1806,0,3.0705,3.119,6.1895,0,0.5654,21.4135,0,0,0,0,0,0,0,0,0,0,0,0.1584,0,0,0,0,0,0.069,0,0,0
101322,Felideo Museum Ash,Ash - Synthetic/Fake,,,10,10,41.191,6.0273,0,0,1.4853,0.4067,1.892,0,1.4321,45.0381,0,0,0,0,0.0222,0,0,0,0,0,0,2.7915,0,0,0,0,0,1.6057,0,0,0
101361,Alkaline celadon,Glaze,,,10,10,73.6999,6.7101,0,0,4.4736,1.8757,6.3493,0,0.632,8.7858,0,0,3.5074,0,0,0,0,0,0.0152,0,0,0.3001,0,0,0,0,0,0,0,0,0
101379,Matte- First year's project (3124) - class 2019,Clear,Matte,,6,6,55.8709,11.8475,4.165,0,1.4086,4.2377,5.6463,0,0.1935,22.1167,0,0,0,0,0,0,0,0,0,0,0,0.1126,0,0,0,0,0,0.0473,0,0,0
101442,thank you for the sub for iron ore slag,Glaze,,,,,40.654,10.5445,0,0,1.4435,4.5562,5.9997,0,0.9238,9.7276,0.0534,0.1347,0.0968,0,0.2787,0,0,0.0518,0.3593,0,0,23.9642,0,0.0527,0.0957,0,0,6.9824,0,0.0806,0
101444,Y-100 Temmoku (TWU 1970s),Iron - Tenmoku,Glossy,,9,10,70.1843,7.4697,0,0,1.8634,0.8894,2.7528,0,0.1452,12.0269,0,0,0,0,0,0,0,0,0,0,0,7.1742,0,0,0,0,0,0.2468,0,0,0
101461,L-100 NMV ^4-6 (TWU 1970's),Glaze,Glossy,,4,6,57.4912,6.6156,10.266,0,2.4489,2.5608,5.0097,0,2.3961,15.9348,0,0,0,0,2.0092,0,0,0,0,0,0,0.1034,0,0,0,0,0,0.174,0,0,0
101462,Ash Glaze ^6-9 (TWU 1970's),Ash,,,6,9,48.527,8.4369,2.0195,0,8.3134,6.3083,14.6217,0,4.7369,17.3999,0,0,0,0,2.5482,0,0,0,0,0,0,1.5497,0,0,0,0,0,0.1601,0,0,0
101464,Opal Blue (TWU 1970's),Blue - Cobalt,Glossy,,9,11,67.7016,5.4845,5.4285,0,3.3606,2.4165,5.7771,0,1.2295,6.4588,0,2.1429,2.599,0,0.0099,0,0,0,0,0,0,0.2123,0.1482,0,0,0,0,2.8076,0,0,0
101467,KCC #3 ^9-10 (TWU 1970's),Glaze,Glossy,,9,10,69.555,9.4926,0,0,8.6529,1.4538,10.1067,0,1.1879,8.5134,0,0,0,0,0.6758,0,0,0,0,0,0,0.419,0,0,0,0,0,0.0496,0,0,0
101468,CR-28a ^9 (TWU 1970's),Glaze,Glossy,,9,10,66.6855,9.0697,3.3466,0,2.0356,9.7044,11.74,0,0.774,7.7405,0,0,0,0,0.0061,0,0,0,0,0,0,0.0412,0,0,0.1157,0,0,0.0109,0,0,0.4697
101469,R-100 Soons #6 White ^9-10 (TWU 1970's),Glaze,,,9,10,69.1359,4.3255,3.2385,0,2.0179,1.4566,3.4746,0,13.7527,5.9312,0,0,0,0,0.0059,0,0,0,0,0,0,0.0638,0,0,0,0,0,0.0719,0,0,0
101470,SK #1  (TWU 1970's),Glaze,,,9,10,73.2746,10.447,0,0,8.7747,0.8452,9.6199,0,0,6.6256,0,0,0,0,0,0,0,0,0,0,0,0.0328,0,0,0,0,0,0,0,0,0
101471,S.K.A.  (TWU 1970's),Glaze,,,6,10,71.0656,10.1116,0,0,9.4273,1.2758,10.7031,0,0.6918,6.7636,0,0,0,0,0.4033,0,0,0,0,0,0,0.2609,0,0,0,0,0,0,0,0,0
101472,AT #18 (TWU 1970's),Glaze,,,9,10,69.7174,6.7267,0,0,5.6499,13.7044,19.3543,0,0,2.3428,0,0,0,0,0,0,0,0,0,0,0,0.0211,0,0,1.8376,0,0,0,0,0,0
101473,G-100 ^9-10  (TWU 1970's),Glaze,,,9,10,35.9751,8.0778,0,0,0.7324,1.6542,2.3866,0,10.1822,41.7307,0,0,0,0,0.0262,0,0,0,0,0,0,0.151,0,0,0,0,0,1.4704,0,0,0
101474,V100 Gronberg Clear ^6-10 (TWU 1970's),Glaze,,,6,10,68.4417,7.4442,5.6194,0,3.1868,2.3631,5.55,0,1.2844,6.2889,0,0,5.2126,0,0.0224,0,0,0,0,0,0,0.0865,0,0,0,0,0,0.0499,0,0,0
101476,Cornwall Stone ^8  (TWU 1970's),Glaze,,,8,10,61.5813,10.9428,0,0,1.7484,1.9941,3.7425,0,0.1651,12.3539,0,5.4845,5.4601,0,0.0249,0,0,0,0,0,0,0.1099,0,0,0,0,0,0.135,0,0,0
101477,Blue Porcelain ^9-10  (TWU 1970's),Glaze,,,9,10,72.6035,4.4181,3.8423,0,2.7289,3.198,5.9269,0,0.0365,11.8724,0,0,0,0,0,0,0,0,0,0,0,0.0322,0,0,0.2964,0,0,0,0,0,0.9719
101478,H-100 Mottled Green ^8  (TWU 1970's),Green - Titanium,,,8,10,56.5603,4.5846,0,0,1.5146,0.7099,2.2245,0,10.4789,10.5318,0,0,7.8422,0,0,0,0,0,0,0,0,0.4651,0,0,0,0,0,7.3127,0,0,0
101479,Hayden Red ^8 (TWU 1970's),"Iron - Kaki, Tomato Red",,,8,10,51.772,11.7831,0,0,3.7116,1.6828,5.3944,0,6.0246,18.5795,0,0,0,0,1.6735,0,0,0,0,0,0,2.4122,0,0,0,0,0,0.0786,0,0,2.282
101480,X-26 ^8-9 (TWU 1970's),Glaze,,,8,9,61.1538,12.2569,0,0,4.5693,2.0753,6.6446,0,0.0361,9.4759,0,0,10.246,0,0.0258,0,0,0,0,0,0,0.0938,0,0,0,0,0,0.0671,0,0,0
101481,C-100 Highland Yellow ^8  (TWU 1970's),Yellow,,,8,10,51.6025,8.4951,0,0,1.5975,5.1251,6.7225,0,0.0444,6.1302,0,0,22.503,0,0,0,0,0,0,0,0,0.7019,0,0,0,0,0,3.8004,0,0,0
101484,Grotel I ^8-9  (TWU 1970's),Glaze,Glossy,Semi-opaque,8,10,62.9193,6.3241,0,0,2.4241,1.1273,3.5513,0,0.0804,16.5692,0,0,6.7112,0,0,0,0,0,0,0,0,0.0834,0,0,0,0,0,0.1367,0,0,3.6243
101486,E-100 Gray ^8-10 (TWU 1970's),Glaze,Glossy,,8,10,73.0073,7.7334,0,0,1.2605,2.9827,4.2431,0,0.0181,14.9075,0,0,0,0,0.0129,0,0,0,0,0,0,0.0441,0,0,0,0,0,0.0336,0,0,0
101488,F-100 S3 Semi Matte ^8-10  (TWU 1970's),Glaze,Matte - Semi,,8,10,62.2681,11.8896,0,0,3.0404,1.375,4.4154,0,0.0506,13.6558,0,0,0,0,0.0361,0,0,0,0,0,0,0.5014,0,0,0,0,0,7.183,0,0,0
101492,M-B6 ^8  (TWU 1970's),Glaze,,,8,10,61.0575,11.5778,0,0,3.1958,1.4467,4.6426,0,0.0467,13.2976,0,4.8869,0,0,0.0333,0,0,0,0,0,0,0.1051,0,0,1.3429,0,0,0.0866,0,0,2.923
101493,K-100 2-4 Yellow ^8 (TWU 1970's),Yellow,,,8,10,68.8153,6.4956,2.063,0,1.3042,3.3441,4.6483,0,11.5622,6.28,0,0,0,0,0.0038,0,0,0,0,0,0,0.058,0,0,0,0,0,0.0738,0,0,0
101495,R101 Gray-Green ^8  (TWU 1970's),Glaze,,,8,10,67.3447,4.2144,3.154,0,1.9657,1.4188,3.3845,0,13.4705,5.8502,0,0,0,0,0.0058,0,0,0,0,0,0,0.0622,0,0.8685,1.5752,0,0,0.0701,0,0,0
101496,A-100 Garzio-Baby Blue ^8 (TWU 1970's),Glaze,,,8,10,62.3371,11.4052,0,0,1.9288,4.6114,6.5402,0,5.9422,10.6437,0,0,0,0,0.0164,0,0,0,0,0,0,0.2456,0,0,0,0,0,2.8695,0,0,0
101497,Robbin Speckled ^8-10  (TWU 1970's),"White, Off-White",,Semi-opaque,8,10,53.3455,9.7093,0,0,2.8987,1.3135,4.2121,0,0.0367,11.5152,0,6.0378,10.977,0,0.0262,0,0,0,0,0,0,0.0849,0,3.9871,0,0,0,0.0681,0,0,0
101498,O-100 #6 Matte White ^8  (TWU 1970's),"White, Off-White",,,8,10,56.4752,11.0853,0,0,1.9138,6.1603,8.0741,0,1.6991,14.1653,0,4.6438,3.7582,0,0.013,0,0,0,0,0,0,0.0522,0,0,0,0,0,0.0338,0,0,0
101499,Soapy White ^9  (TWU 1970's),"White, Off-White",,,8,10,50.8795,8.4039,0,0,2.9713,1.3488,4.3201,0,0.0266,14.0071,0,5.2486,16.9793,0,0.019,0,0,0,0,0,0,0.0667,0,0,0,0,0,0.0494,0,0,0
101500,Kansas City NST Opaque Satin Iron ^9-10  (TWU 1970's),Iron,,Opaque,9,10,76.4831,7.9795,0,0,4.3334,1.9739,6.3073,0,0.0083,5.2097,0,0,0,0,0.006,0,0,0,0,0,0,3.9905,0,0,0,0,0,0.0155,0,0,0
101501,Laird ^8-10  (TWU 1970's),Glaze,,,8,10,62.6221,10.3051,0,0,3.7308,2.1807,5.9115,0,0.1515,14.6251,0,0,2.5667,0,0,0,0,0,0,0,0,0.1234,0,0,0,0,0,3.6946,0,0,0
101606,Oribe Redhill,Green - Copper,Glossy,Translucent,6,6,72.0988,5.6081,1.5472,0,3.5904,0.48,4.0703,0,0.0658,13.9107,0,0,0,0,0,0,0,0,0,0,0,0.0443,0,0,2.4776,0,0,0.1772,0,0,0
101630,cone 10 normal fluxes spotty jun Strontium,Glaze,,,,,73.8843,5.4647,0,0,3.6021,1.5259,5.128,0,0.2187,0.1178,11.1703,0,3.6915,0,0,0,0,0,0,0,0,0.3246,0,0,0,0,0,0,0,0,0
101633,Ice floe celadon,Glaze,,,10,10,71.2658,7.3256,0,0,3.6888,1.5373,5.2261,0,0.7613,11.3317,0,0,3.7449,0,0,0,0,0,0.0197,0,0,0.323,0,0,0,0,0,0.0018,0,0,0
101634,Cone 10 celadon  (tile 13) Barium,Glaze,,,10,10,71.2216,7.3662,0,0,3.6793,1.5329,5.2122,0,0.2679,0.1305,0,11.6521,3.7687,0,0,0,0,0,0,0,0,0.379,0,0,0,0,0,0.0019,0,0,0
101707,1-5.1-B Rainfall Blue,Blue - Cobalt,Glossy,Semi-opaque,4,6,63.7133,7.0767,7.3931,0,1.4764,4.3972,5.8736,0,4.8313,8.3695,0,0,0,0,0,0,0,0,0,1.29,0,0.3112,0.8039,0,0,0,0,0.3375,0,0,0
101713,1-5-C Floating blue test 1,Blue - Cobalt,Glossy,Transparent,4,6,63.0666,6.6168,7.2382,0,1.4286,4.2281,5.6567,0,0.1558,12.5167,0,0,0,0,0,0,0,0,0,0,0,0.4657,0.3935,0,0,0,0,3.8901,0,0,0
101714,1-5-A Tenmoku,Iron - Tenmoku,Glossy,Transparent,4,6,63.5357,6.8115,7.1161,0,1.421,4.2324,5.6535,0,0.2306,12.3333,0,0,0,0,0,0,0,0,0,0,0,3.9945,0,0,0,0,0,0.3248,0,0,0
101894,charlie cummings base,"White, Off-White",Matte,Opaque,2,2,65.6473,4.5012,9.9623,0,0,4.9991,4.9991,0,0.1215,10.8449,0,0,0,0,0,0,0,0,0,0,0,0.036,0,0,0,0,0,0.2116,0,3.2774,0.3986
102133,June Perry Matte Kaki,Glaze,Matte,,10,10,70.8784,11.365,0,0,4.3375,1.8732,6.2107,0,0.1023,6.1213,0,0,0,0,0,0,0,0,0,0,0,5.3174,0,0,0,0,0,0.005,0,0,0
102278,SS Naragon White,Glaze,,,6,6,63.8783,6.2817,6.5887,0,0.0949,5.0695,5.1644,0,2.9922,11.332,0,0,0,0,0.012,0,0,0,0,0,0,0.0917,0,0,0,0,0,0.0676,0,3.5914,0
102361,Leach standardware tenmoku,Iron - Tenmoku,,,9,10,69.7819,8.7877,0,0,4.1674,1.7226,5.8899,0,0.0377,11.7506,0,0,0,0,0,0,0,0,0,0,0,3.7331,0,0,0,0,0,0.019,0,0,0
102451,OVO perfect matte (Material Indonesia),Matte,Matte,Opaque,6,6,56.6533,13.4204,3.5539,0,3.066,1.7769,4.8429,0,0.7905,16.5821,0,0,0,0,0,0,0,0,0,0,0,0.2277,0,0,0,0,0,3.9293,0,0,0
102643,Nick's Nosferatu,Red - Copper,Glossy,Opaque,10,10,68.4925,5.8447,2.2151,0,2.8438,1.6405,4.4842,0,0.5406,12.2207,0,4.3719,0,0,0.004,0,0,0,0,0,0,0.0575,0,0,0.2911,0,0,0.0458,0,0,1.4318
102646,pd 393.2 and crystal volumetric line blend,Crystalline,,,6,6,60.4751,5.0246,4.3162,0.4025,1.2891,5.3588,6.6479,0,0.0922,2.5283,1.6238,0,9.7689,0,0.0005,0,0,0,0,6.1826,0,0.01,0,0,0.7793,0,0,2.1482,0,0,0
102742,Purple Spot,Purple - Magnesium Matte,Matte - Semi,Opaque,6,6,64.84,4.1305,7.6201,0,1.4695,3.1314,4.6009,0,8.5051,6.8519,0,0,0,0,0.0163,0,0,0,0,0,0,0.0753,3.3287,0,0,0,0,0.0311,0,0,0
102743,Purple Spot,Purple - Magnesium Matte,Matte - Semi,Opaque,6,6,64.9287,3.9973,7.5744,0,1.3755,3.0716,4.4471,0,8.4541,7.081,0.0532,0.027,0,0,0.0162,0,0,0,0,0,0,0.0642,3.3087,0,0,0,0,0.0482,0,0,0
102766,White Shino (P. Sargent),Glaze,,,,,69.0722,18.1373,0,0,2.8752,9.0759,11.9511,0,0.107,0.4479,0,0,0,0,0.0197,0,0,0,0,0,0,0.1239,0,0,0,0,0,0.1409,0,0,0
102769,Weiser Clear,Glaze,,,,,73.678,6.0264,3.208,0,1.2875,3.6831,4.9706,0,0.8117,9.026,1.5891,0,0,0,0.0057,0,0,0,0.0617,0,0,0.1856,0,0,0,0,0,0.0221,0,0,0.415
102772,Watral Purple,Glaze,,,,,68.0486,5.6254,2.5181,0,2.8177,1.6924,4.51,0,9.3047,5.9693,0,0,0,0,0.0106,0,0,0,2.8412,0,0,0.0484,1.1,0,0,0,0,0.0238,0,0,0
102773,Walt (N. Joerling),Glaze,,,,,55.5485,11.356,0,0,2.3025,7.4726,9.7751,0,7.9546,8.1393,0,0,0,0,0,0,0,0,0,0,0,0.1473,0,0,0,0,0,0.8412,0,6.238,0
102774,V.C. Tan Matte,Glaze,,,8,11,40.2221,9.2921,0,3.1578,2.067,6.7363,8.8033,0,0.0199,14.1813,18.829,5.4744,0,0,0,0,0,0,0,0,0,0.0201,0,0,0,0,0,0,0,0,0
102776,Val's Satin Matte (J. DeWeese),Glaze,Matte - Smooth,Semi-opaque,8,11,56.3751,11.5534,0,0,1.7089,1.9413,3.6502,0,0.167,27.9638,0,0,0,0,0.0288,0,0,0,0,0,0,0.1188,0,0,0,0,0,0.1431,0,0,0
102778,Val Cushing Yellow Rust,Yellow,Matte - Semi,,8,11,51.6081,10.4464,0,0,3.5887,1.6286,5.2173,0,6.5591,19.5052,0,0,0,0,1.6176,0,0,0,0,0,0,0.3903,0,0,0,0,0,4.656,0,0,0
102790,V&O Shino #2,Shino,Glossy - Semi,Semi-opaque,8,13,68.8891,15.5638,0,4.7477,1.9775,7.9847,9.9622,0,0.0888,0.5376,0,0,0,0,0,0,0,0,0,0,0,0.0829,0,0,0,0,0,0.1279,0,0,0
102791,Turquoise,Turquoise,Matte - Smooth,Semi-opaque,8,12,39.3919,7.665,0,0,2.0132,1.0888,3.102,0,0.2811,14.243,0,10.2408,11.4654,0,0,0,0,0,0,0,0,0.598,0,0,5.3498,0,0,7.663,0,0,0
102792,Trevor's Shino,Shino - Carbon Trap,Glossy - Semi,Semi-opaque,8,12,67.2477,15.2139,0,6.7549,1.3185,8.5185,9.8369,0,0.0215,0.819,0,0,0,0,0.0154,0,0,0,0,0,0,0.0508,0,0,0,0,0,0.0399,0,0,0
102793,Svend Bayer Shino,Shino,Matte - Smooth,Semi-opaque,8,13,70.4785,16.6423,0,0,2.6807,8.9612,11.642,0,0.0499,1.001,0,0,0,0,0.0262,0,0,0,0,0,0,0.092,0,0,0,0,0,0.068,0,0,0
102794,Stokes Blue,Blue,Matte - Smooth,Opaque,8,10,60.1047,12.6175,0,2.148,2.3865,7.7483,10.1348,0,0.1133,0.3616,14.4088,0,0,0,0.0087,0,0,0,0,0,0,0.0801,0,0,0,0,0,0.0225,0,0,0
102795,Sprague Shino (UNT),Shino - Carbon Trap,Glossy - Semi,Semi-opaque,8,12,69.4319,15.4,0,2.8669,2.3075,9.0235,11.331,0,0.1007,0.6306,0,0,0,0,0,0,0,0,0,0,0,0.0943,0,0,0,0,0,0.1445,0,0,0
102796,Simon's White Shino (T. Buck),Shino - Carbon Trap,Glossy - Semi,Semi-opaque,8,12,69.35,14.758,0,7.2104,1.4277,6.2974,7.7252,0,0.0115,0.882,0,0,0,0,0.0082,0,0,0,0,0,0,0.0333,0,0,0,0,0,0.0214,0,0,0
102797,Shino #1 (B. Nettles),Shino - Carbon Trap,Glossy - Semi,Semi-opaque,8,12,63.0279,15.8314,0,2.7543,2.0584,15.2723,17.3306,0,0.2361,0.4148,0,0,0,0,0,0,0,0,0,0,0,0.1472,0,0,0,0,0,0.2576,0,0,0
102798,Hirondelle Shiny Dark Inside Glaze,Black,Matte - Semi,Opaque,8,11,61.6551,15.1809,0,5.3211,2.3283,9.8373,12.1656,0,0.151,0.3659,0,0,0,0,0,0,0,0,3.4096,0,0,1.2791,0.275,0,0,0,0,0.1966,0,0,0
102801,Rob's Green,Green - Copper,Glossy,Translucent,8,11,62.4605,8.0661,1.3789,0,2.305,2.8992,5.2041,0,0.4866,14.3278,0,3.2659,0,0,0.0025,0,0,0,0,0,0,0.0698,0,0,4.6388,0,0,0.0991,0,0,0
102802,Red #2 Waxy Shino,Shino,Matte - Stony,Semi-opaque,9,14,75.5394,15.1972,0,0,4.0729,3.9925,8.0654,0,0.2191,0.4096,0,0,0,0,0,0,0,0,0,0,0,0.2089,0,0,0,0,0,0.3604,0,0,0
102804,Poison Blue,Blue,Glossy,Semi-opaque,8,11,68.1939,6.9604,1.1921,0,2.9661,2.016,4.9821,0,4.8829,12.4375,0,0,0,0,0,0,0,0,0,0,0,0.089,0.2816,0.8967,0,0,0,0.0838,0,0,0
102806,Pete's Basic Shino,Shino,Glossy - Semi,Semi-opaque,8,12,68.4917,16.8457,0,2.381,2.3027,9.0705,11.3732,0,0.0883,0.5769,0,0,0,0,0.015,0,0,0,0,0,0,0.1036,0,0,0,0,0,0.1246,0,0,0
102807,Oestreich Shino,Shino - Carbon Trap,Satin - Matte,Semi-opaque,8,12,68.0794,17.3184,0,2.8747,2.1406,8.5946,10.7352,0,0.1408,0.5162,0,0,0,0,0.0131,0,0,0,0,0,0,0.127,0,0,0,0,0,0.1952,0,0,0
102817,Recipe Name:  E.C. Wide Firing Base ^5-8,Glaze,Matte,Opaque,5 &#189;,8,64.0143,13.0368,0,0,2.3042,7.4045,9.7087,0,1.9726,4.8259,0,0,2.2922,0,0.0097,0,0,0,0,0,0,0.3302,0,0,0,0,0,3.8096,0,0,0
102857,SS Crystal Clear,Glaze,,,5 &#189;,6,69.6277,7.6853,5.2195,0,1.1141,4.2719,5.3861,0,1.2428,10.6753,0,0,0,0,0.0095,0,0,0,0,0,0,0.0741,0,0,0,0,0,0.0795,0,0,0
102867,SS Heath A2 Blue Mist,Glaze,,,5 &#189;,6,68.8981,5.444,5.8418,0,0.8099,3.3763,4.1862,0,1.625,7.3589,2.9309,0,0,0,0.0107,0,0,0,0,0,0,0.066,0.1369,0,0,0,0,3.5016,0,0,0
103023,GL Firepit Ash Glaze,Ash,Glossy - Semi,Semi-opaque,9,12,59.8392,7.2511,1.2453,3.8153,6.4017,3.1828,9.5846,0,3.3713,8.1936,0,0,0,0,1.8036,0,0,0,0,0,0,2.7045,0,0,0,0,0,2.1915,0,0,0
103024,Orange Shino,Shino - Traditional,Matte - Smooth,Semi-opaque,9,13,70.4777,18.0687,0,0,2.5568,7.4665,10.0233,0,0.3107,0.4597,0,0,0,0,0,0,0,0,0,0,0,0.2226,0,0,0,0,0,0.4372,0,0,0
103026,Neeley Shino,Shino - Carbon Trap,Glossy - Semi,Semi-opaque,8,12,68.7852,16.2627,0,4.798,1.4372,7.3584,8.7956,0,0.1898,0.7248,0,0,0,0,0.0066,0,0,0,0,0,0,0.1513,0,0,0,0,0,0.286,0,0,0
103027,MS Shino,Shino - Carbon Trap,Glossy - Semi,Semi-opaque,8,13,69.7348,15.582,0,2.4012,2.2834,8.8857,11.1691,0,0.1817,0.6395,0,0,0,0,0.003,0,0,0,0,0,0,0.1256,0,0,0,0,0,0.163,0,0,0
103029,Shankin Shino,Shino - Carbon Trap,Glossy - Semi,Semi-opaque,8,12,66.6387,17.2574,0,6.0229,1.622,7.7253,9.3473,0,0.1419,0.2758,0,0,0,0,0.0064,0,0,0,0,0,0,0.1135,0,0,0,0,0,0.1961,0,0,0
103032,DeBoos Clear,Clear,Glossy - Semi,Translucent,9,12,67.4411,7.5494,0,0,2.5118,1.1395,3.6513,0,1.8378,15.2961,0,0,4.0961,0,0.0183,0,0,0,0,0,0,0.0622,0,0,0,0,0,0.0476,0,0,0
103042,A Suitable Jun,Glaze,,,6,6,67.2806,5.5461,3.7207,0,1.1623,4.6615,5.8238,0,0.4736,12.7515,0,0,4.1352,0,0,0,0,0,0.0141,0,0,0.2539,0,0,0,0,0,0.0005,0,0,0
103119,Chun Red recalculated with Gillespie Borate,Red - Copper,Glossy,Opaque,9,10,69.9291,5.8397,1.9977,0,3.2739,1.837,5.1109,0,4.0376,7.881,1.9972,0,1.6106,0,0.0031,0,0,0,0,0,0,0.0272,0,0,0.299,0,0,0.008,0,0,1.2591
103124,Currie Flambe Recalculated with Minspar and Gillespie,Red - Copper,Glossy,Translucent,8,10,67.3298,6.0135,4.3778,0,1.3233,3.9632,5.2864,0,1.2742,14.6095,0.0541,0,0,0,0,0,0,0,0,0,0,0.0425,0,0,0.5561,0,0,0.0001,0,0,0.4559
103135,Basic lead glaze,"White, Off-White",Glossy - Semi,Semi-opaque,7,5,74.1941,6.4874,0,0,0,0,0,0,0,0,0,0,0,19.3185,0,0,0,0,0,0,0,0,0,0,0,0,0,0,0,0,0
103215,Black Matte test,Black - Satin,,,6,6,48.2882,8.8999,1.2621,0,1.145,7.4204,8.5653,0,0.0234,19.0453,0,0,5.2691,0,0.0167,0,0,0,0,4.7207,0,0.0434,0,0,3.8224,0,0,0.0434,0,0,0
103220,Whitsundays,Blue,Glossy - Semi,Semi-opaque,6,8,67.6477,7.729,1.8374,0,3.9624,0.7847,4.7471,0,0,1.6629,12.2219,0,0,0,0,0,0,0,0,0,0,0,0,0,0.6404,0,0,0,0,3.5136,0
103224,Sea Serpent,Blue - Strontium,Matte,Opaque,6,10,55.5548,14.5307,0,0,1.9152,6.1892,8.1043,0,0.0463,0.2699,12.6963,0,8.095,0,0,0,0,0,0,0,0,0.0792,0,0,0.4817,0,0,0.1418,0,0,0
103281,Gold Test 2,Specialty - Metallic,Glossy,Opaque,6,10,52.0481,8.2831,0,0,1.6825,0.2525,1.935,0,1.4992,0.2056,0,0,0,0,0.0671,0,0,0,0,27.6027,0,1.682,2.3114,0,3.797,0,0,0.5688,0,0,0
103282,Gold Test 3,Specialty - Metallic,Matte - Semi,Opaque,6,10,52.9058,9.7122,0,0,1.5999,0.243,1.8429,0,1.4219,0.2105,0,0,0,0,0.0726,0,0,0,0,25.9309,0,1.6052,2.1714,0,3.567,0,0,0.5595,0,0,0
103283,Gold Test 1,Specialty - Metallic,Glossy,Opaque,6,10,51.1519,6.79,0,0,1.7688,0.2624,2.0312,0,1.58,0.2004,0,0,0,0,0.0612,0,0,0,0,29.3495,0,1.7622,2.4577,0,4.0373,0,0,0.5786,0,0,0
103365,SS Arrowmont Blue Green,Blue - Cobalt,Glossy,Semi-opaque,5 &#189;,6,56.5128,10.5003,2.866,6.0387,1.5205,5.2905,6.8109,0,0.804,10.4292,0,0,0,0,0.0052,0,0,0,0,0,0,0.1007,0.5711,0,0,0,0,5.3611,0,0,0
103375,SS Gasworks Earl Gray,Matte,Matte,Opaque,6,6,58.6748,12.0044,3.3256,0,0.9538,4.0433,4.9971,0,0.0722,16.4258,0,0,0,0,0,0,0,0,0,0,0,0.3077,0,0,0,0,0,4.1925,0,0,0
103609,Majolica,Glaze,,,5,6,61.6201,7.0517,7.5578,0.8237,4.194,1.3484,5.5424,0,4.1858,6.8411,0,0,0,0,0.0262,0,0,0,0,0,0,0.1148,0,0,0,0,0,0.057,0,6.1793,0
103678,Storm Clouds,Glaze,Matte,Opaque,9,9,61.4545,12.3835,0,0,3.9016,1.1859,5.0875,0,0.3316,18.1385,0,0,0,0,0,0,0,0,0,0,0,0.0533,0.0961,0.3407,0,0,0,2.1144,0,0,0
103681,træaske høj Si/Al (kaolin E),Glaze,,,,,67.5963,9.438,3.5,0,2.3742,1.3338,3.7079,0,1.4622,6.1035,0,5.116,0,0,0.6668,0,0,0,0,0,0,0.5588,0,0,1.8503,0,0,0,0,0,0
103682,træaske lav Si/Al,Glaze,,,,,50.8967,6.8978,6.1522,0,6.3477,3.7376,10.0853,0,4.6545,12.6586,0,4.7846,0,0,2.387,0,0,0,0,0,0,1.4833,0,0,0,0,0,0,0,0,0
103684,Admahon Matte - purple version,Glaze,,,6,6,66.0565,5.6743,2.7007,0,0.0438,5.866,5.9099,0,12.0475,5.502,0,0,0,0,0.0049,0,0,0,0,1.8901,0,0.0463,0.159,0,0,0,0,0.0088,0,0,0
103694,Cerberus Oil Spot (adapted to local materials),Iron - Oil Spot,Glossy - Semi,Opaque,5,6,65.2646,9.159,3.7037,0,1.4306,5.2033,6.6339,0,4.0578,6.0307,0,0,0,0,0,0,0,0,0,0,0,3.0327,2.0865,0,0,0,0,0.0311,0,0,0
103711,Cerberus Oil Spot (adapted to local materials),Iron - Oil Spot,Glossy - Semi,Opaque,5,6,65.0719,9.1628,3.7824,0,1.3705,5.1101,6.4805,0,4.2362,6.1799,0,0,0,0,0,0,0,0,0,0,0,2.9912,2.0751,0,0,0,0,0.0201,0,0,0
103774,ADP222 (adaped to local materials),Iron,,,6,6,68.4437,6.4126,3.5997,0,2.3048,2.7783,5.0831,0,0.0548,12.2363,0,0,0,0,0.5961,0,0,0,0,0,0,3.5266,0,0,0,0,0,0.0472,0,0,0
103786,OVO Perfect Matte (adapted to local materials),Matte,Matte - Smooth,Opaque,5 &#189;,7,57.253,12.6706,3.6047,0,2.8954,1.7318,4.6272,0,0.9245,16.5114,0,0,0,0,0.0066,0,0,0,0,0,0,0.3018,0,0,0,0,0,4.1002,0,0,0
103793,Mamo Tan Matt Alt (EPK/G Ilm),Glaze,Matte,,9,10,56.1814,13.6185,0,0,2.7705,2.8269,5.5973,0,7.8437,12.0388,0,0,0,0,0.0132,0,0,0,0,0,0.9489,0.2144,0,0,0,0,0,3.5437,0,0,0
103809,^6 Octopussy,Glaze,,,5,7,69.4415,5.8737,2.651,0,0.0197,6.9267,6.9465,0,0.092,11.0075,0,0,2.2664,0,0.3672,0,0,0,0,0,0,0.0406,0,0,0.4976,0,0,0,0,0,0.816
103810,^6 Soft crater,Specialty - Crater,Matte,Opaque,6,8,66.6988,14.0116,0,0,2.2751,7.365,9.6401,0,0.1158,0.5809,0,7.0778,0,0,0,0,0,0,0,0,0,0.1252,0,0,0,0,0,1.7497,0,0,0
103811,^6 Dirty Olive,Glaze,Glossy,Transparent,6,6,62.1033,7.2379,4.2674,1.8476,0,2.1337,2.1337,0,0,14.6782,0,0,5.8882,0,0,0,0,0,0,0,0,0.7811,0,0,1.0627,0,0,0,0,0,0
103818,^6 Fake satin shino,Shino,Satin,Opaque,6,7,55.7474,11.5929,1.2198,4.1385,0.0135,6.0939,6.1075,0,8.6681,9.4891,0,0,0,0,0.0022,0,0,0,0,0,0,0.4668,0,0,0,0,0,0.004,0,0,2.5636
103920,Takeshi Yasuda Celadon (Theis),Iron - Celadon,Glossy,Translucent,8,10,67.8434,7.4509,0.9968,0,2.6683,2.5229,5.1911,0,2.1253,11.1658,0,0,4.9592,0,0,0,0,0,0,0,0,0.1962,0,0,0,0,0,0.0713,0,0,0
104059,^6 MoonCrater (no lithium),Specialty - Crater,Matte,Opaque,5 &#189;,6,61.7815,11.8888,0,0,2.3171,7.3708,9.6879,0,0.0752,0.3429,0,11.0544,0,0,0,0,0,0,0,0,0,0.0683,0,0,0,0,0,5.101,0,0,0
104111,pale yellow breaks to orange,Yellow,Matte - Semi,Opaque,10,10,53.9932,10.7813,0,0,2.2467,1.0129,3.2595,0,7.4691,10.9938,0,0,0,0,0.0368,0,0,0,0,0,0,0.3312,0,0,0,0,0,13.1351,0,0,0
104125,^06 Poisonous Carrot (Cr-27),Specialty,Matte - Dry,Opaque,6,6,37.0184,0,0,0,0,0,0,0,0,42.3841,0,0,0,18.5069,0,0,0,2.0906,0,0,0,0,0,0,0,0,0,0,0,0,0
104127,^03 Spring Green (Cr-21),Glaze,,,,,77.9883,20.1445,0,0,0,0,0,0,0,0,0,0,0,0,0,0,0,1.8671,0,0,0,0,0,0,0,0,0,0,0,0,0
104128,^03 Lime Yellow (Cr-16),Green - Chrome,Matte - Dry,Opaque,3,3,38.8975,19.4899,0,0,0,0,0,0,0,0,0,37.5481,0,0,0,0,0,4.0645,0,0,0,0,0,0,0,0,0,0,0,0,0
104129,^9 Rutile Satin (Ti-8),"White, Off-White",Satin,Opaque,9,9,53.4995,12.3225,0,0,1.8038,5.8392,7.643,0,6.4189,12.7755,0,0,0,0,0,0,0,0,0,0,0,0.4044,0,0,0,0,0,6.9361,0,0,0
104131,^9 Teadust (Fe-93),Iron - Tea Dust,Glossy - Semi,Opaque,9,9,66.0708,7.9486,0,0,1.1869,3.8422,5.0291,0,4.8642,12.4581,0,0,0,0,0,0,0,0,0,0,0,3.6292,0,0,0,0,0,0,0,0,0
104162,Speckled toad,Green - Copper,Glossy - Semi,Opaque,9,9,59.5088,7.3565,0,0,2.3931,0,2.3931,0,8.8515,8.8515,0,0,0,0,0,0,0,0,0,0,0,0.2293,0,0,4.1961,0,0,4.1694,0,4.4438,0
104306,Black Metal Irit Abba,Glaze,,,6,6,61.8928,6.8747,0,0,0.1153,5.2472,5.3624,0,0.0917,13.3234,0,0,3.9818,0,0,0,0,0.4265,0,1.9437,0,3.515,1.615,0,0.8148,0,0,0.1583,0,0,0
104337,Albany Black (adpated to local materials),Glaze,,,6,6,66.8391,11.0285,2.5512,0,0.1389,5.6983,5.8371,0,3.8983,6.7114,0,0,0,0,0.0047,0,0,0,0,0,0,1.8623,1.1372,0,0,0,0,0.1302,0,0,0
104345,Ash and Wild clay,Ash,,Transparent,8,10,37.8121,10.9363,0,0,0.4145,0.1072,0.5217,0,15.5931,27.7838,0,0,0,0,4.4991,0,0,0,1.4325,0,0,0.4482,0,0,0,0,0,0.9733,0,0,0
104371,FCC base,Glaze,Matte - Smooth,Translucent,5,5 &#189;,56.1786,12.5973,0,0,2.2436,7.2338,9.4774,0,13.5178,8.1258,0,0,0,0,0.0132,0,0,0,0,0,0,0.0558,0,0,0,0,0,0.0342,0,0,0
104420,Modified Kitten's White,Clear,Glossy,Transparent,5,6,67.3387,5.1963,5.8084,0,0.5008,3.1255,3.6264,0,0.0314,10.0477,4.9252,0,0,0,0.0224,0,0,0,0,0,0,0.0609,0,0,0,0,0,0.0582,0,2.8843,0
104454,Alkaline celadon II,Glaze,,,10,10,72.8218,6.9586,0,0,4.6499,1.9457,6.5957,0,0.6473,9.0111,0,0,3.6497,0,0,0,0,0,0.0156,0,0,0.3002,0,0,0,0,0,0,0,0,0
104485,Limelight,Glaze,Glossy,Semi-opaque,7,7,62.3784,6.6267,0,0,4.1997,1.3387,5.5384,0,0.4247,8.8373,0,0,8.9042,0,0,0,0,0,0,0,0,0.2567,0,0,0,0,0,7.0336,0,0,0
104505,Spotlight,Glaze,Glossy,Semi-opaque,9,9,62.5329,6.64,0,0,4.2118,1.3408,5.5526,0,0.4241,17.7461,0,0,0,0,0,0,0,0,0,0,0,0.252,0,0,0,0,0,6.8523,0,0,0
104508,træaske lav Si/Al (kaolin E) (semi mat),Glaze,,,,,53.7472,10.8987,5.0778,0,5.6565,3.0852,8.7417,0,3.8421,10.4489,0,3.9485,0,0,1.9704,0,0,0,0,0,0,1.3246,0,0,0,0,0,0,0,0,0
104509,træaske høj Si/Al (kaolin E) (semi mat),Glaze,,,,,64.1746,12.9084,3.4388,0,2.6221,1.3097,3.9318,0,1.4355,5.997,0,5.0259,0,0,0.6545,0,0,0,0,0,0,0.6186,0,0,1.8149,0,0,0,0,0,0
104597,44 - Wrinkle (cone6),Glaze,,,6,6,52.6974,10.5455,11.2255,0,3.2232,11.2181,14.4413,0,0.0297,0.4831,0,10.0392,0.404,0,0.0212,0,0,0,0,0,0,0.0582,0,0,0,0,0,0.0551,0,0,0
104599,21 - Satin Matte (base),Glaze,,,6,10,62.6758,11.8719,1.727,0,4.9796,3.7651,8.7447,0,0.0274,0.328,0,14.4152,0.0621,0,0.0196,0,0,0,0,0,0,0.0776,0,0,0,0,0,0.0508,0,0,0
104601,27 - Satin Matte (base),Glaze,,,6,10,60.522,12.4515,3.458,0,4.399,5.0026,9.4016,0,0.0365,0.3537,0,13.4696,0.1244,0,0.0261,0,0,0,0,0,0,0.0887,0,0,0,0,0,0.0679,0,0,0
104863,Heino Blue,Glaze,,,5,7,61.9087,11.9534,0,2.9227,2.2939,7.3271,9.6211,0,0.2289,0.6244,0,10.6567,0,0,0,0,0,0,0,0,0,0.0947,0,0,1.9278,0,0,0.0616,0,0,0
104966,Silver Lining,Glaze,Matte,Opaque,6,6,58.4125,12.1596,3.6184,0,3.8822,1.5453,5.4276,0,0,17.9567,0,0,0,0,0,0,0,0,0,0,0,0,0.0938,0.3327,0,0,0,1.9988,0,0,0
104967,Singing in the Rain,Glaze,Matte,Opaque,6,6,58.5893,12.0933,3.5845,0,4.852,0.6011,5.4531,0,0.8084,16.8831,0,0,0,0,0.0065,0,0,0,0,0,0,0.0233,0.097,0.344,0,0,0,2.1174,0,0,0
104969,Overcast,Glaze,Matte,Opaque,9,9,61.7265,12.0441,0,0,4.0624,1.256,5.3184,0,0.3747,17.8924,0,0,0,0,0,0,0,0,0,0.116,0,0.1237,0.065,0,0,0,0,2.3393,0,0,0
104970,Overcast but Fine,Glaze,Matte,Opaque,9,9,59.5715,11.52,3.5178,0,3.2236,2.283,5.5067,0,0.2404,17.0178,0,0,0,0,0,0,0,0,0,0.1126,0,0.0984,0.0632,0,0,0,0,2.3517,0,0,0
105009,Baby Powder,Clear,Glossy,Transparent,6,6,69.1184,7.0269,3.0462,0,2.6064,1.9122,4.5187,0,8.5854,7.5826,0,0,0,0,0,0,0,0,0,0,0,0.0554,0,0,0,0,0,0.0665,0,0,0
105099,Bondi Blue,Turquoise,Glossy,,6,6,65.5718,5.7693,5.1756,2.233,0.3425,2.6819,3.0244,0,0.0096,13.4823,0,0,1.3658,0,0,0,0,0,0,0,0,0.1155,0,0,1.4831,0,0,1.7695,0,0,0
105105,White Cliffs Opal,"White, Off-White",Glossy,Semi-opaque,5,7,62.4004,7.8739,2.4702,0,1.3043,4.5769,5.8811,0,3.1793,8.0158,0,0,3.9423,0,0.0045,0,0,0,0,0,0,0.394,0,0,0,0,0,5.8384,0,0,0
105248,Dixon Shino,Glaze,,,,,67.2353,16.2716,0,5.9351,1.2867,8.2479,9.5346,0,0.2129,0.3919,0,0,0,0,0,0,0,0,0,0,0,0.1505,0,0,0,0,0,0.2682,0,0,0
105249,Bob's Shino II,Glaze,,,,,70.019,15.4476,0,4.8104,2.7518,6.123,8.8748,0,0.1557,0.2956,0,0,0,0,0.0066,0,0,0,0,0,0,0.1487,0,0,0,0,0,0.2417,0,0,0
105251,Shrimpy Shino,Glaze,,,,,69.8397,16.5523,0,4.5838,1.9686,6.0362,8.0049,0,0.1943,0.5431,0,0,0,0,0,0,0,0,0,0,0,0.1107,0,0,0,0,0,0.1713,0,0,0
105252,Peach Shino,Glaze,,,,,63.8754,20.0678,0,6.1284,1.7024,5.5517,7.2541,0,0.2285,0.4784,0,0,0,0,0,0,0,0,0,0,0,0.0846,0,0,0,0,0,0,0,1.8828,0
105253,Justin's Shino,Glaze,,,,,68.1335,15.3538,0,2.6656,2.0487,11.1051,13.1538,0,0.1102,0.529,0,0,0,0,0.0046,0,0,0,0,0,0,0.0378,0,0,0,0,0,0.0118,0,0,0
105254,Dixon New Crawl,Glaze,,,,,59.1312,11.6423,0,0,0.2097,6.4074,6.6171,0,0.1613,22.034,0,0,0,0,0,0,0,0,0,0,0,0.1398,0,0,0,0,0,0.2742,0,0,0
105255,Crab Claw Shino,Glaze,,,,,68.4994,19.3428,0,2.3784,2.1676,6.5197,8.6873,0,0.1846,0.4838,0,0,0,0,0.0379,0,0,0,0,0,0,0.176,0,0,0,0,0,0.2097,0,0,0
105256,Apricot,Shino,,,9,12,66.6053,15.3397,0,6.7031,0.0305,11.1778,11.2083,0,0.0214,0.0275,0,0,0,0,0.0153,0,0,0,0,0,0,0.0397,0,0,0,0,0,0.0397,0,0,0
105259,Yellow Matte (Copy),Yellow,Matte,Semi-opaque,10,10,62.4128,13.5107,0,0,1.7241,5.0477,6.7718,0,0.371,16.594,0,0,0,0,0.0289,0,0,0,0,0,0,0.217,0,0,0,0,0,0.0938,0,0,0
105260,Orange to White,Glaze,,,,,69.2943,15.8639,0,2.3192,1.8108,9.7641,11.5749,0,0.178,0.5021,0,0,0,0,0.0038,0,0,0,0,0,0,0.1065,0,0,0,0,0,0.1572,0,0,0
105261,Thicc to Thin,Glaze,,,,,68.592,17.8482,0,5.039,2.9991,1.3546,4.3537,0,0.0575,3.8378,0,0,0,0,0.0411,0,0,0,0,0,0,0.124,0,0,0,0,0,0.1068,0,0,0
105277,Get That Celadon,Iron - Celadon,,,9,12,72.3733,8.2717,0,0,0.1267,6.0055,6.1321,0,0.0467,12.588,0,0,0,0,0.188,0,0,0,0,0,0,0.3979,0,0,0,0,0,0.0023,0,0,0
105416,Deep Blue Float,Blue - Cobalt,Glossy,Semi-opaque,5,6,61.6941,6.6434,4.7018,0,1.6688,3.0747,4.7435,0,6.3827,11.1645,0,0,0,0,0.0203,0,0,0,0,0,0,0.0605,1.0365,0.4126,0,0,0,3.14,0,0,0
105429,Lagana Vapna US materials,Bristol,,,5,6,63.8306,6.0571,0,0,3.4116,1.6114,5.023,0,0.0677,8.7477,0,0,9.0951,0,0.0024,0,0,0,0,0,0,0.2147,0,0,0,0,0,6.9617,0,0,0
105430,AC Base 10,Glaze,Matte - Semi,Opaque,6,6,64.8183,8.7814,0,0,1.3701,2.3144,3.6845,0,0.5782,11.0994,0,0,5.9419,0,0.0228,0,0,0,0,0,0,0.3422,0,0,0,0,0,4.7313,0,0,0
105431,AC Base 20,Glaze,Glossy - Semi,Opaque,6,6,68.2071,8.5425,0,0,1.6513,1.7946,3.4459,0,0.5983,11.0477,0,0,7.1731,0,0.0387,0,0,0,0,0,0,0.7053,0,0,0,0,0,0.2415,0,0,0
105483,Local Corn Glaze,Ash,,,9,12,70.1712,6.5249,0,4.9942,2.9375,0.7512,3.6886,0,2.826,10.5761,0,0,0,0,0,0,0,0,0,0,0,1.219,0,0,0,0,0,0,0,0,0
105486,Local Corn Glaze II,Ash,,,9,12,67.3411,6.3363,0,0,6.0451,2.1032,8.1484,0,8.0139,8.4275,0,0,0,0,0.0022,0,0,0,0,0,0,1.6953,0,0,0,0,0,0.0353,0,0,0
105594,Seaweed,Green - Chrome,,,6,6,67.2714,7.0422,2.8438,0,1.4469,4.0163,5.4632,0,11.0732,2.6935,0,0,0,0,0,0,0,0.4214,0,0,0,0.1044,0,0,0,0,0,3.0867,0,0,0
105599,Storm Blue,Iron - Celadon - Blue,Glossy,Translucent,6,6,67.7282,6.2442,0,0,3.4554,1.067,4.5224,0,0.4835,9.6096,0,0,9.712,0,0,0,0,0,0,0,0,0.1209,0.3018,0,1.1621,0,0,0.1152,0,0,0
105600,OldForge Nuclear Meltdown (Copy),Green - Chrome,Glossy - Semi,Translucent,5,6,62.757,7.3654,3.9229,0,4.6289,2.909,7.5378,0,0.4014,3.9802,13.7949,0,0,0,0,0,0,0.154,0,0,0,0.0863,0,0,0,0,0,0,0,0,0
105604,variegated dove gray (Copy),"White, Off-White",Glossy,Semi-opaque,5 &#189;,6,58.0517,6.0159,4.6453,0,3.3794,1.7955,5.1749,0,3.3477,7.7648,0,0,6.0677,0,0.0085,0,0,0,0,0,0,0.9518,0.3122,0,0,0,0,7.6597,0,0,0
105732,phase separation ash glaze,Ash,Glossy - Semi,Semi-opaque,10,10,61.8588,8.0026,0,0,7.3097,2.6976,10.0073,0,5.5678,8.2946,0,0,0,0,2.1602,0,0,0,0,0,0,3.4181,0,0,0,0,0,0.6906,0,0,0
105879,Pot plant,Clear,Matte,Transparent,2,2,49.4325,12.3739,10.078,0,1.6442,6.6386,8.2828,0,2.3123,17.21,0,0,0,0,0.0184,0,0,0,0,0,0,0.134,0,0,0,0,0,0.158,0,0,0
105880,Shiny pot plant,Clear,Glossy,Transparent,2,2,61.4326,8.5707,7.9288,0,1.2889,5.2177,6.5066,0,1.8138,13.5423,0,0,0,0,0.0145,0,0,0,0,0,0,0.0937,0,0,0,0,0,0.0969,0,0,0
105882,Frangipani,"White, Off-White",Matte,Opaque,2,2,48.6505,9.9331,9.1878,0,1.4936,6.0463,7.54,0,2.1018,15.6866,0,0,0,0,0.0168,0,0,0,0,0,0,0.1086,0,0,0,0,0,2.8292,0,3.9457,0
105883,Milkweed,"White, Off-White",Glossy,Opaque,2,2,59.5209,8.267,7.6468,0,1.2429,5.0316,6.2746,0,1.7493,13.0583,0,0,0,0,0.014,0,0,0,0,0,0,0.0904,0,0,0,0,0,0.0935,0,3.2854,0
105920,Petalite Qingbai,Iron - Celadon,Glossy,Transparent,10,10,69.3321,6.9961,0,6.9753,0,0,0,0,2.911,13.6261,0,0,0,0,0,0,0,0,0,0,0,0.1593,0,0,0,0,0,0,0,0,0
105971,Semi-matte Green,Green,Matte - Semi,Semi-opaque,6,6,57.5433,10.9554,2.3916,0,1.6248,4.2653,5.8901,0,7.4237,11.7001,0,0,0,0,0.0044,0,0,0,0,0,0,0.2916,0,0,0,0,0,2.3946,0,0,1.4054
105987,24,Glaze,,,,,47.7298,11.2142,4.4918,0,0.9585,4.7141,5.6725,0,12.4237,18.2865,0,0,0,0,0.0277,0,0,0,0,0,0,0.0815,0,0,0,0,0,0.0721,0,0,0
106171,BS-03 Tae-Lim's Blue Celadon 2020,Iron - Celadon - Blue,Glossy - Semi,Translucent,8,10,71.5499,8.4073,0,0,1.7746,3.2032,4.9778,0,0.0261,13.8573,0,0.9988,0,0,0.0147,0,0,0,0,0,0,0.1299,0,0,0,0,0,0.0382,0,0,0
106190,NO.18,Glaze,,,8,9,62.4925,4.9085,0,0,4.2826,0.1631,4.4457,0,7.4925,14.1268,0,0,0,0,0,0,0,0,0,0,0,0.6206,0,0,0,0,0,5.9135,0,0,0
106192,NO. 20,Glaze,,,8,9,62.5554,4.9132,0,0,4.2862,0.1634,4.4496,0,7.5018,14.2573,0,0,0,0,0,0,0,0,0,0,0,0.3996,0,0,0,0,0,5.923,0,0,0
106223,Ferro Frit 3134 substitute,Refractory,Glossy,Translucent,4,4,47.4998,0,20.3442,0,0,10.2596,10.2596,0,0,21.8964,0,0,0,0,0,0,0,0,0,0,0,0,0,0,0,0,0,0,0,0,0
106289,Forest Green,Green - Copper,Glossy,Translucent,5,6,64.0112,6.8929,4.8784,0,1.7315,3.1902,4.9217,0,6.6225,11.5838,0.4333,0,0,0,0.0211,0,0,0,0,0,0,0.0628,0,0,0.5176,0,0,0.0548,0,0,0
106317,Clear cone 04 (Test 1),Clear,Glossy,Transparent,5,3,59.0159,6.2194,10.7201,0,1.0764,5.8819,6.9582,0,0.1502,16.3542,0,0,0,0,0,0,0,0,0,0,0,0.2613,0,0,0,0,0,0.3208,0,0,0
106333,Shiny dark pot plant,Black - Glossy,Glossy,Opaque,2,2,61.9107,8.5051,7.7954,0,1.1535,4.7541,5.9076,0,1.7849,9.0923,0,0,0,0,0.0142,0,0,0,0,0,0,3.4696,1.4106,0,0,0,0,0.1094,0,0,0
106334,Dark Pot plant,Black,Matte,Opaque,2,2,49.6799,12.7937,9.8752,0,1.6092,6.4926,8.1017,0,2.269,10.593,0,0,0,0,0.018,0,0,0,0,0,0,4.6238,1.8746,0,0,0,0,0.171,0,0,0
106336,Shiny pot plant (with smaller bubbles),Clear,Glossy,Transparent,2,2,61.4103,8.568,7.9298,0,1.2941,5.2351,6.5292,0,1.8139,13.5445,0,0,0,0,0.0145,0,0,0,0,0,0,0.0935,0,0,0,0,0,0.0963,0,0,0
106339,Tessha,Iron,Matte - Semi,,9,10,76.7424,7.132,0,0,3.8733,1.8339,5.7072,0,3.7104,3.7022,0,0,0,0,0,0,0,0,0,0,0,2.9623,0,0,0,0,0,0.0434,0,0,0
106380,Polished Granite,Glaze,Glossy - Semi,Semi-opaque,6,8,67.0225,7.6944,2.6214,0,4.1734,1.3538,5.5273,0,0,12.8332,0,0,0,0,0,0,0,0,0,0,0,0,0.0896,0.2888,0,0,0,0,0,3.9229,0
106442,JB Cone 6 Crystalline,Crystalline,Glossy,,6,6,59.9588,4.5821,5.7311,0,0.7194,5.1568,5.8762,0,0.0449,6.3944,0,0,17.3639,0,0.0064,0,0,0,0,0,0,0.0256,0,0,0,0,0,0.0166,0,0,0
106490,Hot Pink - GHP,Glaze,,,4,4,77.2286,5.3915,0,0,3.4329,1.5652,4.9981,0,3.0764,5.759,3.285,0,0,0,0,0,0,0,0,0,0,0.2614,0,0,0,0,0,0,0,0,0
106656,WoDo White with Canadian Nepheline Syenite,"White, Off-White",Matte,Translucent,6,6,54.6729,12.5051,0,0,1.9644,5.9222,7.8867,0,10.2955,14.2924,0,0,0,0,0,0,0,0,0,0,0,0.125,0,0,0,0,0,0.2223,0,0,0
106843,marl biaxial,Clear,,,10,10,69.737,9.0781,0,0,3.5704,1.6224,5.1928,0,0.0247,15.8372,0,0,0,0,0.0176,0,0,0,0,0,0,0.0667,0,0,0,0,0,0.0458,0,0,0
106896,Martin Tea Dust v4,Glaze,Glossy,,6,6,64.2957,7.0417,3.9367,0,4.3953,2.2056,6.6009,0,2.9999,10.9808,0,0,0,0,0,0,0,0,0,0,0,4.0683,0,0,0,0,0,0.076,0,0,0
106944,Echeveria,Glaze,Glossy,Opaque,2,2,60.5481,8.5347,7.8696,0,1.2407,5.0511,6.2917,0,1.8008,12.0057,0,0,0,0,0.0144,0,0,0,0,0,0,1.2388,0.4716,0,0,0,0,0.101,0,1.1235,0
106959,A7 Fairy Circle,Glaze,Glossy,Semi-opaque,5,6,61.4841,6.4297,3.6201,2.16,1.3171,3.7726,5.0897,0,4.2188,11.0221,0,0,0,0,0.0083,0,0,0,0,0,0,2.629,0,0,0,0,0,3.3382,0,0,0
106962,K.I.S.S. Glaze (in parts),Clear,Glossy - Semi,Transparent,4,2,60.2636,8.1134,11.4477,0,1.2435,5.4545,6.6979,0,2.6564,10.5899,0,0,0,0,0.0345,0,0,0,0,0,0,0.1238,0,0,0,0,0,0.0727,0,0,0
106976,C2 Astral,Glaze,Glossy,Semi-opaque,5,6,61.8966,7.981,2.5239,0,1.5974,4.9157,6.5131,0,4.0341,7.9274,0,0,4.7867,0,0.0082,0,0,0,0,0,0,0.0729,0,1.304,0.4927,0,0,2.4595,0,0,0
107060,Napster Shino,Glaze,,,10,10,65.4257,17.6263,0,4.8616,1.6518,9.6199,11.2717,0,0.1555,0.2919,0,0,0,0,0.0133,0,0,0,0,0,0,0.1341,0,0,0,0,0,0.2198,0,0,0
107101,OS Woodash Gloss,Ash,Satin,Semi-opaque,9,10,62.0368,5.2146,0,0,9.5152,4.2906,13.8057,0,4.5568,10.0044,0,0,0,0,2.5595,0,0,0,0,0,0,1.4985,0,0,0.3237,0,0,0,0,0,0
107102,OS Woodash Matt,Ash,Matte - Dry,Opaque,9,10,62.6649,13.0235,0,0,4.9868,2.144,7.1309,0,1.8258,13.1467,0,0,0,0,1.0285,0,0,0,0,0,0,0.6904,0,0,0.3675,0,0,0.1218,0,0,0
107104,OS Woodash satin,Ash,Satin,Opaque,9,10,60.2903,8.6269,0,0,8.9248,3.9394,12.8642,0,3.9986,10.5569,0,0,0,0,2.2738,0,0,0,0,0,0,1.3432,0,0,0,0,0,0.046,0,0,0
107309,WPG01 Kalamalka,Blue - Rutile,Glossy,Semi-opaque,6,6,59.8602,8.2543,4.5072,0,2.0575,4.2198,6.2773,0,5.3575,10.7038,0,0,0,0,0.0395,0,0,0,0,0,0,1.7287,0,0,0,0,0,3.2714,0,0,0
107454,Toms 22321,Iron - Celadon - Blue,Glossy - Semi,Translucent,9,10,71.0156,8.4324,0,0,2.5822,2.9947,5.5769,0,0.0707,14.4191,0,0,0,0,0,0,0,0,0,0,0,0.4675,0,0,0,0,0,0.0178,0,0,0
107469,Takeshi Yasuda Celadon (Theis) (Copy),Iron - Celadon,Glossy,Translucent,8,10,67.8434,7.4509,0.9968,0,2.6683,2.5229,5.1911,0,2.1253,11.1658,0,0,4.9592,0,0,0,0,0,0,0,0,0.1962,0,0,0,0,0,0.0713,0,0,0
107474,RJ One,Clear,Glossy,Transparent,4,3,58.4686,8.0304,12.6065,0,1.0775,5.0475,6.125,0,2.9136,11.5904,0,0,0,0,0.0404,0,0,0,0,0,0,0.1389,0,0,0,0,0,0.0863,0,0,0
107627,Studio White,"White, Off-White",Glossy,Semi-opaque,6,6,63.993,5.9266,3.4494,0,1.3901,3.8666,5.2567,0,2.9729,11.5193,0,0,3.1806,0,0.0063,0,0,0,0,0,0,0.063,0,0,0,0,0,0.0112,0,3.621,0
107629,Esther's Eggshell,"White, Off-White",Glossy,Opaque,5,7,53.1125,4.3171,9.5862,0,1.4431,5.6627,7.1058,0,0.2512,16.7155,0,0,4.3893,0,0.006,0,0,0,0,0,0,1.2901,0,0,0,0,0,0.0155,0,0,3.2109
107708,RJ Cyan,Glaze,Glossy,Transparent,4,3,70.6898,5.1321,3.8968,1.7359,1.3936,9.871,11.2647,0,0.6352,5.5328,0,0,0,0,0.0133,0,0,0,0,0,0,0.0346,0,0,1.0304,0,0,0.0346,0,0,0
107711,Chun Blue - Mahavir,Glaze,,,6,6,67.7808,6.0992,0,0,3.2781,1.3163,4.5944,0,4.337,8.797,0,0,0,0,0,0,0,0,0,0,0,0.2135,0,0,5.201,0,0,2.9771,0,0,0
107729,John's Temmoku - Mahavir,Glaze,,,6,6,66.8585,7.6428,0,0,3.4931,1.4703,4.9634,0,0.2202,13.9311,0,0,0,0,0.012,0,0,0,0,0,0,6.3406,0,0,0,0,0,0.0313,0,0,0
107800,Simple Oribe,Green - Oribe,Glossy,Translucent,5,6,66.347,8.4435,3.4734,0,1.7837,6.2503,8.034,0,0.9358,10.2448,0,0,0,0,0.0063,0,0,0,0,0,0,0.073,0,0,2.4308,0,0,0.0113,0,0,0
107877,Shanner Oribe (Toms version),Green - Oribe,,,10,12,64.8105,7.1446,0,0,2.7876,1.116,3.9036,0,4.3984,15.8493,0,0,0,0,0.2055,0,0,0,0,0,0,0.0448,0,0,3.6209,0,0,0.0224,0,0,0
107878,Eclipse,Glaze,,,5,6,66.8544,8.9888,0,0,0.1053,6.3619,6.4672,0,0.081,0.0594,0,0,0,0,0,0,0,0,0,16.4883,0.3991,0.5242,0,0,0,0,0,0.1377,0,0,0
107998,C10 Lichen,Glaze,,,10,10,52.195,11.9173,0,0,2.4038,7.6876,10.0914,0,23.405,0.344,0,0,0,0,0,0,0,0,0,0,0,0.0568,0,0,0,0,0,0.0739,0,1.9166,0
108054,Bunnings 4321,Specialty,,,6,10,42.6578,3.1436,4.2016,0,0.0767,15.0732,15.1498,0,17.471,16.5985,0,0,0,0,0,0,0,0,0,0,0,0.6774,0,0,0,0,0,0.1002,0,0,0
108067,Is this too much copper?,Glaze,,,,,58.354,8.7292,0,0,0,0,0,0,0,22.9641,0,0,0,0,0,0,0,0,0,0,0,0,0,0,9.9527,0,0,0,0,0,0
108068,How much is too much copper?,Glaze,,,,,67.827,9.0842,0,0,0,0,0,0,0,0,16.1838,0,0,0,0,0,0,0,0,0,0,0,0,0,6.905,0,0,0,0,0,0
108183,Yoder's Multi Blue Yvonne's version,Turquoise,Glossy,Opaque,5,7,60.9366,5.6771,3.4029,0,5.3975,1.1601,6.5575,0,2.8936,11.5155,3.2172,0,0,0,0.0033,0,0,0,0,0,0,0.21,0,0,0.8236,0,0,4.7627,0,0,0
108209,RJ Kaleidoscope II,Glaze,Glossy,Transparent,4,4,58.1542,6.585,11.3808,1.2899,0.3215,5.1621,5.4836,0,0.0403,14.2731,0,0,1.2399,0,0.0064,0,0,0,0,0,0,0.1086,0,0,0,0,0,1.4381,0,0,0
108230,How about copper with magnesium?,Glaze,,,,,65.6503,7.2477,0,0,0,0,0,0,18.8385,0,0,0,0,0,0,0,0,0,0,0,0,0,0,0,8.2636,0,0,0,0,0,0
108401,Iowa Shino,Shino,Matte - Semi,Semi-opaque,8,13,69.5783,16.0107,0,2.4424,2.3499,8.6458,10.9956,0,0.1102,0.5926,0,0,0,0,0.0039,0,0,0,0,0,0,0.1071,0,0,0,0,0,0.1592,0,0,0
108443,Сборка «Лед»,Specialty - Crawling,Matte - Smooth,Opaque,6,8,52.3972,14.269,0,0,4.9954,6.9881,11.9835,0,20.1401,1.0765,0,0,0,0,0,0,0,0,0,0,0,0.048,0,0,0,0,0,0.0857,0,0,0
108446,Ronald's Stoney cream,Matte,Matte - Stony,Opaque,6,6,57.0425,11.1971,3.89,0,1.5422,3.6501,5.1923,0,6.4769,9.6888,0,0,0,0,0,0,0,0,0,0.0074,0,0.3118,0,0,0,0,0,3.1782,0,3.0152,0
108534,Ronald's Stoney cream (Germany),Glaze,Matte - Stony,Opaque,6,8,56.9742,11.1929,3.9965,0,1.4968,3.5909,5.0877,0,6.6803,9.5236,0,0,0,0,0,0,0,0,0,0.0075,0,0.3166,0,0,0,0,0,3.1941,0,3.0266,0
108559,Ann's Gloop,Specialty - Gloop,,,6,6,76.8652,9.5535,0,0,0.4021,3.1686,3.5706,0,0.222,9.6792,0,0,0,0,0,0,0,0,0,0,0,0.0813,0,0,0,0,0,0.0281,0,0,0
108669,Studio White (Copy),"White, Off-White",Glossy,Semi-opaque,6,6,63.993,5.9266,3.4494,0,1.3901,3.8666,5.2567,0,2.9729,11.5193,0,0,3.1806,0,0.0063,0,0,0,0,0,0,0.063,0,0,0,0,0,0.0112,0,3.621,0
108750,RJ Low fire Val's Turquoise II,Turquoise,Glossy - Semi,Opaque,4,4,59.0269,4.1234,13.2758,0,0.12,5.0509,5.1709,0,2.5063,14.1249,0,0,0,0,0,0,0,0,0,0,0,0.0779,0,0,1.5241,0,0,0.1697,0,0,0
108866,Picadilly (Adie4/CMW),Purple,Matte,Opaque,5,6,52.83,11.8505,3.5632,0,3.0977,2.2289,5.3266,0,0.1366,21.7272,0,0,0,0,0.0315,0,0,0.0481,0,0,0,0.0943,0.4303,0,0,0,0,0.9973,0,1.9942,0.9702
108902,"Celadon Clear 1- Lab 1, Roberta Forsyth",Clear,Glossy,Transparent,6,6,69.4028,7.7668,3.4851,0,0.6592,3.1327,3.7919,0,0.0334,15.3671,0,0,0,0,0.0239,0,0,0,0,0,0,0.0669,0,0,0,0,0,0.0621,0,0,0
108906,"Celadon Clear 2 - Lab 1, Roberta Forsyth (test)",Glaze,,,,,68.4594,7.9614,0.8274,0,0.9402,2.5488,3.4889,0,0.028,19.1034,0,0,0,0,0.02,0,0,0,0,0,0,0.0594,0,0,0,0,0,0.052,0,0,0
108907,"Celadon Clear 3 Lab 1, Roberta Forsyth (test)",Clear,Glossy,Transparent,6,6,73.914,9.6571,2.2286,0,0.8678,3.0096,3.8774,0,0.0418,10.0894,0,0,0,0,0.0299,0,0,0,0,0,0,0.0842,0,0,0,0,0,0.0776,0,0,0
108927,Astor#23  Light Blue (Local materials),Blue - Rutile,Glossy - Semi,Opaque,5,6,66.1011,7.7339,2.9733,0,0,5.9583,5.9583,0,4.8732,8.091,0,0,0,0,0,0,0,0,0,0,0,0.1923,0.5798,0,0,0,0,3.4972,0,0,0
108931,Purple Rain (local materials),Crystalline - Macro,Glossy - Semi,Opaque,6,7,62.9489,2.0048,3.6371,0,1.0952,8.4771,9.5723,0,0.0655,6.2819,0,0,0,0,0,0,0,0,0,0,0,0.0289,15.4606,0,0,0,0,0,0,0,0
109007,Picadilly (Adie4/CMW),Purple,Matte,Opaque,5,6,52.83,11.8505,3.5632,0,3.0977,2.2289,5.3266,0,0.1366,21.7272,0,0,0,0,0.0315,0,0,0.0481,0,0,0,0.0943,0.4303,0,0,0,0,0.9973,0,1.9942,0.9702
109029,Tea Dust (Polvo de Té) con cenizas volcánicas,Iron - Tea Dust,Matte,Opaque,4,5,69.1715,7.8025,0,0,1.4413,4.3104,5.7517,0,6.8969,6.7606,0,0,0,0,1.283,0,0,0,0,0,0,1.9661,0,0,0,0,0,0.3677,0,0,0
109046,Crystalline - Steel Blue to Purple Crystals,Crystalline,,,6,6,57.6052,2.7767,2.525,0.6627,1.199,8.0844,9.2835,0,0.3146,4.3197,0,0,21.2663,0,0.0022,0,0,0,0,0.9269,0,0.0282,0.2079,0,0,0,0,0.0813,0,0,0
109250,Bloomfield’s Chrome Chartreuse Transparent,Green - Copper,Glossy,Transparent,6,6,65.6412,6.2349,0,11.1002,1.0528,3.0973,4.1501,0,0.0849,2.6958,0,9.8969,0,0,0,0,0,0.1607,0,0,0,0.0336,0,0,0,0,0,0.0018,0,0,0
109366,Emilio's Jun (Copy) (Copy),Iron - Celadon - Blue,Glossy,Semi-opaque,10,10,74.7439,5.1869,0,0,1.8743,2.3156,4.1899,0,2.6717,12.7538,0,0,0,0,0,0,0,0,0,0,0,0.4439,0,0,0,0,0,0.0098,0,0,0
109551,Deep Blue,Blue - Cobalt,Glossy,,6,7,62.0447,6.3461,0,0,0,5.0971,5.0971,0,0,9.6463,0,0,9.5413,0,0,0,0,0,0,0,0,0.385,2.1764,0,3.1426,0,0,1.6206,0,0,0
109658,Bad Glaze,Glaze,,,6,10,57.0099,8.5106,10.0963,2.0182,0.1242,5.1087,5.2329,0,0.7059,1.1497,0,0,0,0,0,0,0,0,0,14.7964,0,0.4799,0,0,0,0,0,0,0,0,0
109818,Nudibranch - Cone 6,Blue - Strontium,Matte,Opaque,6,6,54.1924,13.2047,4.3973,0,1.0899,5.6592,6.7491,0,0.0496,1.4411,18.2662,0,0,0,0,0,0,0,0,0,0,0.0955,0,0,1.4051,0,0,0.1989,0,0,0
110139,Low Temp Matte,Clear,Matte,,4,4,47.5487,12.4327,14.0193,0,0.2445,7.0249,7.2694,0,0.0737,18.5957,0,0,0,0,0,0,0,0,0,0,0,0.0419,0,0,0,0,0,0.0186,0,0,0
110163,тестер 3 матовый,Glaze,,,,,58.1875,11.1804,3.4906,0,2.4384,2.6553,5.0937,0,1.715,13.791,0.0634,0,0,0,0,0,0,0,0,0,0,0.045,0,0,0,0,0,0.0086,0,4.5605,1.8644
110277,Rez (Resurrection) Bay,Glaze,Glossy,Opaque,6,6,62.7009,9.4464,2.9746,1.753,0.414,2.3675,2.7816,0,0.0482,14.3542,0,0,0,0,0.0252,0,0,0,1.0226,0,0,0.0687,0.3299,0.7005,1.588,0,0,0.0654,0,2.1407,0
110293,12.4.9,Glaze,,,,,69.253,16.6565,0,5.4516,1.5193,6.0531,7.5724,0,0.2172,0.4481,0,0,0,0,0,0,0,0,0,0,0,0.1466,0,0,0,0,0,0.2546,0,0,0
110294,12.5.1,Glaze,,,,,68.3279,19.0106,0,2.4577,1.5022,7.6658,9.168,0,0.1831,0.454,0,0,0,0,0.0336,0,0,0,0,0,0,0.163,0,0,0,0,0,0.2021,0,0,0
110295,12.5.2,Glaze,,,,,74.5208,15.5814,0,0,0.9624,7.8184,8.7809,0,0.2437,0.3294,0,0,0,0,0,0,0,0,0,0,0,0.1895,0,0,0,0,0,0.3544,0,0,0
110302,C2 Galactic Blue,Crystalline - Micro,Satin - Matte,Opaque,8,10,55.4368,6.5224,1.1447,0,1.0571,6.7356,7.7927,0,0.0343,2.8165,0,0,20.518,0,0.0245,0,0,0,0,3.3399,0,0.0636,0.2133,0,2.0297,0,0,0.0636,0,0,0
110415,Jurassic Olive Green,Green - Copper,Matte - Semi,Semi-opaque,6,6,62.1524,9.3389,4.7282,0,0.0924,2.4141,2.5065,0,0.5794,16.2988,0,0,0,0,0.0462,0,0,0,0.0195,0,0,0.6089,0,0,2.123,0,0,1.5982,0,0,0
110445,Ababi's Waxy White Semi-Gloss Cone 6,"White, Off-White",Glossy - Semi,Opaque,6,6,67.3868,6.3154,1.6038,0,0.4199,1.8745,2.2943,0,0.6,21.6708,0,0,0,0,0.0201,0,0,0,0,0,0,0.0564,0,0,0,0,0,0.0523,0,0,0
110448,McCall's Simulated Shino,Glaze,,,,,63.8487,6.8424,1.4791,4.0959,0.6732,0.8332,1.5064,0,8.9126,9.9869,0,0,0,0,0.0237,0,0,0,0,0,0,0.9634,0,0,0,0,0,0.2085,0,0,2.1324
110454,Wright's Blue Green Matt Cone 6 Oxidation,Matte,Matte - Smooth,Opaque,6,6,53.798,10.9414,1.444,0,1.6124,2.0547,3.6671,0,0.4824,24.9552,0,0,0,0,0.0301,0,0,0,0,0,0,0.1218,0,0,2.4289,0,0,0.1398,0,0,1.9913
110651,"\Floating blue\"" para cono 4""",Blue - Rutile,Glossy - Semi,Translucent,4,5,59.8754,8.2899,7.8276,0,1.3705,8.1089,9.4794,0,1.1265,8.8328,0,0,0,0,0,0,0,0,0,0,0,0.97,0.7738,0,0,0,0,2.8246,0,0,0
110733,CMW Lauren's Tomato (cone 6),"Iron - Kaki, Tomato Red",Glossy,Opaque,10,10,55.0507,6.6323,4.7263,0,2.7227,3.4312,6.1539,0,4.569,12.265,0,0,0,0,2.9173,0,0,0,0,0,0,7.6558,0,0,0,0,0,0.0297,0,0,0
110894,Taro,Glaze,,,,,48.1101,7.9515,0,0,6.0516,0,6.0516,0,0,0,0,19.5021,17.7403,0,0,0,0,0,0,0,0,0,0,0.6444,0,0,0,0,0,0,0
